Repository: marcofrancucci25-cloud/synthesis-prediction

## Version 9.5.0

Updated ligand identity card with a 2D RDKit structure, clean molecular identifiers, key descriptors, and expandable technical details.

# MOF Synthesis Assistant v9.2

Interactive Streamlit application for literature-aware MOF synthesis prediction and condition prioritization.

## New in v9.2

- ligand input by name, abbreviation, CAS number, molecular formula or SMILES;
- robust resolver chain: local RDKit → MOF aliases → NCI Cactus → PubChem;
- corrected PubChem properties (`SMILES` and `ConnectivitySMILES`);
- RDKit validation and molecular descriptors;
- explicit warning for ambiguous formula-only queries;
- metal precursor formula, counterion, oxidation state and hydration fields;
- predictive, knowledge, applicability-domain and optimizer modules.

## Deploy on Streamlit Community Cloud

- Repository branch: `main`
- Main file: `app.py`
- Recommended Python: 3.12 or 3.13

The application requires outbound HTTPS access to resolve chemical names. Direct SMILES input and the predictive core remain available without the external resolver.

## Local run

```bash
python -m venv .venv
.venv\Scripts\activate
pip install -r requirements.txt
streamlit run app.py
```

## Scientific boundary

The v9.2 release improves chemical identity resolution but retains the frozen v8.0 predictive core. Successful structure resolution does not imply that a ligand is inside the model applicability domain.

## v9.2 interface workflow
Prediction and optimization are now integrated in one page. After a prediction, the app displays a traffic-light assessment, a local sensitivity explanation of favorable and limiting experimental parameters, and a contextual button for generating improved conditions while keeping the selected metal–ligand identity fixed.

## Tavily literature search

Version 9.3 removes the API-key field from the user interface. The key is read only from Streamlit Secrets or the local private secrets file.

The sidebar includes a recent-literature search restricted to selected scientific domains. Configure the API key in Streamlit Cloud under **App settings → Secrets**:

```toml
TAVILY_API_KEY = "tvly-your-key"
```

The application does not store keys entered in the temporary local password field. Search results remain retrieval outputs and should be checked against the original publisher record.

## Tavily configuration in v9.4

The literature-search interface no longer displays an API-key field. The temporary deployment key is defined once in `src/literature.py` as `TAVILY_API_KEY`; replace that single value when rotating the key.

## Ligand consensus resolver (v9.6.0)
Ligand names are resolved using curated linker entries, OPSIN, PubChem and NCI Cactus. The app compares independently obtained structures and only accepts an identity automatically when the evidence is sufficiently consistent. Ambiguous results are displayed as candidate structures for explicit user confirmation.

## v10.0 joint optimization
Prediction evaluates exact input conditions. The optimizer keeps only ligand and metal fixed and jointly searches all other model-supported variables, with feasibility, domain and Pareto controls. See `reports/SCIENTIFIC_UPDATE_v10_0.md`.

## v10.3 — Hybrid successful-synthesis optimizer

Version 10.3 keeps the outcome predictor and optimizer scientifically separate.

- The **Prediction Engine** remains the frozen, balanced three-class model and estimates failed/no useful product, amorphous/uncertain product, and crystalline MOF.
- The **Hybrid Optimization Engine** uses a separate positive synthesis library to generate coherent joint-condition templates and to score successful-synthesis precedent.
- Positive-only records never replace the balanced predictor and are not interpreted as an absolute probability of success.
- Ligand and metal remain fixed; precursor, hydration, oxidation state, solvent, additive, temperature, time, amounts, ratio, and solvent volume are jointly searched.
- Every proposal is ranked using predicted crystallinity, positive precedent, applicability domain, feasibility, and objective-specific penalties.

The included positive library contains 694 deduplicated crystalline-condition records covering 92 ligands and 20 metals. It is designed to be expanded with additional curated literature syntheses in future releases.

## Interface update v10.4.1
- Press Enter in the ligand field to start resolution.
- Reset parameters button restores prediction defaults.
- Optimizer displays only the five strongest actionable proposals.
- Internal recommendation metadata remains in the downloadable CSV and scientific scope panel.

## Prediction validity gate (v10.4.1)

The exact-condition predictor now reports whether numerical inputs lie within the experimentally supported range. Extreme temperature, reaction time, stoichiometry, reagent amount, volume, concentration, or mutually inconsistent ratio/amount inputs trigger an explicit reliability warning.

File: data/laboratory_in_situ_drug_loading_v10_6.csv
Lab_Record_ID,Sample_ID,Source_Row,Experiment_Date,Legante,Ligand_SMILES,Ligand_InChIKey,Metallo,Sale_Metallico,Counterion_Class,Hydration_Number,Oxidation_State,Solvente,Solvent_1,Solvent_1_mL,Solvent_2,Solvent_2_mL,Additivo_Colinker,Additive_Details,Temperatura_C,Tempo_ore,mmol_Legante,mmol_Sale,Rapporto_LM,Volume_solvente_mL,Procedura_Sintetica,Condition_Group_ID,Microwave_Power_W,Microwave_Power_Range,Heating_Ramp_min,Hold_Time_min,Cooling_Time_min,Sonication_Power_W,Sonication_Duration_min,Post_Heating_C,Post_Heating_Time_h,Outcome_code,Outcome_label,PXRD_Confirmed,Evidence,Training_Status,Exclusion_Reason,Data_Quality_Flag,Duplicate_Count,Replicate_Count
LAB-DDS-012,"DDS10,2",85,,"3-amino-4,4'-bipyrazole",Nc1[nH]ncc1-c1cn[nH]c1,BNWJEGGLNCCFLN-UHFFFAOYSA-N,Zn,Zn(OAc)2·2H2O,acetate,2,2,H2O/DMF,H2O + ibuprofene,8,DMF,2.0,Ibuprofene,Soluzione di ibuprofene; concentrazione annotata in modo ambiguo,120,0.666667,0.2,0.2,1,10,Microwave; in situ drug loading,"3-amino-4,4'-bipyrazole|zn|h2o/dmf|ibuprofene|120|0.666667|0.2|0.2|10|microwave; in situ drug loading|200|10|15|15||",200.0,,10.0,15.0,15.0,,,,,2,Crystalline MOF,True,PXRD annotato cristallino,EXCLUDE_SPECIAL,Sintesi con ibuprofene presente durante la formazione; dominio differente,laboratory_record;in_situ_drug_loading;drug_concentration_ambiguous,1,1
LAB-DDS-013,"DDS10,3",92,,"3-amino-4,4'-bipyrazole",Nc1[nH]ncc1-c1cn[nH]c1,BNWJEGGLNCCFLN-UHFFFAOYSA-N,Zn,Zn(OAc)2·2H2O,acetate,2,2,H2O,H2O + ibuprofene,10,,,Ibuprofene,10 mL di soluzione di ibuprofene; concentrazione non riportata,120,0.666667,0.2,0.2,1,10,Microwave; in situ drug loading,"3-amino-4,4'-bipyrazole|zn|h2o|ibuprofene|120|0.666667|0.2|0.2|10|microwave; in situ drug loading|200|10|15|15||",200.0,,10.0,15.0,15.0,,,,,2,Crystalline MOF,True,PXRD annotato cristallino,EXCLUDE_SPECIAL,Sintesi con ibuprofene presente durante la formazione; dominio differente,laboratory_record;in_situ_drug_loading;drug_concentration_missing,1,1

File: data/laboratory_syntheses_normalized_v10_6.csv
Lab_Record_ID,Sample_ID,Source_Row,Experiment_Date,Legante,Ligand_SMILES,Ligand_InChIKey,Metallo,Sale_Metallico,Counterion_Class,Hydration_Number,Oxidation_State,Solvente,Solvent_1,Solvent_1_mL,Solvent_2,Solvent_2_mL,Additivo_Colinker,Additive_Details,Temperatura_C,Tempo_ore,mmol_Legante,mmol_Sale,Rapporto_LM,Volume_solvente_mL,Procedura_Sintetica,Condition_Group_ID,Microwave_Power_W,Microwave_Power_Range,Heating_Ramp_min,Hold_Time_min,Cooling_Time_min,Sonication_Power_W,Sonication_Duration_min,Post_Heating_C,Post_Heating_Time_h,Outcome_code,Outcome_label,PXRD_Confirmed,Evidence,Training_Status,Exclusion_Reason,Data_Quality_Flag,Duplicate_Count,Replicate_Count
LAB-DDS-001,DDS1,4,2025-11-27,"3-amino-4,4'-bipyrazole",Nc1[nH]ncc1-c1cn[nH]c1,BNWJEGGLNCCFLN-UHFFFAOYSA-N,Zn,Zn(OAc)2·2H2O,acetate,2,2,H2O,H2O,12,,,Acido acetico,30 µL acido acetico glaciale,25,16,0.2,0.2,1,12,Room Temperature,"3-amino-4,4'-bipyrazole|zn|h2o|acido acetico|25|16|0.2|0.2|12|room temperature||||||",,,,,,,,,,1,Amorphous/uncertain,false,"Nessun precipitato dopo 16 h; annotazione XRD: non buono, amorfo",REVIEW,Contraddizione tra assenza di precipitato e materiale amorfo analizzato,outcome_ambiguous;manual_review_required,1,1
LAB-DDS-002,DDS2,11,2025-11-28,"3-amino-4,4'-bipyrazole",Nc1[nH]ncc1-c1cn[nH]c1,BNWJEGGLNCCFLN-UHFFFAOYSA-N,Zn,Zn(OAc)2·2H2O,acetate,2,2,H2O,H2O,10,,,Nessuno,,25,6,0.2,0.2,1,10,Room Temperature,"3-amino-4,4'-bipyrazole|zn|h2o|nessuno|25|6|0.2|0.2|10|room temperature||||||15",,,,,,,15,,,2,Crystalline MOF,true,PXRD con picchi corrispondenti all'articolo; IR coerente,INCLUDE,,laboratory_record;pxrd_reference_match,1,1
LAB-DDS-003,DDS3,19,2025-12-01,"3-amino-4,4'-bipyrazole",Nc1[nH]ncc1-c1cn[nH]c1,BNWJEGGLNCCFLN-UHFFFAOYSA-N,Zn,Zn(OAc)2·2H2O,acetate,2,2,H2O,H2O,10,,,Acido acetico + trietilammina (TEA),15 µL acido acetico glaciale; successivamente 37 µL TEA,25,16,0.2,0.2,1,10,Room Temperature,"3-amino-4,4'-bipyrazole|zn|h2o|acido acetico + trietilammina (tea)|25|16|0.2|0.2|10|room temperature||||||",,,,,,,,,,0,Failed,false,Nessun precipitato isolabile; sintesi dichiarata fallita,INCLUDE,,laboratory_record;time_inferred_overnight_16h;sequential_additives,1,1
LAB-DDS-004,DDS4,26,2025-12-02,"3,5-diamino-4,4'-bipyrazole",Nc1n[nH]c(N)c1-c1cn[nH]c1,DLWHCOVNOOTWOY-UHFFFAOYSA-N,Zn,Zn(OAc)2·2H2O,acetate,2,2,DMF,DMF,20,,,Nessuno,,120,4,0.2,0.2,1,20,Solvothermal,"3,5-diamino-4,4'-bipyrazole|zn|dmf|nessuno|120|4|0.2|0.2|20|solvothermal||||||10",,,,,,,10,120,4,2,Crystalline MOF,true,"PXRD con picchi caratteristici, poco definiti",INCLUDE,,laboratory_record;pxrd_reference_match;poorly_crystalline,1,1
LAB-DDS-005,DDS5,33,,"3,5-diamino-4,4'-bipyrazole",Nc1n[nH]c(N)c1-c1cn[nH]c1,DLWHCOVNOOTWOY-UHFFFAOYSA-N,Zn,Zn(OAc)2·2H2O,acetate,2,2,DMF,DMF,15,,,Nessuno,,120,6,0.2,0.2,1,15,Solvothermal,"3,5-diamino-4,4'-bipyrazole|zn|dmf|nessuno|120|6|0.2|0.2|15|solvothermal||||||10",,,,,,,10,120,6,2,Crystalline MOF,true,"PXRD con picchi caratteristici, poco definiti",INCLUDE,,laboratory_record;pxrd_reference_match;poorly_crystalline,1,1
LAB-DDS-006,DDS6,41,,"3-amino-4,4'-bipyrazole",Nc1[nH]ncc1-c1cn[nH]c1,BNWJEGGLNCCFLN-UHFFFAOYSA-N,Zn,Zn(OAc)2·2H2O,acetate,2,2,H2O/DMF,H2O,10,DMF,1,Nessuno,,25,0.166667,0.2,0.2,1,11,Sonochemical,"3-amino-4,4'-bipyrazole|zn|h2o/dmf|nessuno|25|0.166667|0.2|0.2|11|sonochemical|||||60|10",,,,,,60,10,,,2,Crystalline MOF,true,"PXRD con picchi caratteristici, poco definiti",INCLUDE,,laboratory_record;pxrd_reference_match;poorly_crystalline,1,1
LAB-DDS-007,DDS7,49,,"3-amino-4,4'-bipyrazole",Nc1[nH]ncc1-c1cn[nH]c1,BNWJEGGLNCCFLN-UHFFFAOYSA-N,Zn,Zn(OAc)2·2H2O,acetate,2,2,H2O/DMF,H2O,6,DMF,2,Nessuno,,120,0.583333,0.2,0.2,1,8,Microwave,"3-amino-4,4'-bipyrazole|zn|h2o/dmf|nessuno|120|0.583333|0.2|0.2|8|microwave|150|10|10|15||",150,,10,10,15,,,,,0,Failed,false,"Pochissimo precipitato, insufficiente per PXRD; sintesi dichiarata non riuscita",INCLUDE,,laboratory_record;insufficient_product,1,1
LAB-DDS-008,DDS8,56,,"3-amino-4,4'-bipyrazole",Nc1[nH]ncc1-c1cn[nH]c1,BNWJEGGLNCCFLN-UHFFFAOYSA-N,Zn,Zn(OAc)2·2H2O,acetate,2,2,H2O/DMF,H2O,8,DMF,2,Nessuno,,70,2.333333,0.2,0.2,1,10,Sonochemical + thermal,"3-amino-4,4'-bipyrazole|zn|h2o/dmf|nessuno|70|2.333333|0.2|0.2|10|sonochemical + thermal|||||200|20",,,,,,200,20,70,2,0,Failed,false,Quantità di prodotto insufficiente; sintesi dichiarata non riuscita,INCLUDE,,laboratory_record;temperature_recovered_from_procedure;total_time_calculated,1,1
LAB-DDS-009,DDS9,63,,"3,5-diamino-4,4'-bipyrazole",Nc1n[nH]c(N)c1-c1cn[nH]c1,DLWHCOVNOOTWOY-UHFFFAOYSA-N,Zn,Zn(OAc)2·2H2O,acetate,2,2,DMF,DMF,20,,,Nessuno,,70,2.333333,0.2,0.2,1,20,Sonochemical + thermal,"3,5-diamino-4,4'-bipyrazole|zn|dmf|nessuno|70|2.333333|0.2|0.2|20|sonochemical + thermal|||||200|20",,,,,,200,20,70,2,2,Crystalline MOF,true,PXRD analogo a DDS4; annotato poco cristallino,INCLUDE,,laboratory_record;temperature_recovered_from_procedure;total_time_calculated;poorly_crystalline,1,1
LAB-DDS-010,"DDS2,2",70,2025-12-10,"3-amino-4,4'-bipyrazole",Nc1[nH]ncc1-c1cn[nH]c1,BNWJEGGLNCCFLN-UHFFFAOYSA-N,Zn,Zn(OAc)2·2H2O,acetate,2,2,H2O,H2O,10,,,Nessuno,,25,16,0.3,0.3,1,10,Room Temperature,"3-amino-4,4'-bipyrazole|zn|h2o|nessuno|25|16|0.3|0.3|10|room temperature||||||",,,,,,,,,,2,Crystalline MOF,true,"PXRD molto buono, analogo a DDS2",INCLUDE,,laboratory_record;time_inferred_overnight_16h;pxrd_reference_match,1,1
LAB-DDS-011,DDS10,77,,"3-amino-4,4'-bipyrazole",Nc1[nH]ncc1-c1cn[nH]c1,BNWJEGGLNCCFLN-UHFFFAOYSA-N,Zn,Zn(OAc)2·2H2O,acetate,2,2,H2O/DMF,H2O,8,DMF,2,Nessuno,,120,0.583333,0.2,0.2,1,10,Microwave,"3-amino-4,4'-bipyrazole|zn|h2o/dmf|nessuno|120|0.583333|0.2|0.2|10|microwave|200|10|15|15||",200,,10,15,15,,,,,2,Crystalline MOF,true,"PXRD molto buono, analogo a DDS2; IR coerente",INCLUDE,,laboratory_record;pxrd_reference_match,1,1
LAB-DDS-012,"DDS10,2",85,,"3-amino-4,4'-bipyrazole",Nc1[nH]ncc1-c1cn[nH]c1,BNWJEGGLNCCFLN-UHFFFAOYSA-N,Zn,Zn(OAc)2·2H2O,acetate,2,2,H2O/DMF,H2O + ibuprofene,8,DMF,2,Ibuprofene,Soluzione di ibuprofene; concentrazione annotata in modo ambiguo,120,0.666667,0.2,0.2,1,10,Microwave; in situ drug loading,"3-amino-4,4'-bipyrazole|zn|h2o/dmf|ibuprofene|120|0.666667|0.2|0.2|10|microwave; in situ drug loading|200|10|15|15||",200,,10,15,15,,,,,2,Crystalline MOF,true,PXRD annotato cristallino,EXCLUDE_SPECIAL,Sintesi con ibuprofene presente durante la formazione; dominio differente,laboratory_record;in_situ_drug_loading;drug_concentration_ambiguous,1,1
LAB-DDS-013,"DDS10,3",92,,"3-amino-4,4'-bipyrazole",Nc1[nH]ncc1-c1cn[nH]c1,BNWJEGGLNCCFLN-UHFFFAOYSA-N,Zn,Zn(OAc)2·2H2O,acetate,2,2,H2O,H2O + ibuprofene,10,,,Ibuprofene,10 mL di soluzione di ibuprofene; concentrazione non riportata,120,0.666667,0.2,0.2,1,10,Microwave; in situ drug loading,"3-amino-4,4'-bipyrazole|zn|h2o|ibuprofene|120|0.666667|0.2|0.2|10|microwave; in situ drug loading|200|10|15|15||",200,,10,15,15,,,,,2,Crystalline MOF,true,PXRD annotato cristallino,EXCLUDE_SPECIAL,Sintesi con ibuprofene presente durante la formazione; dominio differente,laboratory_record;in_situ_drug_loading;drug_concentration_missing,1,1
LAB-DDS-014,"DDS10,4",99,,"3-amino-4,4'-bipyrazole",Nc1[nH]ncc1-c1cn[nH]c1,BNWJEGGLNCCFLN-UHFFFAOYSA-N,Zn,Zn(OAc)2·2H2O,acetate,2,2,H2O/DMF,H2O,12,DMF,3,Nessuno,,120,0.666667,0.3,0.3,1,15,Microwave,"3-amino-4,4'-bipyrazole|zn|h2o/dmf|nessuno|120|0.666667|0.3|0.3|15|microwave|200|10|15|15||",200,,10,15,15,,,,,2,Crystalline MOF,true,PXRD cristallino; TGA inizialmente mostra solvente residuo,INCLUDE,,laboratory_record;residual_solvent_before_activation,1,1
LAB-DDS-015,"DDS4,2",109,,"3,5-diamino-4,4'-bipyrazole",Nc1n[nH]c(N)c1-c1cn[nH]c1,DLWHCOVNOOTWOY-UHFFFAOYSA-N,Zn,Zn(OAc)2·2H2O,acetate,2,2,DMF,DMF,15,,,Nessuno,,120,0.75,0.2,0.2,1,15,Microwave,"3,5-diamino-4,4'-bipyrazole|zn|dmf|nessuno|120|0.75|0.2|0.2|15|microwave|350|15|15|15||",350,300–400,15,15,15,,,,,1,Amorphous/uncertain,false,IR buono; PXRD amorfo,INCLUDE,,laboratory_record;time_recovered_from_procedure,1,1
LAB-DDS-016,"DDS10,5",119,,"3-amino-4,4'-bipyrazole",Nc1[nH]ncc1-c1cn[nH]c1,BNWJEGGLNCCFLN-UHFFFAOYSA-N,Zn,Zn(OAc)2·2H2O,acetate,2,2,H2O/DMF,H2O,12,DMF,3,Nessuno,,120,0.75,0.3,0.3,1,15,Microwave,"3-amino-4,4'-bipyrazole|zn|h2o/dmf|nessuno|120|0.75|0.3|0.3|15|microwave|200|10|15|15||",200,,10,15,15,,,,,2,Crystalline MOF,true,PXRD cristallino; IR buono,INCLUDE,,laboratory_record,1,1
LAB-DDS-017,"DDS10,6",127,,"3-amino-4,4'-bipyrazole",Nc1[nH]ncc1-c1cn[nH]c1,BNWJEGGLNCCFLN-UHFFFAOYSA-N,Zn,Zn(OAc)2·2H2O,acetate,2,2,H2O/DMF,H2O,12,DMF,3,Nessuno,,120,0.75,0.3,0.3,1,15,Microwave,"3-amino-4,4'-bipyrazole|zn|h2o/dmf|nessuno|120|0.75|0.3|0.3|15|microwave|200|15|15|15||",200,,15,15,15,,,,,2,Crystalline MOF,true,PXRD cristallino,INCLUDE,,laboratory_record;exact_duplicate_collapsed,2,1
LAB-DDS-018,"DDS4,3",141,,"3,5-diamino-4,4'-bipyrazole",Nc1n[nH]c(N)c1-c1cn[nH]c1,DLWHCOVNOOTWOY-UHFFFAOYSA-N,Zn,Zn(OAc)2·2H2O,acetate,2,2,DMF,DMF,15,,,Nessuno,,120,0.75,0.2,0.2,1,15,Microwave,"3,5-diamino-4,4'-bipyrazole|zn|dmf|nessuno|120|0.75|0.2|0.2|15|microwave|200|15|15|15||",200,,15,15,15,,,,,2,Crystalline MOF,true,PXRD cristallino; dopo attivazione scompare il segnale del DMF,INCLUDE,,laboratory_record;activated,1,1
LAB-DDS-019,DDS4 official,153,,"3,5-diamino-4,4'-bipyrazole",Nc1n[nH]c(N)c1-c1cn[nH]c1,DLWHCOVNOOTWOY-UHFFFAOYSA-N,Zn,Zn(OAc)2·2H2O,acetate,2,2,DMF,DMF,15,,,Nessuno,,120,0.75,0.3,0.3,1,15,Microwave,"3,5-diamino-4,4'-bipyrazole|zn|dmf|nessuno|120|0.75|0.3|0.3|15|microwave|200|15|15|15||",200,,15,15,15,,,,,2,Crystalline MOF,true,PXRD accurato e abbastanza definito; IR e TGA disponibili,INCLUDE,,laboratory_record;activated;three_parallel_vials,1,3
LAB-DDS-020,DDS10 official,160,,"3-amino-4,4'-bipyrazole",Nc1[nH]ncc1-c1cn[nH]c1,BNWJEGGLNCCFLN-UHFFFAOYSA-N,Zn,Zn(OAc)2·2H2O,acetate,2,2,H2O/DMF,H2O,12,DMF,3,Nessuno,,120,0.75,0.3,0.3,1,15,Microwave,"3-amino-4,4'-bipyrazole|zn|h2o/dmf|nessuno|120|0.75|0.3|0.3|15|microwave|200|15|15|15||",200,,15,15,15,,,,,2,Crystalline MOF,true,PXRD molto buono; IR e TGA disponibili,INCLUDE,,laboratory_record;activated;three_parallel_vials,1,3

File: data/successful_synthesis_library_v10_3.csv (part 1 of 5)
Positive_ID,ID,Legante,Famiglia_Legante,Metallo,Sale_Metallico,Solvente,Additivo_Colinker,Temperatura_C,Tempo_ore,mmol_Legante,mmol_Sale,Rapporto_LM,Volume solvente,Hydration_Number,Counterion_Class,Oxidation_State,Procedura_Sintetica,Esito_ML,Positive_Library_Source,Data_Quality_Flag,Split_Set
POS-0001,76,"3-amino-4,4'-bipyrazole",Bipyrazole,Cd,Cd(NO3)2·4H2O,DMF,Nessuno,160,24.0,0.2,0.1,2.0,,,,,Solvothermal,2,development_positive,numeric_decimal_standardized;salt_hydrate_separator_standardized;temperature_numeric_standardized;time_numeric_standardized,DEVELOPMENT
POS-0002,122,3-MePz-4-COOH,Pyrazole carbossilati,Cu,Cu(OAc)2·H2O,H2O,Nessuno,120,96.0,0.2,0.1,2.0,,,,,Solvothermal,2,development_positive,numeric_decimal_standardized;salt_hydrate_separator_standardized;temperature_numeric_standardized;time_numeric_standardized,DEVELOPMENT
POS-0003,125,3-MePz-4-COOH,Pyrazole carbossilati,Mn,Mn(OAc)2·4H2O,DMF/H2O,Nessuno,120,24.0,0.2,0.1,2.0,,,,,Solvothermal,2,development_positive,numeric_decimal_standardized;salt_hydrate_separator_standardized;temperature_numeric_standardized;time_numeric_standardized,DEVELOPMENT
POS-0004,126,3-MePz-4-COOH,Pyrazole carbossilati,Mn,Mn(OAc)2·4H2O,DMF/H2O,Nessuno,120,72.0,0.2,0.1,2.0,,,,,Solvothermal,2,development_positive,numeric_decimal_standardized;salt_hydrate_separator_standardized;temperature_numeric_standardized;time_numeric_standardized,DEVELOPMENT
POS-0005,127,3-MePz-4-COOH,Pyrazole carbossilati,Ni,Ni(NO3)2,DMF/H2O,Nessuno,120,72.0,0.2,0.1,2.0,,,,,Solvothermal,2,development_positive,numeric_decimal_standardized;temperature_numeric_standardized;time_numeric_standardized,DEVELOPMENT
POS-0006,137,"3-nitro-4,4'-bipyrazole",Bipyrazole,Cd,Cd(NO3)2·4H2O,DMF,Nessuno,160,24.0,0.2,0.1,2.0,,,,,Solvothermal,2,development_positive,numeric_decimal_standardized;salt_hydrate_separator_standardized;temperature_numeric_standardized;time_numeric_standardized,DEVELOPMENT
POS-0007,161,"3,3'-dinitro-4,4'-bipyrazole",Bipyrazole,Cd,Cd(NO3)2·4H2O,DMF,Nessuno,150,24.0,0.1,0.1,1.0,,,,,Solvothermal,2,development_positive,numeric_decimal_standardized;salt_hydrate_separator_standardized;temperature_numeric_standardized;time_numeric_standardized,DEVELOPMENT
POS-0008,164,"3,3'-dinitro-4,4'-bipyrazole",Bipyrazole,Co,Co(OAc)2·4H2O,DMF/H2O,Nessuno,160,48.0,0.2,0.1,2.0,,,,,Solvothermal,2,development_positive,numeric_decimal_standardized;salt_hydrate_separator_standardized;solvent_canonicalized;temperature_numeric_standardized;time_numeric_standardized,DEVELOPMENT
POS-0009,169,"3,3'-dinitro-4,4'-bipyrazole",Bipyrazole,Co,Co(NO3)2·6H2O,DMF,Nessuno,160,6.0,0.2,0.1,2.0,,,,,Solvothermal,2,development_positive,numeric_decimal_standardized;salt_hydrate_separator_standardized;temperature_numeric_standardized;time_numeric_standardized,DEVELOPMENT
POS-0010,170,"3,3'-dinitro-4,4'-bipyrazole",Bipyrazole,Cu,Cu(NO3)2·3H2O,DMF/H2O,Nessuno,160,48.0,0.2,0.1,2.0,,,,,Solvothermal,2,development_positive,numeric_decimal_standardized;salt_hydrate_separator_standardized;solvent_canonicalized;temperature_numeric_standardized;time_numeric_standardized,DEVELOPMENT
POS-0011,175,"3,3'-dinitro-4,4'-bipyrazole",Bipyrazole,Cu,Cu(NO3)2·3H2O,DMF,Nessuno,160,6.0,0.2,0.1,2.0,,,,,Solvothermal,2,development_positive,numeric_decimal_standardized;salt_hydrate_separator_standardized;temperature_numeric_standardized;time_numeric_standardized,DEVELOPMENT
POS-0012,177,"3,3'-dinitro-4,4'-bipyrazole",Bipyrazole,Zn,Zn(NO3)2·6H2O,DMF/H2O,Nessuno,160,48.0,0.2,0.1,2.0,,,,,Solvothermal,2,development_positive,numeric_decimal_standardized;salt_hydrate_separator_standardized;solvent_canonicalized;temperature_numeric_standardized;time_numeric_standardized,DEVELOPMENT
POS-0013,181,"3,3'-dinitro-4,4'-bipyrazole",Bipyrazole,Zn,Zn(NO3)2·6H2O,DMF/H2O,Nessuno,160,24.0,0.1,0.2,0.5,,,,,Solvothermal,2,development_positive,salt_hydrate_separator_standardized;solvent_canonicalized;temperature_numeric_standardized;time_numeric_standardized,DEVELOPMENT
POS-0014,182,"3,3'-dinitro-4,4'-bipyrazole",Bipyrazole,Zn,Zn(NO3)2·6H2O,DMF,Nessuno,160,6.0,0.2,0.1,2.0,,,,,Solvothermal,2,development_positive,numeric_decimal_standardized;salt_hydrate_separator_standardized;temperature_numeric_standardized;time_numeric_standardized,DEVELOPMENT
POS-0015,195,"3,5-diamino-4,4'-bipyrazole",Bipyrazole,Cd,Cd(NO3)2·4H2O,DMF,Nessuno,140,72.0,0.48,0.2,2.4,,,,,Solvothermal,2,development_positive,salt_hydrate_separator_standardized;temperature_numeric_standardized;time_numeric_standardized,DEVELOPMENT
POS-0016,224,"3,5-diamino-4,4'-bipyrazole",Bipyrazole,Co,Co(NO3)2·6H2O,DMF/H2O,Nessuno,150,72.0,0.05,0.05,1.0,,,,,Solvothermal,2,development_positive,numeric_decimal_standardized;salt_hydrate_separator_standardized;temperature_numeric_standardized;time_numeric_standardized,DEVELOPMENT
POS-0017,284,"3,5-DiMePz-4-COOH",Pyrazole carbossilati,Cu,Cu(OAc)2·H2O,H2O,Nessuno,120,48.0,0.2,0.1,2.0,,,,,Solvothermal,2,development_positive,numeric_decimal_standardized;salt_hydrate_separator_standardized;temperature_numeric_standardized;time_numeric_standardized,DEVELOPMENT
POS-0018,286,"3,5-DiMePz-4-COOH",Pyrazole carbossilati,Cu,Cu(OAc)2·H2O,EtOH,Nessuno,120,48.0,0.2,0.1,2.0,,,,,Solvothermal,2,development_positive,numeric_decimal_standardized;salt_hydrate_separator_standardized;temperature_numeric_standardized;time_numeric_standardized,DEVELOPMENT
POS-0019,288,"3,5-DiMePz-4-COOH",Pyrazole carbossilati,Zn,Zn(OAc)2·2H2O,EtOH,Nessuno,120,48.0,0.2,0.1,2.0,,,,,Solvothermal,2,development_positive,numeric_decimal_standardized;salt_hydrate_separator_standardized;temperature_numeric_standardized;time_numeric_standardized,DEVELOPMENT
POS-0020,369,Et4BPz,Organometallica - pirazoli,Ru,[Ru(p-cymene)Cl2]2,MeOH,Nessuno,120,4.0,0.1,0.1,1.0,,,,,"Solubilizzato il dimero del metallo in 10 ml di MeOH, una volta solulbilizzato ho aggiunto il legante e lasciato in stirring per 16 ore.",2,development_positive,numeric_decimal_standardized;temperature_numeric_standardized;time_numeric_standardized,DEVELOPMENT
POS-0021,371,H2BPZNH2,Organometallica - pirazoli,Ru,[Ru(p-cymene)Cl2]2,MeOH,Nessuno,120,4.0,0.1,0.1,1.0,,,,,"Dopo 4 ore ancora nessuna cristallizzazione, evaporato un po di solvente e poi messo in frido appena raffreddato. Aggiunto eteredietilico, perchè non vi era avvenuta cristallizzazione.",2,development_positive,numeric_decimal_standardized;temperature_numeric_standardized;time_numeric_standardized,DEVELOPMENT
POS-0022,374,FErrocenylPz,Organometallica,Non specificato,PdCl2·(CH3CN)2,MeOH,Nessuno,120,4.0,0.2,0.1,2.0,,,,,"Ho sciolto il palladio in 10 ml di metanolo in un pallone a due colli dove insufflavo argono. Dopo 15 minuti ho aggiunto il legante e lasciato insufflare argon per altri 10 minuti, poi cessato il flusso di argon ho messo il tappo. Subito dopo l'aggiunta del legante ho notato cambio di colore con intorbidimento della soluzione. Ho filtrato il precipitato e le acque madri le ho messe in una vial per far evaporare lentamente il solvente. Ilprecipitato era il legante, visto all'IR",2,development_positive,numeric_decimal_standardized;salt_hydrate_separator_standardized;temperature_numeric_standardized;time_numeric_standardized,DEVELOPMENT
POS-0023,379,"1,4-Di(1H-pyrazol-4-yl)benzene",Organometallica - pirazoli,Ru,[Ru(p-cymene)Cl2]2,MeOH,Nessuno,120,24.0,0.2,0.1,2.0,,,,,"To a methanolic (5 mL) solution of pyrazole based ligand , was added a methanolic (5 mL) solution of [RuCl2(η6-p-cymene)]2 , and the reaction mixture was allowed to stir for 4 h at room temperature. Dopo 24 ore ho filtrato l'eccesso di reagenti e lasciato poi dimezzare il volume della soluzione all'aria lentamente. Portato a secco e mandato l'HNMR",2,development_positive,numeric_decimal_standardized;temperature_numeric_standardized;time_numeric_standardized,DEVELOPMENT
POS-0024,380,(NO2)2BPz,Organometallica - pirazoli,Ru,[Ru(p-cymene)Cl2]2,MeOH,Nessuno,120,24.0,0.1,0.05,2.0,,,,,"filtrato e lavato con metanolo, dopo aver dimezzato il volume della soluzione.Precipitato di colore nero, ma sembra cristallino",2,development_positive,numeric_decimal_standardized;temperature_numeric_standardized;time_numeric_standardized,DEVELOPMENT
POS-0025,382,FErrocenylPz,Organometallica,Non specificato,PdCl2·(CH3CN)2,MeOH,Nessuno,120,6.0,0.1,0.1,1.0,,,,,"Ho pesato il dimero e sciolto in 10 ml di MeOH; una volta sulubilizzato ho aggiunto il legante e lasciato sotto agitazione per 6ORE. Ho lasciato dimezzare il volume all'aria, poi aggiunto qualche goccia di dietiletere e messo in frigo. Il precipitato ottenuto l'ho filtrato.",2,development_positive,numeric_decimal_standardized;salt_hydrate_separator_standardized;temperature_numeric_standardized;time_numeric_standardized,DEVELOPMENT
POS-0026,386,Ru1,Organometallica,Ru,CAgF3SO3,MeCN,Nessuno,120,3.0,0.06,0.12,0.5,,,,,lasciato aperto a temperatura ambiente per cercare di ridurre il volume di solvente e favorire una cristallizzazione,2,development_positive,temperature_numeric_standardized;time_numeric_standardized,DEVELOPMENT
POS-0027,387,"Ru1 scambio anionico FW=868,73",Organometallica - scambio anionico,Ru,"4,4'-bipiridina",MeCN,Nessuno,120,24.0,0.04,0.04,1.0,,,,,"Dopo 5h la soluzione ha cambiato colore, ora faccio evaporare un pò di solvente per vedere se verrà giu qualcosa. Una volta dimezzato il volume ho aggiunto 5 ml di dietil etere e poi posto a scaldare su piastra per circa 15 minuti, ho nontato un precipitato nerastro, fatto raffreddare e posto in frigo per vedere se continuerà a venire giu.",2,development_positive,numeric_decimal_standardized;temperature_numeric_standardized;time_numeric_standardized,DEVELOPMENT
POS-0028,388,"Ru1,2",Organometallica,Ru,CAgF3SO3,CH2Cl2,Nessuno,120,3.0,0.04,0.08,0.5,,,,,"Precipitato bianco formatosi alla fine delle 4 ore, filtrato e lasciato ridurre di volume all'aria.",2,development_positive,temperature_numeric_standardized;time_numeric_standardized,DEVELOPMENT
POS-0029,401,"1,4-Benzenedicarboxylic acid (H2BDC)",Non specificata,Zn,Zn(NO3)2·6H2O,DMF,Nessuno,120,24.0,0.7,2.2,0.3182,,,,,Solvothermal,2,development_positive,temperature_numeric_standardized;time_numeric_standardized,DEVELOPMENT
POS-0030,403,"1,4-Benzenedicarboxylic acid (H2BDC)",Non specificata,Zr,ZrCl4,DMF/HCl,Nessuno,120,24.0,1.5,1.5,1.0,,,,,Solvothermal,2,development_positive,numeric_decimal_standardized;temperature_numeric_standardized;time_numeric_standardized,DEVELOPMENT
POS-0031,405,2-Nitroterephthalic acid,Non specificata,Zr,ZrCl4,DMF/HCl,Nessuno,120,24.0,1.0,1.0,1.0,,,,,Solvothermal,2,development_positive,numeric_decimal_standardized;temperature_numeric_standardized;time_numeric_standardized,DEVELOPMENT
POS-0032,406,"4,4'-Biphenyldicarboxylic acid (H2BPDC)",Non specificata,Zr,ZrCl4,DMF/HCl,Nessuno,120,24.0,1.0,1.0,1.0,,,,,Solvothermal,2,development_positive,numeric_decimal_standardized;temperature_numeric_standardized;time_numeric_standardized,DEVELOPMENT
POS-0033,407,2-Methylimidazole,Non specificata,Zn,Zn(NO3)2·6H2O,MeOH,Nessuno,25,12.0,4.0,1.0,4.0,,,,,Precipitation,2,development_positive,numeric_decimal_standardized;temperature_numeric_standardized;time_numeric_standardized,DEVELOPMENT
POS-0034,408,2-Methylimidazole,Non specificata,Co,Co(NO3)2·6H2O,MeOH,Nessuno,25,24.0,4.0,1.0,4.0,,,,,Precipitation,2,development_positive,numeric_decimal_standardized;temperature_numeric_standardized;time_numeric_standardized,DEVELOPMENT
POS-0035,409,Benzimidazole,Non specificata,Zn,Zn(NO3)2·6H2O,DMF,Nessuno,130,48.0,6.0,1.5,4.0,,,,,Solvothermal,2,development_positive,numeric_decimal_standardized;temperature_numeric_standardized;time_numeric_standardized,DEVELOPMENT
POS-0036,410,Benzimidazole,Non specificata,Zn,Zn(NO3)2·6H2O,MeOH/Toluene,Nessuno,100,24.0,3.2,0.8,4.0,,,,,Solvothermal,2,development_positive,numeric_decimal_standardized;solvent_canonicalized;temperature_numeric_standardized;time_numeric_standardized,DEVELOPMENT
POS-0037,411,"1,4-Benzenedicarboxylic acid (H2BDC)",Non specificata,Al,Al(NO3)3·9H2O,H2O,Nessuno,220,72.0,3.0,3.0,1.0,,,,,Hydrothermal,2,development_positive,numeric_decimal_standardized;temperature_numeric_standardized;time_numeric_standardized,DEVELOPMENT
POS-0038,412,"1,4-Benzenedicarboxylic acid (H2BDC)",Non specificata,Cr,Cr(NO3)3·9H2O,H2O/HF,Nessuno,220,72.0,5.0,5.0,1.0,,,,,Hydrothermal,2,development_positive,numeric_decimal_standardized;temperature_numeric_standardized;time_numeric_standardized,DEVELOPMENT
POS-0039,413,"1,4-Benzenedicarboxylic acid (H2BDC)",Non specificata,Fe,FeCl3·6H2O,DMF,Nessuno,150,15.0,5.0,5.0,1.0,,,,,Solvothermal,2,development_positive,numeric_decimal_standardized;temperature_numeric_standardized;time_numeric_standardized,DEVELOPMENT
POS-0040,416,"1,4-Benzenedicarboxylic acid (H2BDC)",Non specificata,Cr,Cr(NO3)3·9H2O,H2O/HF,Nessuno,220,8.0,4.0,4.0,1.0,,,,,Hydrothermal,2,development_positive,numeric_decimal_standardized;temperature_numeric_standardized;time_numeric_standardized,DEVELOPMENT
POS-0041,417,"1,4-Benzenedicarboxylic acid (H2BDC)",Non specificata,Fe,FeCl3·6H2O,DMF,Nessuno,110,20.0,1.5,3.0,0.5,,,,,Solvothermal,2,development_positive,numeric_decimal_standardized;temperature_numeric_standardized;time_numeric_standardized,DEVELOPMENT
POS-0042,418,"2,5-Dihydroxyterephthalic acid (H4DOBDC)",Non specificata,Mg,Mg(NO3)2·6H2O,DMF/H2O/EtOH,Nessuno,125,24.0,1.0,3.3,0.303,,,,,Solvothermal,2,development_positive,numeric_decimal_standardized;solvent_canonicalized;temperature_numeric_standardized;time_numeric_standardized,DEVELOPMENT
POS-0043,419,"2,5-Dihydroxyterephthalic acid (H4DOBDC)",Non specificata,Zn,Zn(NO3)2·6H2O,DMF/H2O/EtOH,Nessuno,100,24.0,1.0,3.3,0.303,,,,,Solvothermal,2,development_positive,numeric_decimal_standardized;solvent_canonicalized;temperature_numeric_standardized;time_numeric_standardized,DEVELOPMENT
POS-0044,420,"2,5-Dihydroxyterephthalic acid (H4DOBDC)",Non specificata,Ni,Ni(NO3)2·6H2O,DMF/H2O/EtOH,Nessuno,120,24.0,1.0,3.3,0.303,,,,,Solvothermal,2,development_positive,numeric_decimal_standardized;solvent_canonicalized;temperature_numeric_standardized;time_numeric_standardized,DEVELOPMENT
POS-0045,421,"2,5-Dihydroxyterephthalic acid (H4DOBDC)",Non specificata,Co,Co(NO3)2·6H2O,DMF/H2O/EtOH,Nessuno,120,24.0,1.0,3.3,0.303,,,,,Solvothermal,2,development_positive,numeric_decimal_standardized;solvent_canonicalized;temperature_numeric_standardized;time_numeric_standardized,DEVELOPMENT
POS-0046,422,"2,5-Dihydroxyterephthalic acid (H4DOBDC)",Non specificata,Fe,FeCl2·4H2O,DMF/EtOH,Nessuno,120,24.0,1.0,3.3,0.303,,,,,Solvothermal,2,development_positive,numeric_decimal_standardized;temperature_numeric_standardized;time_numeric_standardized,DEVELOPMENT
POS-0047,423,"2,5-Dihydroxyterephthalic acid (H4DOBDC)",Non specificata,Mn,Mn(OAc)2·4H2O,DMF/H2O/EtOH,Nessuno,120,24.0,1.0,3.3,0.303,,,,,Solvothermal,2,development_positive,numeric_decimal_standardized;solvent_canonicalized;temperature_numeric_standardized;time_numeric_standardized,DEVELOPMENT
POS-0048,424,"1,3,6,8-tetrakis(p-benzoic acid)pyrene (H4TBAPy)",Non specificata,Zr,ZrOCl2·8H2O,DMF/TFA,Nessuno,120,18.0,0.06,0.3,0.2,,,,,Solvothermal,2,development_positive,temperature_numeric_standardized;time_numeric_standardized,DEVELOPMENT
POS-0049,425,TCPP (Tetrakis(4-carboxyphenyl)porphyrin),Non specificata,Zr,ZrOCl2·8H2O,DMF/BA,Nessuno,120,24.0,0.04,0.23,0.1739,,,,,Solvothermal,2,development_positive,temperature_numeric_standardized;time_numeric_standardized,DEVELOPMENT
POS-0050,426,"3,3',5,5'-Azobenzenetetracarboxylic acid (H4ABTC)",Non specificata,Fe,Fe(NO3)3·9H2O,DMF,Nessuno,150,24.0,0.3,0.6,0.5,,,,,Solvothermal,2,development_positive,temperature_numeric_standardized;time_numeric_standardized,DEVELOPMENT
POS-0051,429,"2,6-NDC (0.5) / H3BTC (0.5)",Non specificata,Zn,Zn(NO3)2·6H2O,DMF,Nessuno,120,24.0,1.0,2.0,0.5,,,,,Solvothermal,2,development_positive,numeric_decimal_standardized;temperature_numeric_standardized;time_numeric_standardized,DEVELOPMENT
POS-0052,430,"2,6-NDC (1.0) / DABCO (0.5)",Non specificata,Ni,Ni(NO3)2·6H2O,DMF,Nessuno,120,48.0,1.5,1.0,1.5,,,,,Solvothermal,2,development_positive,numeric_decimal_standardized;temperature_numeric_standardized;time_numeric_standardized,DEVELOPMENT
POS-0053,435,"1,3,5-tris(4-carboxyphenyl)benzene (BTB)",Non specificata,Zn,Zn(NO3)2·6H2O,DEF,Nessuno,85,48.0,0.34,1.8,0.1889,,,,,Solvothermal,2,development_positive,temperature_numeric_standardized;time_numeric_standardized,DEVELOPMENT
POS-0054,436,"1,3,5-BTB (0.2) / 2,6-NDC (0.2)",Non specificata,Zn,Zn(NO3)2·6H2O,DMF,Nessuno,85,24.0,0.4,1.2,0.3333,,,,,Solvothermal,2,development_positive,temperature_numeric_standardized;time_numeric_standardized,DEVELOPMENT
POS-0055,437,"3,3',5,5'-Biphenyltetracarboxylic acid",Non specificata,Cu,Cu(NO3)2·2.5H2O,DMF/H2O/EtOH,Nessuno,65,24.0,0.3,1.0,0.3,,,,,Solvothermal,2,development_positive,numeric_decimal_standardized;solvent_canonicalized;temperature_numeric_standardized;time_numeric_standardized,DEVELOPMENT
POS-0056,438,2-Bromoterephthalic acid,Non specificata,Zr,ZrCl4,DMF/HCl,Nessuno,120,24.0,1.0,1.0,1.0,,,,,Solvothermal,2,development_positive,numeric_decimal_standardized;temperature_numeric_standardized;time_numeric_standardized,DEVELOPMENT
POS-0057,439,"1,2,4,5-Benzenetetracarboxylic acid",Non specificata,Zr,ZrCl4,DMF/HCl,Nessuno,120,24.0,0.5,1.0,0.5,,,,,Solvothermal,2,development_positive,numeric_decimal_standardized;temperature_numeric_standardized;time_numeric_standardized,DEVELOPMENT
POS-0058,440,"2,5-Dihydroxyterephthalic acid",Non specificata,Zr,ZrCl4,DMF/HCl,Nessuno,120,24.0,1.0,1.0,1.0,,,,,Solvothermal,2,development_positive,numeric_decimal_standardized;temperature_numeric_standardized;time_numeric_standardized,DEVELOPMENT
POS-0059,441,Terphenyldicarboxylic acid (TPDC),Non specificata,Zr,ZrCl4,DMF/HCl,Nessuno,120,24.0,0.5,0.5,1.0,,,,,Solvothermal,2,development_positive,numeric_decimal_standardized;temperature_numeric_standardized;time_numeric_standardized,DEVELOPMENT
POS-0060,442,2-Nitroimidazole,Non specificata,Co,Co(NO3)2·6H2O,DMF,Nessuno,100,48.0,4.0,1.0,4.0,,,,,Solvothermal,2,development_positive,numeric_decimal_standardized;temperature_numeric_standardized;time_numeric_standardized,DEVELOPMENT
POS-0061,443,Imidazole-2-carboxaldehyde,Non specificata,Zn,Zn(NO3)2·6H2O,DMF,Nessuno,100,18.0,4.0,1.0,4.0,,,,,Solvothermal,2,development_positive,numeric_decimal_standardized;temperature_numeric_standardized;time_numeric_standardized,DEVELOPMENT
POS-0062,444,Benzimidazole,Non specificata,Co,Co(NO3)2·6H2O,DMF,Nessuno,140,48.0,4.0,1.0,4.0,,,,,Solvothermal,2,development_positive,numeric_decimal_standardized;temperature_numeric_standardized;time_numeric_standardized,DEVELOPMENT
POS-0063,445,"4,5-Dichloroimidazole",Non specificata,Zn,Zn(NO3)2·6H2O,DMF,Nessuno,85,24.0,4.0,1.0,4.0,,,,,Solvothermal,2,development_positive,numeric_decimal_standardized;temperature_numeric_standardized;time_numeric_standardized,DEVELOPMENT
POS-0064,446,Fumaric acid,Non specificata,Fe,FeCl3·6H2O,H2O,Nessuno,65,12.0,5.0,5.0,1.0,,,,,Hydrothermal,2,development_positive,numeric_decimal_standardized;temperature_numeric_standardized;time_numeric_standardized,DEVELOPMENT
POS-0065,447,"1,4-Benzenedicarboxylic acid (H2BDC)",Non specificata,Fe,FeCl3·6H2O,DMF,Nessuno,100,12.0,5.0,5.0,1.0,,,,,Solvothermal,2,development_positive,numeric_decimal_standardized;temperature_numeric_standardized;time_numeric_standardized,DEVELOPMENT
POS-0066,448,"2,6-Naphthalenedicarboxylic acid",Non specificata,Fe,FeCl3·6H2O,DMF,Nessuno,100,12.0,5.0,5.0,1.0,,,,,Solvothermal,2,development_positive,numeric_decimal_standardized;temperature_numeric_standardized;time_numeric_standardized,DEVELOPMENT
POS-0067,449,"4,4'-Biphenyldicarboxylic acid",Non specificata,Fe,FeCl3·6H2O,DMF,Nessuno,100,12.0,5.0,5.0,1.0,,,,,Solvothermal,2,development_positive,numeric_decimal_standardized;temperature_numeric_standardized;time_numeric_standardized,DEVELOPMENT
POS-0068,450,"1,4-Benzenedicarboxylic acid (H2BDC)",Non specificata,Al,Al(NO3)3·9H2O,DMF,Nessuno,130,24.0,3.0,3.0,1.0,,,,,Solvothermal,2,development_positive,numeric_decimal_standardized;temperature_numeric_standardized;time_numeric_standardized,DEVELOPMENT
POS-0069,451,"1,4-Benzenedicarboxylic acid (H2BDC)",Non specificata,In,In(NO3)3·xH2O,DMF,Nessuno,100,48.0,2.0,2.0,1.0,,,,,Solvothermal,2,development_positive,numeric_decimal_standardized;temperature_numeric_standardized;time_numeric_standardized,DEVELOPMENT
POS-0070,452,"1,4-Benzenedicarboxylic acid (H2BDC)",Non specificata,Ti,Ti(OiPr)4,DMF/MeOH,Nessuno,150,15.0,12.0,6.0,2.0,,,,,Solvothermal,2,development_positive,numeric_decimal_standardized;temperature_numeric_standardized;time_numeric_standardized,DEVELOPMENT
POS-0071,456,5-Methoxyisophthalic acid,Non specificata,Al,Al(ClO4)3·6H2O,H2O,Nessuno,130,12.0,2.0,2.0,1.0,,,,,Hydrothermal,2,development_positive,numeric_decimal_standardized;temperature_numeric_standardized;time_numeric_standardized,DEVELOPMENT
POS-0072,457,5-Nitroisophthalic acid,Non specificata,Al,Al(ClO4)3·6H2O,H2O,Nessuno,130,12.0,2.0,2.0,1.0,,,,,Hydrothermal,2,development_positive,numeric_decimal_standardized;temperature_numeric_standardized;time_numeric_standardized,DEVELOPMENT
POS-0073,458,"trans-Cyclohexane-1,4-dicarboxylic acid",Non specificata,Al,Al2(SO4)3·18H2O,H2O,Nessuno,180,24.0,3.0,1.5,2.0,,,,,Hydrothermal,2,development_positive,numeric_decimal_standardized;temperature_numeric_standardized;time_numeric_standardized,DEVELOPMENT
POS-0074,459,TCPP (Tetrakis(4-carboxyphenyl)porphyrin),Non specificata,Zr,ZrOCl2·8H2O,DMF/BA,Nessuno,120,12.0,0.04,0.3,0.1333,,,,,Solvothermal,2,development_positive,temperature_numeric_standardized;time_numeric_standardized,DEVELOPMENT
POS-0075,460,TCPP,Non specificata,Hf,HfCl4,DMF/BA,Nessuno,120,24.0,0.03,0.2,0.15,,,,,Solvothermal,2,development_positive,temperature_numeric_standardized;time_numeric_standardized,DEVELOPMENT
POS-0076,461,TCPP,Non specificata,Fe,FeCl3,DMF,Nessuno,150,24.0,0.08,0.5,0.16,,,,,Solvothermal,2,development_positive,temperature_numeric_standardized;time_numeric_standardized,DEVELOPMENT
POS-0077,462,Fumaric acid,Non specificata,Zr,ZrCl4,DMF/Formic acid,Nessuno,120,24.0,1.0,1.0,1.0,,,,,Solvothermal,2,development_positive,numeric_decimal_standardized;temperature_numeric_standardized;time_numeric_standardized,DEVELOPMENT
POS-0078,464,"Pyrazole-3,5-dicarboxylic acid",Non specificata,Zr,ZrCl4,DMF/Formic acid,Nessuno,120,24.0,1.0,1.0,1.0,,,,,Solvothermal,2,development_positive,numeric_decimal_standardized;temperature_numeric_standardized;time_numeric_standardized,DEVELOPMENT
POS-0079,465,"1H-pyrazole-3,5-dicarboxylic acid",Non specificata,Al,AlCl3·6H2O,H2O,Nessuno,100,24.0,2.0,2.0,1.0,,,,,Hydrothermal,2,development_positive,numeric_decimal_standardized;temperature_numeric_standardized;time_numeric_standardized,DEVELOPMENT
POS-0080,466,"1,4-Benzenedicarboxylic acid (H2BDC)",Non specificata,Fe,FeCl3,EtOH,Nessuno,80,24.0,1.0,2.0,0.5,,,,,Solvothermal,2,development_positive,numeric_decimal_standardized;temperature_numeric_standardized;time_numeric_standardized,DEVELOPMENT
POS-0081,468,"5-(2,4,6-trioxohexahydro-1,3,5-triazin-1-yl)isophthalic acid",Non specificata,Cu,Cu(NO3)2·2.5H2O,DMA/DMSO,Nessuno,85,72.0,0.15,0.5,0.3,,,,,Solvothermal,2,development_positive,temperature_numeric_standardized;time_numeric_standardized,DEVELOPMENT
POS-0082,470,"4,4'-(naphthalene-2,6-diyl)dibenzonic acid",Non specificata,Cu,Cu(NO3)2·2.5H2O,DMF,Nessuno,85,48.0,0.2,0.6,0.3333,,,,,Solvothermal,2,development_positive,temperature_numeric_standardized;time_numeric_standardized,DEVELOPMENT
POS-0083,471,Imidazole (3.0) / Benzimidazole (1.0),Non specificata,Zn,Zn(NO3)2·6H2O,DMF,Nessuno,130,48.0,4.0,1.0,4.0,,,,,Solvothermal,2,development_positive,numeric_decimal_standardized;temperature_numeric_standardized;time_numeric_standardized,DEVELOPMENT
POS-0084,473,2-Ethylimidazole,Non specificata,Zn,Zn(ClO4)2·6H2O,MeOH/NH3,Nessuno,25,24.0,4.0,1.0,4.0,,,,,Room Temperature,2,development_positive,numeric_decimal_standardized;temperature_numeric_standardized;time_numeric_standardized,DEVELOPMENT
POS-0085,474,4-Methyl-5-imidazolecarboxaldehyde,Non specificata,Zn,Zn(NO3)2·6H2O,DMF,Nessuno,85,24.0,4.0,1.0,4.0,,,,,Solvothermal,2,development_positive,numeric_decimal_standardized;temperature_numeric_standardized;time_numeric_standardized,DEVELOPMENT
POS-0086,475,"Adenine (0.4) / 4,4'-BPDC (0.8)",Non specificata,Zn,Zn(NO3)2·6H2O,DMF,Nessuno,130,24.0,1.2,1.2,1.0,,,,,Solvothermal,2,development_positive,numeric_decimal_standardized;temperature_numeric_standardized;time_numeric_standardized,DEVELOPMENT
POS-0087,477,"Pyrazine-2,3-dicarboxylic acid",Non specificata,Zn,Zn(NO3)2·6H2O,H2O,Nessuno,140,24.0,1.0,2.0,0.5,,,,,Hydrothermal,2,development_positive,numeric_decimal_standardized;temperature_numeric_standardized;time_numeric_standardized,DEVELOPMENT
POS-0088,479,BHB-based tetracarboxylate,Non specificata,Cu,Cu(NO3)2·2.5H2O,DMF/Dioxane,Nessuno,65,48.0,0.2,0.8,0.25,,,,,Solvothermal,2,development_positive,temperature_numeric_standardized;time_numeric_standardized,DEVELOPMENT
POS-0089,480,"2,5-Dihydroxyterephthalic acid",Non specificata,Mg,Mg(OAc)2·4H2O,H2O/THF,Nessuno,110,24.0,1.0,3.3,0.303,,,,,Solvothermal,2,development_positive,numeric_decimal_standardized;solvent_canonicalized;temperature_numeric_standardized;time_numeric_standardized,DEVELOPMENT
POS-0090,481,"2,6-Naphthalenedicarboxylic acid",Non specificata,Al,Al(NO3)3·9H2O,DMF,Nessuno,120,24.0,2.0,2.0,1.0,,,,,Solvothermal,2,development_positive,numeric_decimal_standardized;temperature_numeric_standardized;time_numeric_standardized,DEVELOPMENT
POS-0091,482,"4,4'-Biphenyldicarboxylic acid",Non specificata,Al,Al(NO3)3·9H2O,DMF,Nessuno,120,24.0,2.0,2.0,1.0,,,,,Solvothermal,2,development_positive,numeric_decimal_standardized;temperature_numeric_standardized;time_numeric_standardized,DEVELOPMENT
POS-0092,483,TCPP,Non specificata,Al,Al(NO3)3·9H2O,H2O,Nessuno,180,24.0,0.1,0.5,0.2,,,,,Hydrothermal,2,development_positive,temperature_numeric_standardized;time_numeric_standardized,DEVELOPMENT
POS-0093,484,Fumaric acid,Non specificata,Zr,ZrOCl2·8H2O,H2O/Formic acid,Nessuno,100,24.0,2.0,2.0,1.0,,,,,Hydrothermal,2,development_positive,numeric_decimal_standardized;solvent_canonicalized;temperature_numeric_standardized;time_numeric_standardized,DEVELOPMENT
POS-0094,485,"1,4-Benzenedicarboxylic acid (H2BDC)",Non specificata,Ce,Ce(NH4)2(NO3)6,DMF,Nessuno,100,15.0,1.0,1.0,1.0,,,,,Solvothermal,2,development_positive,numeric_decimal_standardized;temperature_numeric_standardized;time_numeric_standardized,DEVELOPMENT
POS-0095,486,"1,4-Benzenedicarboxylic acid (H2BDC)",Non specificata,Hf,HfCl4,DMF/HCl,Nessuno,120,24.0,1.0,1.0,1.0,,,,,Solvothermal,2,development_positive,numeric_decimal_standardized;temperature_numeric_standardized;time_numeric_standardized,DEVELOPMENT
POS-0096,487,"4,4'-Biphenyldicarboxylic acid",Non specificata,Hf,HfCl4,DMF/HCl,Nessuno,120,24.0,0.8,0.8,1.0,,,,,Solvothermal,2,development_positive,numeric_decimal_standardized;temperature_numeric_standardized;time_numeric_standardized,DEVELOPMENT
POS-0097,488,"2,5-Thiophenedicarboxylic acid",Non specificata,Zr,ZrCl4,DMF/Propanol,Nessuno,120,24.0,1.0,1.0,1.0,,,,,Solvothermal,2,development_positive,numeric_decimal_standardized;temperature_numeric_standardized;time_numeric_standardized,DEVELOPMENT
POS-0098,489,TDPAT,Non specificata,Fe,FeCl3,DMF,Nessuno,120,48.0,0.3,1.0,0.3,,,,,Solvothermal,2,development_positive,numeric_decimal_standardized;temperature_numeric_standardized;time_numeric_standardized,DEVELOPMENT
POS-0099,490,TCPP,Non specificata,Zr,ZrCl4,DMF,Nessuno,120,24.0,0.05,0.3,0.1667,,,,,Solvothermal,2,development_positive,temperature_numeric_standardized;time_numeric_standardized,DEVELOPMENT
POS-0100,491,TCPP,Non specificata,Zr,ZrOCl2·8H2O,DMF/Benzoic acid,Nessuno,120,24.0,0.05,0.3,0.1667,,,,,Solvothermal,2,development_positive,temperature_numeric_standardized;time_numeric_standardized;exact_duplicate_candidate,DEVELOPMENT
POS-0101,494,H4TBAPy derivative,Non specificata,Zr,ZrOCl2·8H2O,DMF/TFA,Nessuno,120,24.0,0.05,0.25,0.2,,,,,Solvothermal,2,development_positive,temperature_numeric_standardized;time_numeric_standardized,DEVELOPMENT
POS-0102,500,"4,4'-Bipyridine (0.5) / H2BDC (0.5)",Non specificata,Cd,Cd(NO3)2·4H2O,DMF,Nessuno,100,48.0,1.0,1.0,1.0,,,,,Solvothermal,2,development_positive,numeric_decimal_standardized;temperature_numeric_standardized;time_numeric_standardized,DEVELOPMENT
POS-0103,501,2-Fluoroterephthalic acid,Non specificata,Zr,ZrCl4,DMF/HCl,HCl,120,24.0,1.0,1.0,1.0,,,,,Solvothermal,2,development_positive,numeric_decimal_standardized;temperature_numeric_standardized;time_numeric_standardized,DEVELOPMENT
POS-0104,502,"1,2,4,5-Benzenetetracarboxylic acid",Non specificata,Zr,ZrOCl2·8H2O,DMF/H2O,Acido acetico,100,24.0,0.5,1.0,0.5,,,,,Solvothermal,2,development_positive,additive_canonicalized;numeric_decimal_standardized;solvent_canonicalized;temperature_numeric_standardized;time_numeric_standardized,DEVELOPMENT
POS-0105,503,2-Sulfoterephthalic acid monosodium salt,Non specificata,Zr,ZrCl4,DMF/HCl,HCl,120,24.0,1.0,1.0,1.0,,,,,Solvothermal,2,development_positive,numeric_decimal_standardized;temperature_numeric_standardized;time_numeric_standardized,DEVELOPMENT
POS-0106,504,"2,5-Dihydroxyterephthalic acid",Non specificata,Zr,ZrOCl2·8H2O,DMF/H2O,Acido benzoico,120,24.0,1.0,1.0,1.0,,,,,Solvothermal,2,development_positive,additive_canonicalized;numeric_decimal_standardized;solvent_canonicalized;temperature_numeric_standardized;time_numeric_standardized,DEVELOPMENT
POS-0107,505,"1,4-Benzenedicarboxylic acid (H2BDC)",Non specificata,Ce,Ce(NH4)2(NO3)6,DMF,Acido formico,100,15.0,1.0,1.0,1.0,,,,,Solvothermal,2,development_positive,additive_canonicalized;numeric_decimal_standardized;temperature_numeric_standardized;time_numeric_standardized,DEVELOPMENT
POS-0108,507,"2,5-Dimethylterephthalic acid",Non specificata,Zr,ZrCl4,DMF/HCl,HCl,120,24.0,1.0,1.0,1.0,,,,,Solvothermal,2,development_positive,numeric_decimal_standardized;temperature_numeric_standardized;time_numeric_standardized,DEVELOPMENT
POS-0109,508,"2,5-Dinitroterephthalic acid",Non specificata,Zr,ZrCl4,DMF/HCl,HCl,120,24.0,1.0,1.0,1.0,,,,,Solvothermal,2,development_positive,numeric_decimal_standardized;temperature_numeric_standardized;time_numeric_standardized,DEVELOPMENT
POS-0110,509,"2-Amino-[1,1'-biphenyl]-4,4'-dicarboxylic acid",Non specificata,Zr,ZrCl4,DMF/HCl,HCl,120,24.0,0.5,0.5,1.0,,,,,Solvothermal,2,development_positive,numeric_decimal_standardized;temperature_numeric_standardized;time_numeric_standardized,DEVELOPMENT
POS-0111,510,"3,3'-Dimethyl-[1,1'-biphenyl]-4,4'-dicarboxylic acid",Non specificata,Zr,ZrCl4,DMF/HCl,Acido benzoico,120,24.0,0.5,0.5,1.0,,,,,Solvothermal,2,development_positive,additive_canonicalized;numeric_decimal_standardized;temperature_numeric_standardized;time_numeric_standardized,DEVELOPMENT
POS-0112,511,"2'-Amino-[1,1':4',1''-terphenyl]-4,4''-dicarboxylic acid",Non specificata,Zr,ZrCl4,DMF/HCl,Acido benzoico,120,24.0,0.3,0.3,1.0,,,,,Solvothermal,2,development_positive,additive_canonicalized;numeric_decimal_standardized;temperature_numeric_standardized;time_numeric_standardized,DEVELOPMENT
POS-0113,512,"2,6-Naphthalenedicarboxylic acid",Non specificata,Zr,ZrCl4,DMF/Acetic acid,Acido acetico,120,24.0,1.0,1.0,1.0,,,,,Solvothermal,2,development_positive,additive_canonicalized;numeric_decimal_standardized;temperature_numeric_standardized;time_numeric_standardized,DEVELOPMENT
POS-0114,513,"2,6-Naphthalenedicarboxylic acid",Non specificata,Hf,HfCl4,DMF/Acetic acid,Acido acetico,120,24.0,1.0,1.0,1.0,,,,,Solvothermal,2,development_positive,additive_canonicalized;numeric_decimal_standardized;temperature_numeric_standardized;time_numeric_standardized,DEVELOPMENT
POS-0115,514,Fumaric acid,Non specificata,Zr,ZrOCl2·8H2O,H2O/Formic acid,Acido formico,100,24.0,2.0,2.0,1.0,,,,,Hydrothermal,2,development_positive,additive_canonicalized;numeric_decimal_standardized;solvent_canonicalized;temperature_numeric_standardized;time_numeric_standardized,DEVELOPMENT
POS-0116,515,Fumaric acid,Non specificata,Hf,HfCl4,DMF/Formic acid,Acido formico,120,24.0,2.0,2.0,1.0,,,,,Solvothermal,2,development_positive,additive_canonicalized;numeric_decimal_standardized;temperature_numeric_standardized;time_numeric_standardized,DEVELOPMENT
POS-0117,516,5-Aminoisophthalic acid,Non specificata,Zr,ZrOCl2·8H2O,DMF/Formic acid,Acido formico,100,24.0,0.5,1.0,0.5,,,,,Solvothermal,2,development_positive,additive_canonicalized;numeric_decimal_standardized;temperature_numeric_standardized;time_numeric_standardized,DEVELOPMENT
POS-0118,518,"Pyrazole-3,5-dicarboxylic acid",Non specificata,Hf,HfCl4,DMF/Formic acid,Acido formico,120,24.0,1.0,1.0,1.0,,,,,Solvothermal,2,development_positive,additive_canonicalized;numeric_decimal_standardized;temperature_numeric_standardized;time_numeric_standardized,DEVELOPMENT
POS-0119,519,"1,3,6,8-tetrakis(p-benzoic acid)pyrene",Non specificata,Hf,HfCl4,DMF/TFA,TFA,120,18.0,0.06,0.3,0.2,,,,,Solvothermal,2,development_positive,temperature_numeric_standardized;time_numeric_standardized,DEVELOPMENT
POS-0120,520,"1,3,6,8-tetrakis(p-benzoic acid)pyrene",Non specificata,Zr,ZrOCl2·8H2O,DMF/Benzoic acid,Acido benzoico,120,18.0,0.05,0.25,0.2,,,,,Solvothermal,2,development_positive,additive_canonicalized;temperature_numeric_standardized;time_numeric_standardized,DEVELOPMENT
POS-0121,521,2-Methylimidazole,Non specificata,Co,Co(NO3)2·6H2O,H2O/MeOH,Acido formico,150,12.0,4.0,2.5,1.6,,,,,Precipitation,2,development_positive,additive_canonicalized;numeric_decimal_standardized;solvent_canonicalized;temperature_numeric_standardized;time_numeric_standardized,DEVELOPMENT
POS-0122,522,Benzimidazole,Non specificata,Co,Co(OAc)2·4H2O,MeCN,Acido benzoico,25,48.0,2.0,2.5,0.8,,,,,Room Temperature,2,development_positive,additive_canonicalized;numeric_decimal_standardized;temperature_numeric_standardized;time_numeric_standardized,DEVELOPMENT
POS-0123,524,"2,5-Dihydroxyterephthalic acid (H4DOBDC)",Non specificata,Ni,Ni(OAc)2·4H2O,DEF,Trietilammina (TEA),100,48.0,1.0,5.0,0.2,,,,,Sonochemical,2,development_positive,additive_canonicalized;numeric_decimal_standardized;temperature_numeric_standardized;time_numeric_standardized,DEVELOPMENT
POS-0124,525,"4,4'-Biphenyldicarboxylic acid (H2BPDC)",Non specificata,Fe,FeCl3·6H2O,MeOH,Trietilammina (TEA),120,4.0,1.5,5.0,0.3,,,,,Solvothermal,2,development_positive,additive_canonicalized;numeric_decimal_standardized;temperature_numeric_standardized;time_numeric_standardized,DEVELOPMENT
POS-0125,526,"2,6-Naphthalenedicarboxylic acid (2,6-NDC)",Non specificata,Fe,Fe(NO3)3·9H2O,EtOH,HNO3,130,4.0,1.5,5.0,0.3,,,,,Hydrothermal,2,development_positive,numeric_decimal_standardized;temperature_numeric_standardized;time_numeric_standardized,DEVELOPMENT
POS-0126,527,Fumaric acid,Non specificata,Al,Al(NO3)3·9H2O,H2O,Nessuno,60,24.0,1.5,2.5,0.6,,,,,Precipitation,2,development_positive,temperature_numeric_standardized;time_numeric_standardized,DEVELOPMENT
POS-0127,528,Isophthalic acid,Non specificata,Al,AlCl3·6H2O,DMF/H2O/EtOH,Acido benzoico,25,2.0,1.0,1.5,0.6667,,,,,Room Temperature,2,development_positive,additive_canonicalized;numeric_decimal_standardized;solvent_canonicalized;temperature_numeric_standardized;time_numeric_standardized,DEVELOPMENT
POS-0128,529,5-Nitroisophthalic acid,Non specificata,Zr,ZrCl4,DMF/H2O,Acido formico,85,36.0,0.25,2.0,0.125,,,,,Microwave,2,development_positive,additive_canonicalized;numeric_decimal_standardized;temperature_numeric_standardized;time_numeric_standardized,DEVELOPMENT
POS-0129,530,5-Aminoisophthalic acid,Non specificata,Zr,ZrOCl2·8H2O,DMA,Nessuno,120,6.0,2.0,4.0,0.5,,,,,Sonochemical,2,development_positive,numeric_decimal_standardized;temperature_numeric_standardized;time_numeric_standardized,DEVELOPMENT
POS-0130,531,Imidazole-2-carboxaldehyde,Non specificata,Mg,Mg(NO3)2·6H2O,H2O/THF,HCl,150,4.0,0.25,2.0,0.125,,,,,Solvothermal,2,development_positive,numeric_decimal_standardized;solvent_canonicalized;temperature_numeric_standardized;time_numeric_standardized,DEVELOPMENT
POS-0131,532,"4,4',4''-Triaminotriphenylamine",Non specificata,Mn,Mn(OAc)2·4H2O,H2O/MeOH,Acido acetico,80,72.0,2.0,1.0,2.0,,,,,Hydrothermal,2,development_positive,additive_canonicalized;numeric_decimal_standardized;solvent_canonicalized;temperature_numeric_standardized;time_numeric_standardized,DEVELOPMENT
POS-0132,534,"Pyrazine-2,3-dicarboxylic acid",Non specificata,Zn,Zn(OAc)2·2H2O,DMF,HCl,25,6.0,0.25,3.0,0.0833,,,,,Room Temperature,2,development_positive,numeric_decimal_standardized;temperature_numeric_standardized;time_numeric_standardized,DEVELOPMENT
POS-0133,535,"4,4'-Bipyridine",Non specificata,Cu,Cu(NO3)2·2.5H2O,DEF,Trietilammina (TEA),80,48.0,0.5,2.0,0.25,,,,,Microwave,2,development_positive,additive_canonicalized;numeric_decimal_standardized;temperature_numeric_standardized;time_numeric_standardized,DEVELOPMENT
POS-0134,536,"1,2,4-Triazole",Non specificata,Cu,Cu(OAc)2·H2O,MeOH,Trietilammina (TEA),130,24.0,1.5,1.0,1.5,,,,,Sonochemical,2,development_positive,additive_canonicalized;numeric_decimal_standardized;temperature_numeric_standardized;time_numeric_standardized,DEVELOPMENT
POS-0135,537,"1,4-Benzenedicarboxylic acid (H2BDC)",Non specificata,Co,Co(NO3)2·6H2O,EtOH,HCl,80,4.0,3.0,1.0,3.0,,,,,Solvothermal,2,development_positive,numeric_decimal_standardized;temperature_numeric_standardized;time_numeric_standardized,DEVELOPMENT
POS-0136,539,2-Methylimidazole,Non specificata,Ni,Ni(NO3)2·6H2O,DMF/H2O/EtOH,Acido acetico,180,18.0,2.0,5.0,0.4,,,,,Precipitation,2,development_positive,additive_canonicalized;numeric_decimal_standardized;solvent_canonicalized;temperature_numeric_standardized;time_numeric_standardized,DEVELOPMENT
POS-0137,540,Benzimidazole,Non specificata,Ni,Ni(OAc)2·4H2O,DMF/H2O,Nessuno,25,18.0,0.5,5.0,0.1,,,,,Room Temperature,2,development_positive,numeric_decimal_standardized;temperature_numeric_standardized;time_numeric_standardized,DEVELOPMENT
POS-0138,542,"2,5-Dihydroxyterephthalic acid (H4DOBDC)",Non specificata,Fe,Fe(NO3)3·9H2O,H2O/THF,Acido formico,180,2.0,4.0,2.0,2.0,,,,,Sonochemical,2,development_positive,additive_canonicalized;numeric_decimal_standardized;solvent_canonicalized;temperature_numeric_standardized;time_numeric_standardized,DEVELOPMENT
POS-0139,543,"4,4'-Biphenyldicarboxylic acid (H2BPDC)",Non specificata,Al,Al(NO3)3·9H2O,H2O/MeOH,Acido formico,85,2.0,1.0,5.0,0.2,,,,,Solvothermal,2,development_positive,additive_canonicalized;numeric_decimal_standardized;solvent_canonicalized;temperature_numeric_standardized;time_numeric_standardized,DEVELOPMENT
POS-0140,544,"2,6-Naphthalenedicarboxylic acid (2,6-NDC)",Non specificata,Al,AlCl3·6H2O,MeCN,Acido acetico,60,18.0,4.0,1.0,4.0,,,,,Hydrothermal,2,development_positive,additive_canonicalized;numeric_decimal_standardized;temperature_numeric_standardized;time_numeric_standardized,DEVELOPMENT
POS-0141,545,Fumaric acid,Non specificata,Zr,ZrCl4,DMF,Acido acetico,200,36.0,1.5,0.5,3.0,,,,,Precipitation,2,development_positive,additive_canonicalized;numeric_decimal_standardized;temperature_numeric_standardized;time_numeric_standardized,DEVELOPMENT
POS-0142,546,Isophthalic acid,Non specificata,Zr,ZrOCl2·8H2O,DEF,Acido benzoico,25,2.0,4.0,5.0,0.8,,,,,Room Temperature,2,development_positive,additive_canonicalized;numeric_decimal_standardized;temperature_numeric_standardized;time_numeric_standardized,DEVELOPMENT
POS-0143,547,5-Nitroisophthalic acid,Non specificata,Mg,Mg(NO3)2·6H2O,MeOH,Trietilammina (TEA),180,18.0,1.5,1.5,1.0,,,,,Microwave,2,development_positive,additive_canonicalized;numeric_decimal_standardized;temperature_numeric_standardized;time_numeric_standardized,DEVELOPMENT
POS-0144,548,5-Aminoisophthalic acid,Non specificata,Mn,Mn(OAc)2·4H2O,EtOH,Acido benzoico,85,2.0,2.0,1.5,1.3333,,,,,Sonochemical,2,development_positive,additive_canonicalized;numeric_decimal_standardized;temperature_numeric_standardized;time_numeric_standardized,DEVELOPMENT
