Repository: marcofrancucci25-cloud/synthesis-prediction

## Version 9.5.0

Updated ligand identity card with a 2D RDKit structure, clean molecular identifiers, key descriptors, and expandable technical details.

# MOF Synthesis Assistant v9.2

Interactive Streamlit application for literature-aware MOF synthesis prediction and condition prioritization.

## Deploy on Streamlit Community Cloud

- Repository branch: `main`
- Main file: `app.py`
- Recommended Python: 3.12 or 3.13

The application requires outbound HTTPS access to resolve chemical names. Direct SMILES input and the predictive core remain available without the external resolver.

File: data/v11_source_hkust1_moesm5.csv
# Source: Supplementary Data 1, DOI 10.1038/s41467-019-08483-9
# Published file: 41467_2019_8483_MOESM5_ESM.csv (column typo EeOH preserved as published)
sample,H2O,DMF,EeOH,MeOH,iPrOH,ReaRatio,Temp,Power,Time,Crystallinity,BET
G1-01,0.5,0,5,0,1,0.9,120,174,58,0.8,367
G1-02,5.5,0,0.5,0,0,1.7,182,248,57,0.55,0
G1-03,0,5.5,0.5,0,0,1.8,114,155,7,0.7,0
G1-04,0,0,5,0,0,1.7,198,226,4,0.75,0
G1-05,0.5,4.5,0,0,0,0.9,108,250,50,0.75,0
G1-06,5,0.5,0,0,0,0.9,101,176,6,0.35,0
G1-07,0,0.5,0,1,4,1.8,107,232,60,0.65,0
G1-08,1,0,0,0,4.5,1,158,249,6,0.4,0
G1-09,0,0,0,5.5,0,1.5,138,211,20,0.8,0
G1-10,4,0,0,0.5,0,1.7,200,154,4,0.1,0
G1-11,0,5,0,0.5,0.5,0.9,198,165,53,0.6,0
G1-12,0,0,0.5,5,0,0.8,174,248,54,0.6,0
G1-13,0.5,0.5,0,5,0,1.7,132,152,44,0.7,0
G1-14,0,0,5,0,0,0.8,129,250,34,0.7,0
G1-15,0,0,0,0,5.5,1.8,191,172,30,0.55,0
G1-16,0.5,4.5,0,0,0.5,0.8,194,206,8,0.7,0
G1-17,5,0,0.5,0,0.5,1.7,100,150,59,0.2,0
G1-18,4.5,0.5,0,0,0,1.7,126,244,2,0.5,0
G1-19,0,0.5,1,0.5,3.5,1.3,110,154,3,0.5,0
G1-20,0,0,0,6,0,1.5,143,183,22,0.75,0
G1-21,0.5,1.5,0,0,4,1.3,200,248,60,0.8,0
G1-22,5,0.5,0,0.5,0,0.9,196,206,24,0.3,0
G1-23,0,4.5,0,0.5,0,1.8,168,246,3,0.65,0
G1-24,0.5,4.5,0,0.5,0.5,1.3,114,151,58,0.75,0
G1-25,0.5,0,0,1.5,3.5,0.8,100,157,57,0.2,0
G1-26,3,0,3,0,0,0.8,129,150,17,0.6,0
G1-27,0.5,1,0,4,0,1.8,176,246,44,0.8,526
G1-28,1,0,3.5,0,0,1.7,199,151,46,0.65,0
G1-29,0,0.5,5,0,0,0.9,125,164,2,0.75,0
G1-30,0,0,3.5,0,2,1.6,102,238,11,0.6,0
G2-01,0,2.5,2.5,0,0,1.5,140,200,20,0.7,0
G2-02,1,0,3.5,0,0,1.7,199,200,46,0.9,536
G2-03,0.5,0,2,0,2,1.74,196,210,40,0.7,0
G2-04,0,5,0.5,0,0.5,1.6,140,210,28,0.95,1888
G2-05,0.15,3.25,0.05,2.1,0.1,1.3,103,176,52,0.85,0
G2-06,1.5,1,3,0,0,1.56,140,200,20,0.9,0
G2-07,0,3.5,0,0,0.5,0.88,198,200,41,0.75,0
G2-08,0,0,5,0,0,1.27,113,210,19,0.75,0
G2-09,0,4.5,0,0,0,1.79,123,200,7,0.95,935
G2-10,1.5,1.5,0,0,1.5,1.6,143,200,20,0.8,1771
G2-11,1.5,1,3,0,0,1.6,140,200,20,0.85,1295
G2-12,0,0,0,2.5,2.5,0.8,100,190,41,0.4,0
G2-13,0,0,2,0,2.5,1.12,106,180,3,0.5,0
G2-14,3,0,2.5,0,0,1.5,139,200,20,0.75,1790
G2-15,0.5,2,2,0,0,1.5,140,200,20,0.8,1397
G2-16,3,0,1.5,0,0,1.3,150,210,26,0.2,0
G2-17,0,0.5,2,2.5,0,1.34,129,210,25,0.9,1208
G2-18,0,3,1.5,0,0,1.15,118,210,37,0.75,0
G2-19,0,4.5,0,0,0,1.41,114,200,46,0.75,0
G2-20,0.5,1.5,2,0,0,1.39,164,180,31,0.85,830
G2-21,0,0,0,0,1,0.9,179,150,2,0.4,0
G2-22,0.5,0,0,0,2.5,1.18,173,180,13,0.2,0
G2-23,0.5,0,4.5,0.55,0.15,1.1,157,172,45,0.65,0
G2-24,0.5,0,0,4,0,1.59,127,190,38,0.85,1357
G2-25,4.5,0,0.5,0,0.5,1.67,101,200,54,0.65,0
G2-26,0.15,4.65,0.1,0,1,0.8,116,241,59,0.7,0
G2-27,1.5,1.5,1.5,1.5,2,0.8,143,200,2,0.7,0
G2-28,0,3,4.5,0,0,0.86,140,210,3,0.75,0
G2-29,0,0,3.5,0,0.5,0.98,128,220,2,0.5,0
G2-30,0,4.5,0,0,2,0.8,200,240,60,0.85,1607
G3-01,0,0,0,4.5,0.5,0.9,169,236,32,0.8,0
G3-02,0,3,0,0.5,0,1.37,108,210,5,0.7,0
G3-03,0,0,0,0.5,0.5,1.79,101,150,6,0.65,0
G3-04,0,0.5,5,0,0,0.9,125,210,2,0.85,0
G3-05,0.5,0.5,0.5,0,3.5,1.5,140,200,20,0.85,1201
G3-06,3,0,3,0,0,1.5,140,150,30,0.6,1107
G3-07,3,0,3,0,0,1.5,140,150,40,0.55,1028
G3-08,2,1,2,0,0,1.5,140,180,17,0.8,931
G3-09,2,2,1.5,0,0,1.5,140,200,20,0.9,748
G3-10,1,1,1.5,1,0,1.5,140,200,20,0.9,666
G3-11,3,0,2,0.5,0,1.5,140,240,28,0.75,288
G3-12,2,2,2,0,0,1.5,140,200,20,0.85,1299
G3-13,0.5,2.5,2,0,0,1.5,140,200,20,0.85,2121
G3-14,0,2,2,0,0,1.5,140,200,20,0.9,1927
G3-15,0,2.5,2.5,0,0,1.5,140,200,20,0.9,1676
G3-16,1,1,0,1.5,0,1.5,139,200,20,0.8,1570
G3-17,0,3,0,0,0,1.2,146,230,58,0.85,0
G3-18,1.3,0.3,0.6,0,3.4,1.1,200,240,53,0.4,0
G3-19,2.5,0,2.5,0.5,0,1.5,166,160,29,0.8,1348
G3-20,1.5,1.5,1.5,0,0,1.5,148,200,22,0.8,1183
G3-21,1.5,1,2.5,0,0,1.5,141,200,43,0.85,1091
G3-22,2.5,0,2.5,0,0,1.23,140,200,20,0.9,0
G3-23,1.5,0,1.5,0,0,1.5,140,180,16,0.7,0
G3-24,0,0,0,0.5,0.5,1.79,115,160,9,0.8,0
G3-25,2,2,2,0,0,1,140,160,20,0.75,0
G3-26,3,0,2.5,0,0,1.5,128,220,29,0.8,0
G3-27,2.5,0,3,0,0,1.6,125,170,28,0.4,0
G3-28,0.5,4,0.5,0,0,1.5,175,200,26,0.8,0
G3-29,2.5,0,2.5,0.5,0,1.5,166,160,29,0.8,0
G3-30,3,1.5,1,0,0,1.5,155,200,24,0.75,0

File: data/successful_synthesis_library_v10_3.csv (part 2 of 5)
Positive_ID,ID,Legante,Famiglia_Legante,Metallo,Sale_Metallico,Solvente,Additivo_Colinker,Temperatura_C,Tempo_ore,mmol_Legante,mmol_Sale,Rapporto_LM,Volume solvente,Hydration_Number,Counterion_Class,Oxidation_State,Procedura_Sintetica,Esito_ML,Positive_Library_Source,Data_Quality_Flag,Split_Set
POS-0145,549,Imidazole-2-carboxaldehyde,Non specificata,Zn,Zn(NO3)2·6H2O,H2O,Acido benzoico,85,2.0,0.5,2.5,0.2,,,,,Solvothermal,2,development_positive,additive_canonicalized;temperature_numeric_standardized;time_numeric_standardized,DEVELOPMENT
POS-0146,550,"4,4',4''-Triaminotriphenylamine",Non specificata,Zn,Zn(OAc)2·2H2O,DMF/H2O/EtOH,Acido acetico,150,72.0,4.0,4.0,1.0,,,,,Hydrothermal,2,development_positive,additive_canonicalized;numeric_decimal_standardized;solvent_canonicalized;temperature_numeric_standardized;time_numeric_standardized,DEVELOPMENT
POS-0147,552,"Pyrazine-2,3-dicarboxylic acid",Non specificata,Cu,Cu(OAc)2·H2O,DMA,Acido benzoico,25,12.0,2.0,3.0,0.6667,,,,,Room Temperature,2,development_positive,additive_canonicalized;numeric_decimal_standardized;temperature_numeric_standardized;time_numeric_standardized,DEVELOPMENT
POS-0148,553,"4,4'-Bipyridine",Non specificata,Co,Co(NO3)2·6H2O,H2O/THF,Acido formico,150,12.0,4.0,2.5,1.6,,,,,Microwave,2,development_positive,additive_canonicalized;numeric_decimal_standardized;solvent_canonicalized;temperature_numeric_standardized;time_numeric_standardized,DEVELOPMENT
POS-0149,554,"1,2,4-Triazole",Non specificata,Co,Co(OAc)2·4H2O,H2O/MeOH,Acido acetico,85,24.0,0.5,2.0,0.25,,,,,Sonochemical,2,development_positive,additive_canonicalized;numeric_decimal_standardized;solvent_canonicalized;temperature_numeric_standardized;time_numeric_standardized,DEVELOPMENT
POS-0150,555,"1,4-Benzenedicarboxylic acid (H2BDC)",Non specificata,Ni,Ni(NO3)2·6H2O,MeCN,HCl,200,18.0,1.5,3.0,0.5,,,,,Solvothermal,2,development_positive,numeric_decimal_standardized;temperature_numeric_standardized;time_numeric_standardized,DEVELOPMENT
POS-0151,557,2-Methylimidazole,Non specificata,Fe,FeCl3·6H2O,DEF,Trietilammina (TEA),60,2.0,1.0,0.5,2.0,,,,,Precipitation,2,development_positive,additive_canonicalized;numeric_decimal_standardized;temperature_numeric_standardized;time_numeric_standardized,DEVELOPMENT
POS-0152,558,Benzimidazole,Non specificata,Fe,Fe(NO3)3·9H2O,MeOH,Nessuno,25,72.0,2.0,2.0,1.0,,,,,Room Temperature,2,development_positive,numeric_decimal_standardized;temperature_numeric_standardized;time_numeric_standardized,DEVELOPMENT
POS-0153,560,"2,5-Dihydroxyterephthalic acid (H4DOBDC)",Non specificata,Al,AlCl3·6H2O,H2O,HCl,120,2.0,0.5,1.5,0.3333,,,,,Sonochemical,2,development_positive,temperature_numeric_standardized;time_numeric_standardized,DEVELOPMENT
POS-0154,561,"4,4'-Biphenyldicarboxylic acid (H2BPDC)",Non specificata,Zr,ZrCl4,DMF/H2O/EtOH,HCl,180,24.0,0.25,5.0,0.05,,,,,Solvothermal,2,development_positive,numeric_decimal_standardized;solvent_canonicalized;temperature_numeric_standardized;time_numeric_standardized,DEVELOPMENT
POS-0155,562,"2,6-Naphthalenedicarboxylic acid (2,6-NDC)",Non specificata,Zr,ZrOCl2·8H2O,DMF/H2O,HCl,60,2.0,1.5,1.0,1.5,,,,,Hydrothermal,2,development_positive,numeric_decimal_standardized;temperature_numeric_standardized;time_numeric_standardized,DEVELOPMENT
POS-0156,563,Fumaric acid,Non specificata,Mg,Mg(NO3)2·6H2O,DMA,HNO3,150,4.0,0.25,1.5,0.1667,,,,,Precipitation,2,development_positive,temperature_numeric_standardized;time_numeric_standardized,DEVELOPMENT
POS-0157,564,Isophthalic acid,Non specificata,Mn,Mn(OAc)2·4H2O,H2O/THF,Acido formico,25,2.0,0.25,5.0,0.05,,,,,Room Temperature,2,development_positive,additive_canonicalized;numeric_decimal_standardized;solvent_canonicalized;temperature_numeric_standardized;time_numeric_standardized,DEVELOPMENT
POS-0158,565,5-Nitroisophthalic acid,Non specificata,Zn,Zn(NO3)2·6H2O,H2O/MeOH,Trietilammina (TEA),60,4.0,1.5,1.0,1.5,,,,,Microwave,2,development_positive,additive_canonicalized;numeric_decimal_standardized;solvent_canonicalized;temperature_numeric_standardized;time_numeric_standardized,DEVELOPMENT
POS-0159,566,5-Aminoisophthalic acid,Non specificata,Zn,Zn(OAc)2·2H2O,MeCN,Nessuno,150,18.0,0.25,5.0,0.05,,,,,Sonochemical,2,development_positive,numeric_decimal_standardized;temperature_numeric_standardized;time_numeric_standardized,DEVELOPMENT
POS-0160,567,Imidazole-2-carboxaldehyde,Non specificata,Cu,Cu(NO3)2·2.5H2O,DMF,Acido acetico,85,4.0,1.5,2.5,0.6,,,,,Solvothermal,2,development_positive,additive_canonicalized;temperature_numeric_standardized;time_numeric_standardized,DEVELOPMENT
POS-0161,568,"4,4',4''-Triaminotriphenylamine",Non specificata,Cu,Cu(OAc)2·H2O,DEF,Acido formico,130,36.0,4.0,2.0,2.0,,,,,Hydrothermal,2,development_positive,additive_canonicalized;numeric_decimal_standardized;temperature_numeric_standardized;time_numeric_standardized,DEVELOPMENT
POS-0162,570,"Pyrazine-2,3-dicarboxylic acid",Non specificata,Co,Co(OAc)2·4H2O,EtOH,Trietilammina (TEA),25,12.0,3.0,1.0,3.0,,,,,Room Temperature,2,development_positive,additive_canonicalized;numeric_decimal_standardized;temperature_numeric_standardized;time_numeric_standardized,DEVELOPMENT
POS-0163,571,"4,4'-Bipyridine",Non specificata,Ni,Ni(NO3)2·6H2O,H2O,Trietilammina (TEA),60,72.0,1.0,2.0,0.5,,,,,Microwave,2,development_positive,additive_canonicalized;numeric_decimal_standardized;temperature_numeric_standardized;time_numeric_standardized,DEVELOPMENT
POS-0164,572,"1,2,4-Triazole",Non specificata,Ni,Ni(OAc)2·4H2O,DMF/H2O/EtOH,HCl,85,12.0,1.0,2.0,0.5,,,,,Sonochemical,2,development_positive,numeric_decimal_standardized;solvent_canonicalized;temperature_numeric_standardized;time_numeric_standardized,DEVELOPMENT
POS-0165,573,"1,4-Benzenedicarboxylic acid (H2BDC)",Non specificata,Fe,FeCl3·6H2O,DMF/H2O,HCl,85,6.0,1.0,4.0,0.25,,,,,Solvothermal,2,development_positive,numeric_decimal_standardized;temperature_numeric_standardized;time_numeric_standardized,DEVELOPMENT
POS-0166,575,2-Methylimidazole,Non specificata,Al,Al(NO3)3·9H2O,H2O/THF,HCl,80,48.0,1.0,0.5,2.0,,,,,Precipitation,2,development_positive,numeric_decimal_standardized;solvent_canonicalized;temperature_numeric_standardized;time_numeric_standardized,DEVELOPMENT
POS-0167,576,Benzimidazole,Non specificata,Al,AlCl3·6H2O,H2O/MeOH,Acido benzoico,25,72.0,0.5,0.5,1.0,,,,,Room Temperature,2,development_positive,additive_canonicalized;numeric_decimal_standardized;solvent_canonicalized;temperature_numeric_standardized;time_numeric_standardized,DEVELOPMENT
POS-0168,578,"2,5-Dihydroxyterephthalic acid (H4DOBDC)",Non specificata,Zr,ZrOCl2·8H2O,DMF,Trietilammina (TEA),100,2.0,0.25,1.0,0.25,,,,,Sonochemical,2,development_positive,additive_canonicalized;numeric_decimal_standardized;temperature_numeric_standardized;time_numeric_standardized,DEVELOPMENT
POS-0169,579,"4,4'-Biphenyldicarboxylic acid (H2BPDC)",Non specificata,Mg,Mg(NO3)2·6H2O,DEF,Acido benzoico,120,18.0,1.0,5.0,0.2,,,,,Solvothermal,2,development_positive,additive_canonicalized;numeric_decimal_standardized;temperature_numeric_standardized;time_numeric_standardized,DEVELOPMENT
POS-0170,580,"2,6-Naphthalenedicarboxylic acid (2,6-NDC)",Non specificata,Mn,Mn(OAc)2·4H2O,MeOH,Acido formico,200,72.0,1.0,1.5,0.6667,,,,,Hydrothermal,2,development_positive,additive_canonicalized;numeric_decimal_standardized;temperature_numeric_standardized;time_numeric_standardized,DEVELOPMENT
POS-0171,581,Fumaric acid,Non specificata,Zn,Zn(NO3)2·6H2O,EtOH,HCl,100,48.0,0.25,3.0,0.0833,,,,,Precipitation,2,development_positive,numeric_decimal_standardized;temperature_numeric_standardized;time_numeric_standardized,DEVELOPMENT
POS-0172,582,Isophthalic acid,Non specificata,Zn,Zn(OAc)2·2H2O,H2O,Trietilammina (TEA),25,2.0,1.5,5.0,0.3,,,,,Room Temperature,2,development_positive,additive_canonicalized;numeric_decimal_standardized;temperature_numeric_standardized;time_numeric_standardized,DEVELOPMENT
POS-0173,583,5-Nitroisophthalic acid,Non specificata,Cu,Cu(NO3)2·2.5H2O,DMF/H2O/EtOH,Trietilammina (TEA),180,12.0,1.0,3.0,0.3333,,,,,Microwave,2,development_positive,additive_canonicalized;numeric_decimal_standardized;solvent_canonicalized;temperature_numeric_standardized;time_numeric_standardized,DEVELOPMENT
POS-0174,584,5-Aminoisophthalic acid,Non specificata,Cu,Cu(OAc)2·H2O,DMF/H2O,Acido acetico,200,6.0,2.0,0.5,4.0,,,,,Sonochemical,2,development_positive,additive_canonicalized;numeric_decimal_standardized;temperature_numeric_standardized;time_numeric_standardized,DEVELOPMENT
POS-0175,585,Imidazole-2-carboxaldehyde,Non specificata,Co,Co(NO3)2·6H2O,DMA,HNO3,80,4.0,1.0,3.0,0.3333,,,,,Solvothermal,2,development_positive,numeric_decimal_standardized;temperature_numeric_standardized;time_numeric_standardized,DEVELOPMENT
POS-0176,586,"4,4',4''-Triaminotriphenylamine",Non specificata,Co,Co(OAc)2·4H2O,H2O/THF,Nessuno,200,12.0,1.5,0.5,3.0,,,,,Hydrothermal,2,development_positive,numeric_decimal_standardized;solvent_canonicalized;temperature_numeric_standardized;time_numeric_standardized,DEVELOPMENT
POS-0177,588,"Pyrazine-2,3-dicarboxylic acid",Non specificata,Ni,Ni(OAc)2·4H2O,MeCN,HCl,25,2.0,0.25,5.0,0.05,,,,,Room Temperature,2,development_positive,numeric_decimal_standardized;temperature_numeric_standardized;time_numeric_standardized,DEVELOPMENT
POS-0178,589,"4,4'-Bipyridine",Non specificata,Fe,FeCl3·6H2O,DMF,Trietilammina (TEA),85,24.0,3.0,4.0,0.75,,,,,Microwave,2,development_positive,additive_canonicalized;numeric_decimal_standardized;temperature_numeric_standardized;time_numeric_standardized,DEVELOPMENT
POS-0179,590,"1,2,4-Triazole",Non specificata,Fe,Fe(NO3)3·9H2O,DEF,Trietilammina (TEA),130,24.0,1.0,2.5,0.4,,,,,Sonochemical,2,development_positive,additive_canonicalized;numeric_decimal_standardized;temperature_numeric_standardized;time_numeric_standardized,DEVELOPMENT
POS-0180,591,"1,4-Benzenedicarboxylic acid (H2BDC)",Non specificata,Al,Al(NO3)3·9H2O,MeOH,Nessuno,180,4.0,3.0,2.5,1.2,,,,,Solvothermal,2,development_positive,numeric_decimal_standardized;temperature_numeric_standardized;time_numeric_standardized,DEVELOPMENT
POS-0181,593,2-Methylimidazole,Non specificata,Zr,ZrCl4,H2O,Nessuno,100,6.0,0.25,5.0,0.05,,,,,Precipitation,2,development_positive,numeric_decimal_standardized;temperature_numeric_standardized;time_numeric_standardized,DEVELOPMENT
POS-0182,594,Benzimidazole,Non specificata,Zr,ZrOCl2·8H2O,DMF/H2O/EtOH,HCl,25,18.0,1.0,3.0,0.3333,,,,,Room Temperature,2,development_positive,numeric_decimal_standardized;solvent_canonicalized;temperature_numeric_standardized;time_numeric_standardized,DEVELOPMENT
POS-0183,596,"2,5-Dihydroxyterephthalic acid (H4DOBDC)",Non specificata,Mn,Mn(OAc)2·4H2O,DMA,HCl,120,6.0,0.25,2.0,0.125,,,,,Sonochemical,2,development_positive,numeric_decimal_standardized;temperature_numeric_standardized;time_numeric_standardized,DEVELOPMENT
POS-0184,597,"4,4'-Biphenyldicarboxylic acid (H2BPDC)",Non specificata,Zn,Zn(NO3)2·6H2O,H2O/THF,Acido acetico,120,36.0,1.0,0.5,2.0,,,,,Solvothermal,2,development_positive,additive_canonicalized;numeric_decimal_standardized;solvent_canonicalized;temperature_numeric_standardized;time_numeric_standardized,DEVELOPMENT
POS-0185,598,"2,6-Naphthalenedicarboxylic acid (2,6-NDC)",Non specificata,Zn,Zn(OAc)2·2H2O,H2O/MeOH,Trietilammina (TEA),200,24.0,1.0,1.0,1.0,,,,,Hydrothermal,2,development_positive,additive_canonicalized;numeric_decimal_standardized;solvent_canonicalized;temperature_numeric_standardized;time_numeric_standardized,DEVELOPMENT
POS-0186,599,Fumaric acid,Non specificata,Cu,Cu(NO3)2·2.5H2O,MeCN,Trietilammina (TEA),180,4.0,4.0,5.0,0.8,,,,,Precipitation,2,development_positive,additive_canonicalized;numeric_decimal_standardized;temperature_numeric_standardized;time_numeric_standardized,DEVELOPMENT
POS-0187,600,Isophthalic acid,Non specificata,Cu,Cu(OAc)2·H2O,DMF,Acido formico,25,36.0,4.0,1.0,4.0,,,,,Room Temperature,2,development_positive,additive_canonicalized;numeric_decimal_standardized;temperature_numeric_standardized;time_numeric_standardized,DEVELOPMENT
POS-0188,601,5-Nitroisophthalic acid,Non specificata,Co,Co(NO3)2·6H2O,DEF,Nessuno,80,2.0,0.25,5.0,0.05,,,,,Microwave,2,development_positive,numeric_decimal_standardized;temperature_numeric_standardized;time_numeric_standardized,DEVELOPMENT
POS-0189,602,5-Aminoisophthalic acid,Non specificata,Co,Co(OAc)2·4H2O,MeOH,Acido benzoico,130,36.0,0.5,2.5,0.2,,,,,Sonochemical,2,development_positive,additive_canonicalized;temperature_numeric_standardized;time_numeric_standardized,DEVELOPMENT
POS-0190,603,Imidazole-2-carboxaldehyde,Non specificata,Ni,Ni(NO3)2·6H2O,EtOH,HCl,85,4.0,2.0,0.5,4.0,,,,,Solvothermal,2,development_positive,numeric_decimal_standardized;temperature_numeric_standardized;time_numeric_standardized,DEVELOPMENT
POS-0191,604,"4,4',4''-Triaminotriphenylamine",Non specificata,Ni,Ni(OAc)2·4H2O,H2O,HCl,150,72.0,2.0,2.0,1.0,,,,,Hydrothermal,2,development_positive,numeric_decimal_standardized;temperature_numeric_standardized;time_numeric_standardized,DEVELOPMENT
POS-0192,606,"Pyrazine-2,3-dicarboxylic acid",Non specificata,Fe,Fe(NO3)3·9H2O,DMF/H2O,HCl,25,6.0,4.0,4.0,1.0,,,,,Room Temperature,2,development_positive,numeric_decimal_standardized;temperature_numeric_standardized;time_numeric_standardized,DEVELOPMENT
POS-0193,607,"4,4'-Bipyridine",Non specificata,Al,Al(NO3)3·9H2O,DMA,Acido benzoico,80,4.0,4.0,5.0,0.8,,,,,Microwave,2,development_positive,additive_canonicalized;numeric_decimal_standardized;temperature_numeric_standardized;time_numeric_standardized,DEVELOPMENT
POS-0194,608,"1,2,4-Triazole",Non specificata,Al,AlCl3·6H2O,H2O/THF,Acido benzoico,130,6.0,0.5,0.5,1.0,,,,,Sonochemical,2,development_positive,additive_canonicalized;numeric_decimal_standardized;solvent_canonicalized;temperature_numeric_standardized;time_numeric_standardized,DEVELOPMENT
POS-0195,609,"1,4-Benzenedicarboxylic acid (H2BDC)",Non specificata,Zr,ZrCl4,H2O/MeOH,Acido acetico,130,24.0,1.5,0.5,3.0,,,,,Solvothermal,2,development_positive,additive_canonicalized;numeric_decimal_standardized;solvent_canonicalized;temperature_numeric_standardized;time_numeric_standardized,DEVELOPMENT
POS-0196,611,2-Methylimidazole,Non specificata,Mg,Mg(NO3)2·6H2O,DMF,HCl,60,48.0,1.5,2.5,0.6,,,,,Precipitation,2,development_positive,temperature_numeric_standardized;time_numeric_standardized,DEVELOPMENT
POS-0197,612,Benzimidazole,Non specificata,Mn,Mn(OAc)2·4H2O,DEF,Trietilammina (TEA),25,18.0,1.5,4.0,0.375,,,,,Room Temperature,2,development_positive,additive_canonicalized;numeric_decimal_standardized;temperature_numeric_standardized;time_numeric_standardized,DEVELOPMENT
POS-0198,614,"2,5-Dihydroxyterephthalic acid (H4DOBDC)",Non specificata,Zn,Zn(OAc)2·2H2O,EtOH,Acido formico,80,6.0,4.0,0.5,8.0,,,,,Sonochemical,2,development_positive,additive_canonicalized;numeric_decimal_standardized;temperature_numeric_standardized;time_numeric_standardized,DEVELOPMENT
POS-0199,615,"4,4'-Biphenyldicarboxylic acid (H2BPDC)",Non specificata,Cu,Cu(NO3)2·2.5H2O,H2O,Trietilammina (TEA),150,18.0,2.0,1.0,2.0,,,,,Solvothermal,2,development_positive,additive_canonicalized;numeric_decimal_standardized;temperature_numeric_standardized;time_numeric_standardized,DEVELOPMENT
POS-0200,616,"2,6-Naphthalenedicarboxylic acid (2,6-NDC)",Non specificata,Cu,Cu(OAc)2·H2O,DMF/H2O/EtOH,Nessuno,150,72.0,2.0,2.0,1.0,,,,,Hydrothermal,2,development_positive,numeric_decimal_standardized;solvent_canonicalized;temperature_numeric_standardized;time_numeric_standardized,DEVELOPMENT
POS-0201,617,Fumaric acid,Non specificata,Co,Co(NO3)2·6H2O,DMF/H2O,Trietilammina (TEA),60,4.0,3.0,5.0,0.6,,,,,Precipitation,2,development_positive,additive_canonicalized;numeric_decimal_standardized;temperature_numeric_standardized;time_numeric_standardized,DEVELOPMENT
POS-0202,618,Isophthalic acid,Non specificata,Co,Co(OAc)2·4H2O,DMA,HNO3,25,72.0,2.0,5.0,0.4,,,,,Room Temperature,2,development_positive,numeric_decimal_standardized;temperature_numeric_standardized;time_numeric_standardized,DEVELOPMENT
POS-0203,619,5-Nitroisophthalic acid,Non specificata,Ni,Ni(NO3)2·6H2O,H2O/THF,HNO3,60,36.0,4.0,5.0,0.8,,,,,Microwave,2,development_positive,numeric_decimal_standardized;solvent_canonicalized;temperature_numeric_standardized;time_numeric_standardized,DEVELOPMENT
POS-0204,620,5-Aminoisophthalic acid,Non specificata,Ni,Ni(OAc)2·4H2O,H2O/MeOH,Acido acetico,130,36.0,1.5,1.5,1.0,,,,,Sonochemical,2,development_positive,additive_canonicalized;numeric_decimal_standardized;solvent_canonicalized;temperature_numeric_standardized;time_numeric_standardized,DEVELOPMENT
POS-0205,621,Imidazole-2-carboxaldehyde,Non specificata,Fe,FeCl3·6H2O,MeCN,HNO3,85,18.0,0.25,3.0,0.0833,,,,,Solvothermal,2,development_positive,numeric_decimal_standardized;temperature_numeric_standardized;time_numeric_standardized,DEVELOPMENT
POS-0206,622,"4,4',4''-Triaminotriphenylamine",Non specificata,Fe,Fe(NO3)3·9H2O,DMF,Trietilammina (TEA),120,2.0,3.0,3.0,1.0,,,,,Hydrothermal,2,development_positive,additive_canonicalized;numeric_decimal_standardized;temperature_numeric_standardized;time_numeric_standardized,DEVELOPMENT
POS-0207,624,"Pyrazine-2,3-dicarboxylic acid",Non specificata,Al,AlCl3·6H2O,MeOH,Nessuno,25,18.0,1.5,4.0,0.375,,,,,Room Temperature,2,development_positive,numeric_decimal_standardized;temperature_numeric_standardized;time_numeric_standardized,DEVELOPMENT
POS-0208,625,"4,4'-Bipyridine",Non specificata,Zr,ZrCl4,EtOH,Trietilammina (TEA),120,36.0,0.5,1.0,0.5,,,,,Microwave,2,development_positive,additive_canonicalized;numeric_decimal_standardized;temperature_numeric_standardized;time_numeric_standardized,DEVELOPMENT
POS-0209,626,"1,2,4-Triazole",Non specificata,Zr,ZrOCl2·8H2O,H2O,Acido benzoico,120,12.0,1.5,1.0,1.5,,,,,Sonochemical,2,development_positive,additive_canonicalized;numeric_decimal_standardized;temperature_numeric_standardized;time_numeric_standardized,DEVELOPMENT
POS-0210,627,"1,4-Benzenedicarboxylic acid (H2BDC)",Non specificata,Mg,Mg(NO3)2·6H2O,DMF/H2O/EtOH,HNO3,85,2.0,2.0,5.0,0.4,,,,,Solvothermal,2,development_positive,numeric_decimal_standardized;solvent_canonicalized;temperature_numeric_standardized;time_numeric_standardized,DEVELOPMENT
POS-0211,629,2-Methylimidazole,Non specificata,Zn,Zn(NO3)2·6H2O,DMA,Acido acetico,60,12.0,1.5,5.0,0.3,,,,,Precipitation,2,development_positive,additive_canonicalized;numeric_decimal_standardized;temperature_numeric_standardized;time_numeric_standardized,DEVELOPMENT
POS-0212,630,Benzimidazole,Non specificata,Zn,Zn(OAc)2·2H2O,H2O/THF,Nessuno,25,6.0,0.25,2.0,0.125,,,,,Room Temperature,2,development_positive,numeric_decimal_standardized;solvent_canonicalized;temperature_numeric_standardized;time_numeric_standardized,DEVELOPMENT
POS-0213,632,"2,5-Dihydroxyterephthalic acid (H4DOBDC)",Non specificata,Cu,Cu(OAc)2·H2O,MeCN,HCl,60,48.0,1.0,1.0,1.0,,,,,Sonochemical,2,development_positive,numeric_decimal_standardized;temperature_numeric_standardized;time_numeric_standardized,DEVELOPMENT
POS-0214,633,"4,4'-Biphenyldicarboxylic acid (H2BPDC)",Non specificata,Co,Co(NO3)2·6H2O,DMF,Acido benzoico,80,6.0,1.0,1.0,1.0,,,,,Solvothermal,2,development_positive,additive_canonicalized;numeric_decimal_standardized;temperature_numeric_standardized;time_numeric_standardized,DEVELOPMENT
POS-0215,634,"2,6-Naphthalenedicarboxylic acid (2,6-NDC)",Non specificata,Co,Co(OAc)2·4H2O,DEF,Acido acetico,60,48.0,0.5,2.5,0.2,,,,,Hydrothermal,2,development_positive,additive_canonicalized;temperature_numeric_standardized;time_numeric_standardized,DEVELOPMENT
POS-0216,635,Fumaric acid,Non specificata,Ni,Ni(NO3)2·6H2O,MeOH,HCl,80,6.0,4.0,0.5,8.0,,,,,Precipitation,2,development_positive,numeric_decimal_standardized;temperature_numeric_standardized;time_numeric_standardized,DEVELOPMENT
POS-0217,636,Isophthalic acid,Non specificata,Ni,Ni(OAc)2·4H2O,EtOH,Acido formico,25,18.0,2.0,1.0,2.0,,,,,Room Temperature,2,development_positive,additive_canonicalized;numeric_decimal_standardized;temperature_numeric_standardized;time_numeric_standardized,DEVELOPMENT
POS-0218,637,5-Nitroisophthalic acid,Non specificata,Fe,FeCl3·6H2O,H2O,HNO3,180,12.0,2.0,0.5,4.0,,,,,Microwave,2,development_positive,numeric_decimal_standardized;temperature_numeric_standardized;time_numeric_standardized,DEVELOPMENT
POS-0219,638,5-Aminoisophthalic acid,Non specificata,Fe,Fe(NO3)3·9H2O,DMF/H2O/EtOH,Nessuno,200,12.0,2.0,1.0,2.0,,,,,Sonochemical,2,development_positive,numeric_decimal_standardized;solvent_canonicalized;temperature_numeric_standardized;time_numeric_standardized,DEVELOPMENT
POS-0220,639,Imidazole-2-carboxaldehyde,Non specificata,Al,Al(NO3)3·9H2O,DMF/H2O,HCl,180,6.0,1.0,0.5,2.0,,,,,Solvothermal,2,development_positive,numeric_decimal_standardized;temperature_numeric_standardized;time_numeric_standardized,DEVELOPMENT
POS-0221,640,"4,4',4''-Triaminotriphenylamine",Non specificata,Al,AlCl3·6H2O,DMA,Trietilammina (TEA),80,2.0,4.0,4.0,1.0,,,,,Hydrothermal,2,development_positive,additive_canonicalized;numeric_decimal_standardized;temperature_numeric_standardized;time_numeric_standardized,DEVELOPMENT
POS-0222,642,"Pyrazine-2,3-dicarboxylic acid",Non specificata,Zr,ZrOCl2·8H2O,H2O/MeOH,Trietilammina (TEA),25,72.0,0.25,1.5,0.1667,,,,,Room Temperature,2,development_positive,additive_canonicalized;solvent_canonicalized;temperature_numeric_standardized;time_numeric_standardized,DEVELOPMENT
POS-0223,643,"4,4'-Bipyridine",Non specificata,Mg,Mg(NO3)2·6H2O,MeCN,Nessuno,60,2.0,1.5,3.0,0.5,,,,,Microwave,2,development_positive,numeric_decimal_standardized;temperature_numeric_standardized;time_numeric_standardized,DEVELOPMENT
POS-0224,644,"1,2,4-Triazole",Non specificata,Mn,Mn(OAc)2·4H2O,DMF,HCl,130,6.0,1.5,0.5,3.0,,,,,Sonochemical,2,development_positive,numeric_decimal_standardized;temperature_numeric_standardized;time_numeric_standardized,DEVELOPMENT
POS-0225,645,"1,4-Benzenedicarboxylic acid (H2BDC)",Non specificata,Zn,Zn(NO3)2·6H2O,DEF,Acido benzoico,200,6.0,0.25,2.0,0.125,,,,,Solvothermal,2,development_positive,additive_canonicalized;numeric_decimal_standardized;temperature_numeric_standardized;time_numeric_standardized,DEVELOPMENT
POS-0226,647,2-Methylimidazole,Non specificata,Cu,Cu(NO3)2·2.5H2O,EtOH,HCl,120,6.0,0.25,2.0,0.125,,,,,Precipitation,2,development_positive,numeric_decimal_standardized;temperature_numeric_standardized;time_numeric_standardized,DEVELOPMENT
POS-0227,648,Benzimidazole,Non specificata,Cu,Cu(OAc)2·H2O,H2O,Acido benzoico,25,18.0,2.0,2.0,1.0,,,,,Room Temperature,2,development_positive,additive_canonicalized;numeric_decimal_standardized;temperature_numeric_standardized;time_numeric_standardized,DEVELOPMENT
POS-0228,650,"2,5-Dihydroxyterephthalic acid (H4DOBDC)",Non specificata,Co,Co(OAc)2·4H2O,DMF/H2O,HNO3,150,18.0,4.0,1.5,2.6667,,,,,Sonochemical,2,development_positive,numeric_decimal_standardized;temperature_numeric_standardized;time_numeric_standardized,DEVELOPMENT
POS-0229,651,"4,4'-Biphenyldicarboxylic acid (H2BPDC)",Non specificata,Ni,Ni(NO3)2·6H2O,DMA,HCl,80,72.0,0.5,1.0,0.5,,,,,Solvothermal,2,development_positive,numeric_decimal_standardized;temperature_numeric_standardized;time_numeric_standardized,DEVELOPMENT
POS-0230,652,"2,6-Naphthalenedicarboxylic acid (2,6-NDC)",Non specificata,Ni,Ni(OAc)2·4H2O,H2O/THF,HNO3,60,24.0,3.0,4.0,0.75,,,,,Hydrothermal,2,development_positive,numeric_decimal_standardized;solvent_canonicalized;temperature_numeric_standardized;time_numeric_standardized,DEVELOPMENT
POS-0231,653,Fumaric acid,Non specificata,Fe,FeCl3·6H2O,H2O/MeOH,Acido acetico,180,72.0,1.0,1.0,1.0,,,,,Precipitation,2,development_positive,additive_canonicalized;numeric_decimal_standardized;solvent_canonicalized;temperature_numeric_standardized;time_numeric_standardized,DEVELOPMENT
POS-0232,654,Isophthalic acid,Non specificata,Fe,Fe(NO3)3·9H2O,MeCN,HNO3,25,4.0,2.0,2.5,0.8,,,,,Room Temperature,2,development_positive,numeric_decimal_standardized;temperature_numeric_standardized;time_numeric_standardized,DEVELOPMENT
POS-0233,655,5-Nitroisophthalic acid,Non specificata,Al,Al(NO3)3·9H2O,DMF,Nessuno,130,6.0,2.0,5.0,0.4,,,,,Microwave,2,development_positive,numeric_decimal_standardized;temperature_numeric_standardized;time_numeric_standardized,DEVELOPMENT
POS-0234,656,5-Aminoisophthalic acid,Non specificata,Al,AlCl3·6H2O,DEF,Acido benzoico,130,12.0,4.0,0.5,8.0,,,,,Sonochemical,2,development_positive,additive_canonicalized;numeric_decimal_standardized;temperature_numeric_standardized;time_numeric_standardized,DEVELOPMENT
POS-0235,657,Imidazole-2-carboxaldehyde,Non specificata,Zr,ZrCl4,MeOH,HCl,200,12.0,3.0,2.0,1.5,,,,,Solvothermal,2,development_positive,numeric_decimal_standardized;temperature_numeric_standardized;time_numeric_standardized,DEVELOPMENT
POS-0236,658,"4,4',4''-Triaminotriphenylamine",Non specificata,Zr,ZrOCl2·8H2O,EtOH,Acido acetico,85,24.0,1.0,4.0,0.25,,,,,Hydrothermal,2,development_positive,additive_canonicalized;numeric_decimal_standardized;temperature_numeric_standardized;time_numeric_standardized,DEVELOPMENT
POS-0237,660,"Pyrazine-2,3-dicarboxylic acid",Non specificata,Mn,Mn(OAc)2·4H2O,DMF/H2O/EtOH,Acido acetico,25,4.0,3.0,2.0,1.5,,,,,Room Temperature,2,development_positive,additive_canonicalized;numeric_decimal_standardized;solvent_canonicalized;temperature_numeric_standardized;time_numeric_standardized,DEVELOPMENT
POS-0238,661,"4,4'-Bipyridine",Non specificata,Zn,Zn(NO3)2·6H2O,DMF/H2O,Nessuno,100,48.0,4.0,2.5,1.6,,,,,Microwave,2,development_positive,numeric_decimal_standardized;temperature_numeric_standardized;time_numeric_standardized,DEVELOPMENT
POS-0239,662,"1,2,4-Triazole",Non specificata,Zn,Zn(OAc)2·2H2O,DMA,HCl,150,2.0,2.0,1.5,1.3333,,,,,Sonochemical,2,development_positive,numeric_decimal_standardized;temperature_numeric_standardized;time_numeric_standardized,DEVELOPMENT
POS-0240,663,"1,4-Benzenedicarboxylic acid (H2BDC)",Non specificata,Cu,Cu(NO3)2·2.5H2O,H2O/THF,Trietilammina (TEA),200,2.0,0.25,0.5,0.5,,,,,Solvothermal,2,development_positive,additive_canonicalized;solvent_canonicalized;temperature_numeric_standardized;time_numeric_standardized,DEVELOPMENT
POS-0241,665,2-Methylimidazole,Non specificata,Co,Co(NO3)2·6H2O,MeCN,HCl,120,24.0,1.0,2.5,0.4,,,,,Precipitation,2,development_positive,numeric_decimal_standardized;temperature_numeric_standardized;time_numeric_standardized,DEVELOPMENT
POS-0242,666,Benzimidazole,Non specificata,Co,Co(OAc)2·4H2O,DMF,Acido formico,25,18.0,1.0,2.0,0.5,,,,,Room Temperature,2,development_positive,additive_canonicalized;numeric_decimal_standardized;temperature_numeric_standardized;time_numeric_standardized,DEVELOPMENT
POS-0243,668,"2,5-Dihydroxyterephthalic acid (H4DOBDC)",Non specificata,Ni,Ni(OAc)2·4H2O,MeOH,Trietilammina (TEA),60,2.0,3.0,2.5,1.2,,,,,Sonochemical,2,development_positive,additive_canonicalized;numeric_decimal_standardized;temperature_numeric_standardized;time_numeric_standardized,DEVELOPMENT
POS-0244,669,"4,4'-Biphenyldicarboxylic acid (H2BPDC)",Non specificata,Fe,FeCl3·6H2O,EtOH,HCl,85,36.0,1.0,0.5,2.0,,,,,Solvothermal,2,development_positive,numeric_decimal_standardized;temperature_numeric_standardized;time_numeric_standardized,DEVELOPMENT
POS-0245,670,"2,6-Naphthalenedicarboxylic acid (2,6-NDC)",Non specificata,Fe,Fe(NO3)3·9H2O,H2O,HNO3,180,24.0,1.5,2.0,0.75,,,,,Hydrothermal,2,development_positive,numeric_decimal_standardized;temperature_numeric_standardized;time_numeric_standardized,DEVELOPMENT
POS-0246,671,Fumaric acid,Non specificata,Al,Al(NO3)3·9H2O,DMF/H2O/EtOH,HCl,180,12.0,0.5,1.0,0.5,,,,,Precipitation,2,development_positive,numeric_decimal_standardized;solvent_canonicalized;temperature_numeric_standardized;time_numeric_standardized,DEVELOPMENT
POS-0247,672,Isophthalic acid,Non specificata,Al,AlCl3·6H2O,DMF/H2O,HNO3,25,4.0,1.5,2.0,0.75,,,,,Room Temperature,2,development_positive,numeric_decimal_standardized;temperature_numeric_standardized;time_numeric_standardized,DEVELOPMENT
POS-0248,673,5-Nitroisophthalic acid,Non specificata,Zr,ZrCl4,DMA,Trietilammina (TEA),200,12.0,1.0,5.0,0.2,,,,,Microwave,2,development_positive,additive_canonicalized;numeric_decimal_standardized;temperature_numeric_standardized;time_numeric_standardized,DEVELOPMENT
POS-0249,674,5-Aminoisophthalic acid,Non specificata,Zr,ZrOCl2·8H2O,H2O/THF,HCl,60,72.0,2.0,0.5,4.0,,,,,Sonochemical,2,development_positive,numeric_decimal_standardized;solvent_canonicalized;temperature_numeric_standardized;time_numeric_standardized,DEVELOPMENT
POS-0250,675,Imidazole-2-carboxaldehyde,Non specificata,Mg,Mg(NO3)2·6H2O,H2O/MeOH,HNO3,85,24.0,1.0,1.0,1.0,,,,,Solvothermal,2,development_positive,numeric_decimal_standardized;solvent_canonicalized;temperature_numeric_standardized;time_numeric_standardized,DEVELOPMENT
POS-0251,676,"4,4',4''-Triaminotriphenylamine",Non specificata,Mn,Mn(OAc)2·4H2O,MeCN,Acido acetico,200,4.0,3.0,1.0,3.0,,,,,Hydrothermal,2,development_positive,additive_canonicalized;numeric_decimal_standardized;temperature_numeric_standardized;time_numeric_standardized,DEVELOPMENT
POS-0252,678,"Pyrazine-2,3-dicarboxylic acid",Non specificata,Zn,Zn(OAc)2·2H2O,DEF,Nessuno,25,2.0,4.0,1.0,4.0,,,,,Room Temperature,2,development_positive,numeric_decimal_standardized;temperature_numeric_standardized;time_numeric_standardized,DEVELOPMENT
POS-0253,679,"4,4'-Bipyridine",Non specificata,Cu,Cu(NO3)2·2.5H2O,MeOH,Acido formico,120,72.0,1.0,3.0,0.3333,,,,,Microwave,2,development_positive,additive_canonicalized;numeric_decimal_standardized;temperature_numeric_standardized;time_numeric_standardized,DEVELOPMENT
POS-0254,680,"1,2,4-Triazole",Non specificata,Cu,Cu(OAc)2·H2O,EtOH,Acido formico,60,2.0,0.25,1.0,0.25,,,,,Sonochemical,2,development_positive,additive_canonicalized;numeric_decimal_standardized;temperature_numeric_standardized;time_numeric_standardized,DEVELOPMENT
POS-0255,681,"1,4-Benzenedicarboxylic acid (H2BDC)",Non specificata,Co,Co(NO3)2·6H2O,H2O,Trietilammina (TEA),60,18.0,4.0,5.0,0.8,,,,,Solvothermal,2,development_positive,additive_canonicalized;numeric_decimal_standardized;temperature_numeric_standardized;time_numeric_standardized,DEVELOPMENT
POS-0256,683,2-Methylimidazole,Non specificata,Ni,Ni(NO3)2·6H2O,DMF/H2O,HNO3,85,18.0,2.0,4.0,0.5,,,,,Precipitation,2,development_positive,numeric_decimal_standardized;temperature_numeric_standardized;time_numeric_standardized,DEVELOPMENT
POS-0257,684,Benzimidazole,Non specificata,Ni,Ni(OAc)2·4H2O,DMA,Acido formico,25,18.0,0.5,1.0,0.5,,,,,Room Temperature,2,development_positive,additive_canonicalized;numeric_decimal_standardized;temperature_numeric_standardized;time_numeric_standardized,DEVELOPMENT
POS-0258,686,"2,5-Dihydroxyterephthalic acid (H4DOBDC)",Non specificata,Fe,Fe(NO3)3·9H2O,H2O/MeOH,HCl,60,6.0,2.0,2.5,0.8,,,,,Sonochemical,2,development_positive,numeric_decimal_standardized;solvent_canonicalized;temperature_numeric_standardized;time_numeric_standardized,DEVELOPMENT
POS-0259,687,"4,4'-Biphenyldicarboxylic acid (H2BPDC)",Non specificata,Al,Al(NO3)3·9H2O,MeCN,HCl,60,2.0,0.5,5.0,0.1,,,,,Solvothermal,2,development_positive,numeric_decimal_standardized;temperature_numeric_standardized;time_numeric_standardized,DEVELOPMENT
POS-0260,688,"2,6-Naphthalenedicarboxylic acid (2,6-NDC)",Non specificata,Al,AlCl3·6H2O,DMF,Acido acetico,180,36.0,0.5,1.0,0.5,,,,,Hydrothermal,2,development_positive,additive_canonicalized;numeric_decimal_standardized;temperature_numeric_standardized;time_numeric_standardized,DEVELOPMENT
POS-0261,689,Fumaric acid,Non specificata,Zr,ZrCl4,DEF,Acido acetico,130,24.0,1.0,1.5,0.6667,,,,,Precipitation,2,development_positive,additive_canonicalized;numeric_decimal_standardized;temperature_numeric_standardized;time_numeric_standardized,DEVELOPMENT
POS-0262,690,Isophthalic acid,Non specificata,Zr,ZrOCl2·8H2O,MeOH,HNO3,25,2.0,1.5,3.0,0.5,,,,,Room Temperature,2,development_positive,numeric_decimal_standardized;temperature_numeric_standardized;time_numeric_standardized,DEVELOPMENT
POS-0263,691,5-Nitroisophthalic acid,Non specificata,Mg,Mg(NO3)2·6H2O,EtOH,Acido benzoico,200,2.0,4.0,5.0,0.8,,,,,Microwave,2,development_positive,additive_canonicalized;numeric_decimal_standardized;temperature_numeric_standardized;time_numeric_standardized,DEVELOPMENT
POS-0264,692,5-Aminoisophthalic acid,Non specificata,Mn,Mn(OAc)2·4H2O,H2O,Acido acetico,150,18.0,3.0,2.5,1.2,,,,,Sonochemical,2,development_positive,additive_canonicalized;numeric_decimal_standardized;temperature_numeric_standardized;time_numeric_standardized,DEVELOPMENT
POS-0265,693,Imidazole-2-carboxaldehyde,Non specificata,Zn,Zn(NO3)2·6H2O,DMF/H2O/EtOH,Acido acetico,85,36.0,1.5,3.0,0.5,,,,,Solvothermal,2,development_positive,additive_canonicalized;numeric_decimal_standardized;solvent_canonicalized;temperature_numeric_standardized;time_numeric_standardized,DEVELOPMENT
POS-0266,694,"4,4',4''-Triaminotriphenylamine",Non specificata,Zn,Zn(OAc)2·2H2O,DMF/H2O,Trietilammina (TEA),130,4.0,0.5,1.0,0.5,,,,,Hydrothermal,2,development_positive,additive_canonicalized;numeric_decimal_standardized;temperature_numeric_standardized;time_numeric_standardized,DEVELOPMENT
POS-0267,696,"Pyrazine-2,3-dicarboxylic acid",Non specificata,Cu,Cu(OAc)2·H2O,H2O/THF,HCl,25,2.0,4.0,5.0,0.8,,,,,Room Temperature,2,development_positive,numeric_decimal_standardized;solvent_canonicalized;temperature_numeric_standardized;time_numeric_standardized,DEVELOPMENT
POS-0268,697,"4,4'-Bipyridine",Non specificata,Co,Co(NO3)2·6H2O,H2O/MeOH,HNO3,150,6.0,2.0,0.5,4.0,,,,,Microwave,2,development_positive,numeric_decimal_standardized;solvent_canonicalized;temperature_numeric_standardized;time_numeric_standardized,DEVELOPMENT
POS-0269,698,"1,2,4-Triazole",Non specificata,Co,Co(OAc)2·4H2O,MeCN,Nessuno,100,48.0,0.5,0.5,1.0,,,,,Sonochemical,2,development_positive,numeric_decimal_standardized;temperature_numeric_standardized;time_numeric_standardized,DEVELOPMENT
POS-0270,699,"1,4-Benzenedicarboxylic acid (H2BDC)",Non specificata,Ni,Ni(NO3)2·6H2O,DMF,Trietilammina (TEA),100,48.0,0.5,2.5,0.2,,,,,Solvothermal,2,development_positive,additive_canonicalized;temperature_numeric_standardized;time_numeric_standardized,DEVELOPMENT
POS-0271,701,Fumaric acid,Carbossilati aromatici,Cd,Cd(NO3)2·4H2O,H2O,Nessuno,120,72.0,0.2,0.4,0.5,,,,,Hydrothermal,2,development_positive,temperature_numeric_standardized;time_numeric_standardized,DEVELOPMENT
POS-0272,702,"3,3'-dimethyl-4,4'-bipyrazole",Bipyrazole,Cu,Cu(OAc)2·H2O,H2O,Nessuno,160,18.0,0.5,1.515,0.33,,,,,Sonochemical,2,development_positive,temperature_numeric_standardized;time_numeric_standardized,DEVELOPMENT
POS-0273,703,Benzimidazole,Imidazolati,Zn,Zn(OAc)2·2H2O,DEF,Nessuno,120,4.0,2.0,6.061,0.33,,,,,Microwave,2,development_positive,numeric_decimal_standardized;temperature_numeric_standardized;time_numeric_standardized,DEVELOPMENT
POS-0274,704,2-Methylimidazole,Imidazolati,Fe,Fe(NO3)3·9H2O,DMF/H2O/EtOH,Nessuno,25,18.0,0.1,0.067,1.5,,,,,Room Temperature,2,development_positive,solvent_canonicalized;temperature_numeric_standardized;time_numeric_standardized,DEVELOPMENT
POS-0275,705,"1,2,4-Triazole",Triazole,Mg,Mg(NO3)2·6H2O,DMF/H2O,Nessuno,150,24.0,1.0,2.0,0.5,,,,,Solvothermal,2,development_positive,numeric_decimal_standardized;temperature_numeric_standardized;time_numeric_standardized,DEVELOPMENT
POS-0276,707,"1,2,4-Triazole",Triazole,Al,AlCl3·6H2O,DEF,Nessuno,180,12.0,0.5,1.515,0.33,,,,,Sonochemical,2,development_positive,temperature_numeric_standardized;time_numeric_standardized,DEVELOPMENT
POS-0277,708,"1,2,4-Triazole",Triazole,Cd,Cd(NO3)2·4H2O,MeOH,Nessuno,160,72.0,0.05,0.042,1.2,,,,,Room Temperature,2,development_positive,temperature_numeric_standardized;time_numeric_standardized,DEVELOPMENT
POS-0278,709,"2,5-Dihydroxyterephthalic acid (H4DOBDC)",Carbossilati aromatici,Co,Co(OAc)2·4H2O,DMF/MeOH,Nessuno,60,48.0,2.0,2.5,0.8,,,,,Hydrothermal,2,development_positive,numeric_decimal_standardized;temperature_numeric_standardized;time_numeric_standardized,DEVELOPMENT
POS-0279,710,2-Methylimidazole,Imidazolati,Fe,Fe(NO3)3·9H2O,DEF,Nessuno,100,48.0,2.0,10.0,0.2,,,,,Microwave,2,development_positive,numeric_decimal_standardized;temperature_numeric_standardized;time_numeric_standardized,DEVELOPMENT
POS-0280,711,"3,5-diamino-4,4'-bipyrazole",Bipyrazole,Mg,Mg(NO3)2·6H2O,DEF,Nessuno,120,12.0,0.5,0.625,0.8,,,,,Solvothermal,2,development_positive,temperature_numeric_standardized;time_numeric_standardized,DEVELOPMENT
POS-0281,712,"1,2,4-Triazole",Triazole,Al,Al(NO3)3·9H2O,DMF/H2O/EtOH,Nessuno,25,4.0,0.05,0.025,2.0,,,,,Solvothermal,2,development_positive,numeric_decimal_standardized;solvent_canonicalized;temperature_numeric_standardized;time_numeric_standardized,DEVELOPMENT
POS-0282,713,"1,2,4-Triazole",Triazole,Co,Co(OAc)2·4H2O,H2O,Nessuno,80,4.0,0.05,0.1,0.5,,,,,Room Temperature,2,development_positive,temperature_numeric_standardized;time_numeric_standardized,DEVELOPMENT
POS-0283,714,"3,3'-dimethyl-4,4'-bipyrazole",Bipyrazole,Zn,Zn(NO3)2·6H2O,MeOH,Nessuno,180,24.0,0.5,0.25,2.0,,,,,Solvothermal,2,development_positive,numeric_decimal_standardized;temperature_numeric_standardized;time_numeric_standardized,DEVELOPMENT
POS-0284,716,"3,5-diamino-4,4'-bipyrazole",Bipyrazole,Cu,Cu(NO3)2·3H2O,DMF,Nessuno,80,36.0,1.0,5.0,0.2,,,,,Room Temperature,2,development_positive,numeric_decimal_standardized;temperature_numeric_standardized;time_numeric_standardized,DEVELOPMENT
POS-0285,717,"3,3'-dinitro-4,4'-bipyrazole",Bipyrazole,Al,AlCl3·6H2O,MeOH,Nessuno,180,72.0,0.5,1.515,0.33,,,,,Hydrothermal,2,development_positive,temperature_numeric_standardized;time_numeric_standardized,DEVELOPMENT
POS-0286,718,2-Methylimidazole,Imidazolati,Co,Co(NO3)2·6H2O,DMF,Nessuno,100,36.0,1.0,0.833,1.2,,,,,Microwave,2,development_positive,numeric_decimal_standardized;temperature_numeric_standardized;time_numeric_standardized,DEVELOPMENT
POS-0287,719,Fumaric acid,Carbossilati aromatici,Co,Co(NO3)2·6H2O,DMF/MeOH,Nessuno,150,18.0,0.5,0.417,1.2,,,,,Room Temperature,2,development_positive,temperature_numeric_standardized;time_numeric_standardized,DEVELOPMENT
POS-0288,721,"1,2,4-Triazole",Triazole,Fe,FeCl3·6H2O,MeOH,Nessuno,180,72.0,0.05,0.25,0.2,,,,,Solvothermal,2,development_positive,temperature_numeric_standardized;time_numeric_standardized,DEVELOPMENT
POS-0289,722,"3,3'-dimethyl-4,4'-bipyrazole",Bipyrazole,Al,Al(NO3)3·9H2O,DMF/H2O/EtOH,Nessuno,80,72.0,2.0,10.0,0.2,,,,,Room Temperature,2,development_positive,numeric_decimal_standardized;solvent_canonicalized;temperature_numeric_standardized;time_numeric_standardized,DEVELOPMENT
POS-0290,723,"2,6-Naphthalenedicarboxylic acid",Carbossilati aromatici,Zr,ZrCl4,DMF/H2O,Nessuno,160,72.0,0.05,0.042,1.2,,,,,Room Temperature,2,development_positive,temperature_numeric_standardized;time_numeric_standardized,DEVELOPMENT
POS-0291,724,"2,5-Dihydroxyterephthalic acid (H4DOBDC)",Carbossilati aromatici,Mn,Mn(OAc)2·4H2O,DMF,Nessuno,100,24.0,0.05,0.1,0.5,,,,,Hydrothermal,2,development_positive,temperature_numeric_standardized;time_numeric_standardized,DEVELOPMENT
POS-0292,725,"2,6-Naphthalenedicarboxylic acid",Carbossilati aromatici,Mn,Mn(OAc)2·4H2O,H2O,Nessuno,25,18.0,0.1,0.303,0.33,,,,,Solvothermal,2,development_positive,temperature_numeric_standardized;time_numeric_standardized,DEVELOPMENT
POS-0293,726,"1,2,4-Triazole",Triazole,Zn,Zn(NO3)2·6H2O,DMF,Nessuno,25,18.0,0.5,0.5,1.0,,,,,Hydrothermal,2,development_positive,numeric_decimal_standardized;temperature_numeric_standardized;time_numeric_standardized,DEVELOPMENT
POS-0294,727,"3,3'-dinitro-4,4'-bipyrazole",Bipyrazole,Zn,Zn(OAc)2·2H2O,MeOH,Nessuno,100,72.0,0.2,0.1,2.0,,,,,Room Temperature,2,development_positive,numeric_decimal_standardized;temperature_numeric_standardized;time_numeric_standardized,DEVELOPMENT
POS-0295,728,"1,4-Benzenedicarboxylic acid (H2BDC)",Carbossilati aromatici,Zn,Zn(OAc)2·2H2O,H2O,Nessuno,120,24.0,2.0,1.667,1.2,,,,,Hydrothermal,2,development_positive,numeric_decimal_standardized;temperature_numeric_standardized;time_numeric_standardized,DEVELOPMENT
POS-0296,729,"3,3'-dimethyl-4,4'-bipyrazole",Bipyrazole,Mg,Mg(NO3)2·6H2O,DMF,Nessuno,180,24.0,1.0,0.833,1.2,,,,,Room Temperature,2,development_positive,numeric_decimal_standardized;temperature_numeric_standardized;time_numeric_standardized,DEVELOPMENT
POS-0297,731,"3-amino-4,4'-bipyrazole",Bipyrazole,Zr,ZrCl4,H2O,Nessuno,150,12.0,0.5,1.0,0.5,,,,,Solvothermal,2,development_positive,numeric_decimal_standardized;temperature_numeric_standardized;time_numeric_standardized,DEVELOPMENT
