Repository: marcofrancucci25-cloud/synthesis-prediction

## Version 9.5.0

Updated ligand identity card with a 2D RDKit structure, clean molecular identifiers, key descriptors, and expandable technical details.

# MOF Synthesis Assistant v9.2

Interactive Streamlit application for literature-aware MOF synthesis prediction and condition prioritization.

## New in v9.2

- ligand input by name, abbreviation, CAS number, molecular formula or SMILES;
- robust resolver chain: local RDKit → MOF aliases → NCI Cactus → PubChem;
- corrected PubChem properties (`SMILES` and `ConnectivitySMILES`);
- RDKit validation and molecular descriptors;
- explicit warning for ambiguous formula-only queries;
- metal precursor formula, counterion, oxidation state and hydration fields;
- predictive, knowledge, applicability-domain and optimizer modules.

## Deploy on Streamlit Community Cloud

- Repository branch: `main`
- Main file: `app.py`
- Recommended Python: 3.12 or 3.13

The application requires outbound HTTPS access to resolve chemical names. Direct SMILES input and the predictive core remain available without the external resolver.

## Local run

```bash
python -m venv .venv
.venv\Scripts\activate
pip install -r requirements.txt
streamlit run app.py
```

## Scientific boundary

The v9.2 release improves chemical identity resolution but retains the frozen v8.0 predictive core. Successful structure resolution does not imply that a ligand is inside the model applicability domain.

## v9.2 interface workflow
Prediction and optimization are now integrated in one page. After a prediction, the app displays a traffic-light assessment, a local sensitivity explanation of favorable and limiting experimental parameters, and a contextual button for generating improved conditions while keeping the selected metal–ligand identity fixed.

## Tavily literature search

Version 9.3 removes the API-key field from the user interface. The key is read only from Streamlit Secrets or the local private secrets file.

The sidebar includes a recent-literature search restricted to selected scientific domains. Configure the API key in Streamlit Cloud under **App settings → Secrets**:

```toml
TAVILY_API_KEY = "tvly-your-key"
```

The application does not store keys entered in the temporary local password field. Search results remain retrieval outputs and should be checked against the original publisher record.

## Tavily configuration in v9.4

The literature-search interface no longer displays an API-key field. The temporary deployment key is defined once in `src/literature.py` as `TAVILY_API_KEY`; replace that single value when rotating the key.

## Ligand consensus resolver (v9.6.0)
Ligand names are resolved using curated linker entries, OPSIN, PubChem and NCI Cactus. The app compares independently obtained structures and only accepts an identity automatically when the evidence is sufficiently consistent. Ambiguous results are displayed as candidate structures for explicit user confirmation.

## v10.0 joint optimization
Prediction evaluates exact input conditions. The optimizer keeps only ligand and metal fixed and jointly searches all other model-supported variables, with feasibility, domain and Pareto controls. See `reports/SCIENTIFIC_UPDATE_v10_0.md`.

## v10.3 — Hybrid successful-synthesis optimizer

Version 10.3 keeps the outcome predictor and optimizer scientifically separate.

- The **Prediction Engine** remains the frozen, balanced three-class model and estimates failed/no useful product, amorphous/uncertain product, and crystalline MOF.
- The **Hybrid Optimization Engine** uses a separate positive synthesis library to generate coherent joint-condition templates and to score successful-synthesis precedent.
- Positive-only records never replace the balanced predictor and are not interpreted as an absolute probability of success.
- Ligand and metal remain fixed; precursor, hydration, oxidation state, solvent, additive, temperature, time, amounts, ratio, and solvent volume are jointly searched.
- Every proposal is ranked using predicted crystallinity, positive precedent, applicability domain, feasibility, and objective-specific penalties.

The included positive library contains 694 deduplicated crystalline-condition records covering 92 ligands and 20 metals. It is designed to be expanded with additional curated literature syntheses in future releases.

## Interface update v10.4.1
- Press Enter in the ligand field to start resolution.
- Reset parameters button restores prediction defaults.
- Optimizer displays only the five strongest actionable proposals.
- Internal recommendation metadata remains in the downloadable CSV and scientific scope panel.

## Prediction validity gate (v10.4.1)

The exact-condition predictor now reports whether numerical inputs lie within the experimentally supported range. Extreme temperature, reaction time, stoichiometry, reagent amount, volume, concentration, or mutually inconsistent ratio/amount inputs trigger an explicit reliability warning.

File: data/knowledge_database.csv (part 1 of 9)
ID,Legante,Famiglia_Legante,Metallo,Sale_Metallico,Solvente,Additivo_Colinker,Temperatura_C,Tempo_ore,mmol_Legante,mmol_Sale,Rapporto_LM,Procedura_Sintetica,Esito_ML,Volume solvente,Data_Quality_Flag,Exact_Duplicate_Group,Outcome_Conflict_Flag,Training_v5_2_Status,Training_v5_2_Reason,Training_v5_2_Warning,Split_ID,Split_Set,Grouping_Variable,Split_Seed
1,curc-ind,Curcumina,Zn,Zn(OAc)2·2H2O,DMF,Nessuno,80,72,0.1,0.05,2,no precipitato,1,,numeric_decimal_standardized;salt_hydrate_separator_standardized;temperature_numeric_standardized;time_numeric_standardized,,0,INCLUDED,,missing_optional_numeric:Volume solvente,MOF_GROUPED_LIGAND_SPLIT_v6.0_seed260730,DEVELOPMENT,Legante,260730
3,curc-ind,Curcumina,Cu,Cu(OAc)2·H2O,DMF,Nessuno,80,72,0.1,0.05,2,no precipitato,1,,numeric_decimal_standardized;salt_hydrate_separator_standardized;temperature_numeric_standardized;time_numeric_standardized,,0,INCLUDED,,missing_optional_numeric:Volume solvente,MOF_GROUPED_LIGAND_SPLIT_v6.0_seed260730,DEVELOPMENT,Legante,260730
8,curc-ind,Curcumina,Zn,Zn(OAc)2·2H2O,MeOH,Nessuno,80,72,0.1,0.05,2,precipitato nero,0,,numeric_decimal_standardized;salt_hydrate_separator_standardized;temperature_numeric_standardized;time_numeric_standardized,,0,INCLUDED,,missing_optional_numeric:Volume solvente,MOF_GROUPED_LIGAND_SPLIT_v6.0_seed260730,DEVELOPMENT,Legante,260730
9,curc-ind,Curcumina,Zn,Zn(NO3)2·6H2O,DMF,Nessuno,120,72,0.1,0.05,2,nessun precipitato,1,,numeric_decimal_standardized;salt_hydrate_separator_standardized;temperature_numeric_standardized;time_numeric_standardized,,0,INCLUDED,,missing_optional_numeric:Volume solvente,MOF_GROUPED_LIGAND_SPLIT_v6.0_seed260730,DEVELOPMENT,Legante,260730
11,B5,Altro,Ru,[Ru(p-cymene)Cl2]2,CH2Cl2,Nessuno,120,48,0.25,0.1,2.5,separato il solido per centrifugazione. Lavato con diclorometano 2 volte sempre tramite centrifuga,1,,solvent_canonicalized;temperature_numeric_standardized;time_numeric_standardized,,0,INCLUDED,,missing_optional_numeric:Volume solvente,MOF_GROUPED_LIGAND_SPLIT_v6.0_seed260730,DEVELOPMENT,Legante,260730
12,curc(III)_KC,Curcumina,Zn,Zn(NO3)2·6H2O,DMF,Nessuno,80,48,0.1,0.05,2,"dopo 48 ore nessun precipitato, posto nella stufa a 100°C per 72h, ma ancora nessun precipitato, allora trasferito nella stufa a 120°, dopo 48h si è formato poco precipitato, filtrato e lavato con acetone.",1,,numeric_decimal_standardized;salt_hydrate_separator_standardized;temperature_numeric_standardized;time_numeric_standardized,,0,INCLUDED,,missing_optional_numeric:Volume solvente,MOF_GROUPED_LIGAND_SPLIT_v6.0_seed260730,DEVELOPMENT,Legante,260730
13,curc(III)_KC,Curcumina,Zn,Zn(OAc)2·2H2O,DMF,Nessuno,120,16,0.05,0.05,1,dopo 16 ore si è formato già il precipitato nella vial,0,,numeric_decimal_standardized;salt_hydrate_separator_standardized;temperature_numeric_standardized;time_numeric_standardized,,0,INCLUDED,,missing_optional_numeric:Volume solvente,MOF_GROUPED_LIGAND_SPLIT_v6.0_seed260730,DEVELOPMENT,Legante,260730
29,"3-nitro-4,4'-bipyrazole",Bipyrazole,Cd,Cd(NO3)2·4H2O,DMF,Nessuno,150,24,0.1,0.1,1,Solvothermal,1,,numeric_decimal_standardized;salt_hydrate_separator_standardized;temperature_numeric_standardized;time_numeric_standardized,,0,INCLUDED,,missing_optional_numeric:Volume solvente,MOF_GROUPED_LIGAND_SPLIT_v6.0_seed260730,DEVELOPMENT,Legante,260730
30,"3-nitro-4,4'-bipyrazole",Bipyrazole,Cd,Cd(NO3)2·4H2O,DMF,Nessuno,150,24,0.1,0.2,0.5,Solvothermal,1,,salt_hydrate_separator_standardized;temperature_numeric_standardized;time_numeric_standardized,,0,INCLUDED,,missing_optional_numeric:Volume solvente,MOF_GROUPED_LIGAND_SPLIT_v6.0_seed260730,DEVELOPMENT,Legante,260730
31,"3-nitro-4,4'-bipyrazole",Bipyrazole,Ni,Ni(NO3)2,MeCN,Trietilammina (TEA),120,48,0.1,0.1,1,Solvothermal,0,,additive_canonicalized;numeric_decimal_standardized;solvent_canonicalized;temperature_numeric_standardized;time_numeric_standardized,,0,INCLUDED,,missing_optional_numeric:Volume solvente,MOF_GROUPED_LIGAND_SPLIT_v6.0_seed260730,DEVELOPMENT,Legante,260730
32,"3-nitro-4,4'-bipyrazole",Bipyrazole,Ni,Ni(OAc)2·4H2O,MeCN,Nessuno,120,48,0.2,0.2,1,Solvothermal,0,,numeric_decimal_standardized;salt_hydrate_separator_standardized;solvent_canonicalized;temperature_numeric_standardized;time_numeric_standardized,,0,INCLUDED,,missing_optional_numeric:Volume solvente,MOF_GROUPED_LIGAND_SPLIT_v6.0_seed260730,DEVELOPMENT,Legante,260730
33,"3-nitro-4,4'-bipyrazole",Bipyrazole,Ni,Ni(OAc)2·4H2O,MeCN,Trietilammina (TEA),120,48,0.2,0.4,0.5,Solvothermal,1,,additive_canonicalized;salt_hydrate_separator_standardized;solvent_canonicalized;temperature_numeric_standardized;time_numeric_standardized,,0,INCLUDED,,missing_optional_numeric:Volume solvente,MOF_GROUPED_LIGAND_SPLIT_v6.0_seed260730,DEVELOPMENT,Legante,260730
34,"3-(3,5-DiMePz4-yl)pentane-2,4-dione",Altro,Zr,Zr(OCH3)4,Et3N,Nessuno,120,30,0.25,0.4,0.625,Solvothermal,1,,temperature_numeric_standardized;time_numeric_standardized,,0,INCLUDED,,missing_optional_numeric:Volume solvente,MOF_GROUPED_LIGAND_SPLIT_v6.0_seed260730,DEVELOPMENT,Legante,260730
35,"3-(3,5-DiMePz4-yl)pentane-2,4-dione",Altro,Zr,ZrCl4,MeOH,Nessuno,110,94,0.3,0.3,1,Solvothermal,1,,numeric_decimal_standardized;temperature_numeric_standardized;time_numeric_standardized,,0,INCLUDED,,missing_optional_numeric:Volume solvente,MOF_GROUPED_LIGAND_SPLIT_v6.0_seed260730,DEVELOPMENT,Legante,260730
36,"3-(3,5-DiMePz4-yl)pentane-2,4-dione",Altro,Zr,ZrCl4,MeOH,Nessuno,100,24,0.3,0.3,1,Solvothermal,1,,numeric_decimal_standardized;temperature_numeric_standardized;time_numeric_standardized,,0,INCLUDED,,missing_optional_numeric:Volume solvente,MOF_GROUPED_LIGAND_SPLIT_v6.0_seed260730,DEVELOPMENT,Legante,260730
37,"3-(3,5-DiMePz4-yl)pentane-2,4-dione",Altro,Zr,ZrCl4,MeOH,Nessuno,110,48,0.15,0.15,1,Solvothermal,1,,numeric_decimal_standardized;temperature_numeric_standardized;time_numeric_standardized,,0,INCLUDED,,missing_optional_numeric:Volume solvente,MOF_GROUPED_LIGAND_SPLIT_v6.0_seed260730,DEVELOPMENT,Legante,260730
38,"3-(3,5-DiMePz4-yl)pentane-2,4-dione",Altro,Zr,ZrCl4,MeOH,Nessuno,110,72,0.15,0.15,1,Solvothermal,1,,numeric_decimal_standardized;temperature_numeric_standardized;time_numeric_standardized,,0,INCLUDED,,missing_optional_numeric:Volume solvente,MOF_GROUPED_LIGAND_SPLIT_v6.0_seed260730,DEVELOPMENT,Legante,260730
39,"3-amino-4,4'-bipyrazole",Bipyrazole,Ag,Ag2O,MeOH,Nessuno,120,24,0.2,0.2,1,Solvothermal,1,,numeric_decimal_standardized;solvent_canonicalized;temperature_numeric_standardized;time_numeric_standardized,,0,INCLUDED,,missing_optional_numeric:Volume solvente,MOF_GROUPED_LIGAND_SPLIT_v6.0_seed260730,DEVELOPMENT,Legante,260730
40,"3-amino-4,4'-bipyrazole",Bipyrazole,Ag,AgNO3,ButOH,Trietilammina (TEA),120,36,0.15,0.15,1,Solvothermal,1,,additive_canonicalized;numeric_decimal_standardized;temperature_numeric_standardized;time_numeric_standardized,,0,INCLUDED,,missing_optional_numeric:Volume solvente,MOF_GROUPED_LIGAND_SPLIT_v6.0_seed260730,DEVELOPMENT,Legante,260730
41,"3-amino-4,4'-bipyrazole",Bipyrazole,Ag,AgNO3,DMF,Nessuno,110,48,0.2,0.2,1,Solvothermal,1,,numeric_decimal_standardized;temperature_numeric_standardized;time_numeric_standardized,,0,INCLUDED,,missing_optional_numeric:Volume solvente,MOF_GROUPED_LIGAND_SPLIT_v6.0_seed260730,DEVELOPMENT,Legante,260730
42,"3-amino-4,4'-bipyrazole",Bipyrazole,Ag,AgNO3,MeOH,Trietilammina (TEA),70,72,0.15,0.15,1,Solvothermal,1,,additive_canonicalized;numeric_decimal_standardized;solvent_canonicalized;temperature_numeric_standardized;time_numeric_standardized,,0,INCLUDED,,missing_optional_numeric:Volume solvente,MOF_GROUPED_LIGAND_SPLIT_v6.0_seed260730,DEVELOPMENT,Legante,260730
43,"3-amino-4,4'-bipyrazole",Bipyrazole,Ag,AgNO3,MeOH,Nessuno,120,24,0.2,0.2,1,Solvothermal,1,,numeric_decimal_standardized;solvent_canonicalized;temperature_numeric_standardized;time_numeric_standardized,,0,INCLUDED,,missing_optional_numeric:Volume solvente,MOF_GROUPED_LIGAND_SPLIT_v6.0_seed260730,DEVELOPMENT,Legante,260730
44,"3-amino-4,4'-bipyrazole",Bipyrazole,Ag,AgNO3,DMF,Nessuno,120,24,0.2,0.4,0.5,Solvothermal,1,,temperature_numeric_standardized;time_numeric_standardized,,0,INCLUDED,,missing_optional_numeric:Volume solvente,MOF_GROUPED_LIGAND_SPLIT_v6.0_seed260730,DEVELOPMENT,Legante,260730
45,"3-amino-4,4'-bipyrazole",Bipyrazole,Ag,Ag2O,NH3 28%,Nessuno,60,24,0.2,0.2,1,Solvothermal,1,,numeric_decimal_standardized;temperature_numeric_standardized;time_numeric_standardized,,0,INCLUDED,,missing_optional_numeric:Volume solvente,MOF_GROUPED_LIGAND_SPLIT_v6.0_seed260730,DEVELOPMENT,Legante,260730
46,"3-amino-4,4'-bipyrazole",Bipyrazole,Ag,AgNO3,DMF/H2O,Nessuno,100,96,0.2,0.2,1,Solvothermal,1,,numeric_decimal_standardized;temperature_numeric_standardized;time_numeric_standardized,,0,INCLUDED,,missing_optional_numeric:Volume solvente,MOF_GROUPED_LIGAND_SPLIT_v6.0_seed260730,DEVELOPMENT,Legante,260730
47,"3-amino-4,4'-bipyrazole",Bipyrazole,Ag,AgNO3,DMF,Nessuno,100,24,0.4,0.4,1,Solvothermal,1,,numeric_decimal_standardized;temperature_numeric_standardized;time_numeric_standardized,,0,INCLUDED,,missing_optional_numeric:Volume solvente,MOF_GROUPED_LIGAND_SPLIT_v6.0_seed260730,DEVELOPMENT,Legante,260730
48,"3-amino-4,4'-bipyrazole",Bipyrazole,Ag,AgNO3,DMF,Nessuno,100,5,0.2,0.2,1,Solvothermal,1,,numeric_decimal_standardized;temperature_numeric_standardized;time_numeric_standardized,,0,INCLUDED,,missing_optional_numeric:Volume solvente,MOF_GROUPED_LIGAND_SPLIT_v6.0_seed260730,DEVELOPMENT,Legante,260730
49,"3-amino-4,4'-bipyrazole",Bipyrazole,Ag,AgNO3,DMF,Nessuno,90,2,0.2,0.2,1,Solvothermal,1,,numeric_decimal_standardized;temperature_numeric_standardized;time_numeric_standardized,,0,INCLUDED,,missing_optional_numeric:Volume solvente,MOF_GROUPED_LIGAND_SPLIT_v6.0_seed260730,DEVELOPMENT,Legante,260730
50,"3-amino-4,4'-bipyrazole",Bipyrazole,Ag,AgNO3,DMF,Nessuno,100,1,0.4,0.4,1,Solvothermal,1,,numeric_decimal_standardized;temperature_numeric_standardized;time_numeric_standardized,,0,INCLUDED,,missing_optional_numeric:Volume solvente,MOF_GROUPED_LIGAND_SPLIT_v6.0_seed260730,DEVELOPMENT,Legante,260730
51,"3-amino-4,4'-bipyrazole",Bipyrazole,Ag,AgNO3,DMF,Nessuno,120,72,0.15,2,0.075,Solvothermal,1,,numeric_decimal_standardized;temperature_numeric_standardized;time_numeric_standardized,,0,INCLUDED,,missing_optional_numeric:Volume solvente,MOF_GROUPED_LIGAND_SPLIT_v6.0_seed260730,DEVELOPMENT,Legante,260730
52,"3-amino-4,4'-bipyrazole",Bipyrazole,Ag,AgNO3,DMF/H2O/EtOH,Nessuno,100,1,0.15,0.15,1,Solvothermal,1,,numeric_decimal_standardized;solvent_canonicalized;temperature_numeric_standardized;time_numeric_standardized,,0,INCLUDED,,missing_optional_numeric:Volume solvente,MOF_GROUPED_LIGAND_SPLIT_v6.0_seed260730,DEVELOPMENT,Legante,260730
53,"3-amino-4,4'-bipyrazole",Bipyrazole,Ag,AgNO3,DMA,Nessuno,100,4,0.15,0.15,1,Solvothermal,1,,numeric_decimal_standardized;temperature_numeric_standardized;time_numeric_standardized,,0,INCLUDED,,missing_optional_numeric:Volume solvente,MOF_GROUPED_LIGAND_SPLIT_v6.0_seed260730,DEVELOPMENT,Legante,260730
54,"3-amino-4,4'-bipyrazole",Bipyrazole,Ag,AgNO3,DMF,Acido benzoico,90,1,0.15,0.15,1,Solvothermal,1,,numeric_decimal_standardized;temperature_numeric_standardized;time_numeric_standardized,,0,INCLUDED,,missing_optional_numeric:Volume solvente,MOF_GROUPED_LIGAND_SPLIT_v6.0_seed260730,DEVELOPMENT,Legante,260730
55,"3-amino-4,4'-bipyrazole",Bipyrazole,Ag,AgNO3,DMF,Nessuno,100,1.5,0.15,0.15,1,Solvothermal,1,,numeric_decimal_standardized;temperature_numeric_standardized,,0,INCLUDED,,missing_optional_numeric:Volume solvente,MOF_GROUPED_LIGAND_SPLIT_v6.0_seed260730,DEVELOPMENT,Legante,260730
56,"3-amino-4,4'-bipyrazole",Bipyrazole,Ag,AgNO3,DMF/MeCN,Nessuno,100,1,0.15,0.15,1,Solvothermal,1,,numeric_decimal_standardized;solvent_canonicalized;temperature_numeric_standardized;time_numeric_standardized,,0,INCLUDED,,missing_optional_numeric:Volume solvente,MOF_GROUPED_LIGAND_SPLIT_v6.0_seed260730,DEVELOPMENT,Legante,260730
57,"3-amino-4,4'-bipyrazole",Bipyrazole,Ag,AgNO3,DMF/MeCN,Nessuno,80,24,0.15,0.15,1,Solvothermal,1,,numeric_decimal_standardized;solvent_canonicalized;temperature_numeric_standardized;time_numeric_standardized,,0,INCLUDED,,missing_optional_numeric:Volume solvente,MOF_GROUPED_LIGAND_SPLIT_v6.0_seed260730,DEVELOPMENT,Legante,260730
58,"3-amino-4,4'-bipyrazole",Bipyrazole,Ag,AgNO3,DMF/MeCN,Nessuno,100,1.5,0.15,0.15,1,Solvothermal,1,,numeric_decimal_standardized;solvent_canonicalized;temperature_numeric_standardized,,0,INCLUDED,,missing_optional_numeric:Volume solvente,MOF_GROUPED_LIGAND_SPLIT_v6.0_seed260730,DEVELOPMENT,Legante,260730
59,"3-amino-4,4'-bipyrazole",Bipyrazole,Ag,AgNO3,Et3N,Nessuno,120,24,0.3,0.3,1,Solvothermal,1,,numeric_decimal_standardized;temperature_numeric_standardized;time_numeric_standardized,,0,INCLUDED,,missing_optional_numeric:Volume solvente,MOF_GROUPED_LIGAND_SPLIT_v6.0_seed260730,DEVELOPMENT,Legante,260730
60,"3-amino-4,4'-bipyrazole",Bipyrazole,Ag,AgNO3,DMF,Nessuno,100,48,0.2,0.2,1,Solvothermal,1,,numeric_decimal_standardized;temperature_numeric_standardized;time_numeric_standardized,,0,INCLUDED,,missing_optional_numeric:Volume solvente,MOF_GROUPED_LIGAND_SPLIT_v6.0_seed260730,DEVELOPMENT,Legante,260730
61,"3-amino-4,4'-bipyrazole",Bipyrazole,Ag,AgNO3,DMF,Nessuno,120,72,0.3,0.3,1,Solvothermal,1,,numeric_decimal_standardized;temperature_numeric_standardized;time_numeric_standardized,,0,INCLUDED,,missing_optional_numeric:Volume solvente,MOF_GROUPED_LIGAND_SPLIT_v6.0_seed260730,DEVELOPMENT,Legante,260730
62,"3-amino-4,4'-bipyrazole",Bipyrazole,Ag,AgNO3,Et3N,Nessuno,120,60,0.25,0.4,0.625,Solvothermal,1,,temperature_numeric_standardized;time_numeric_standardized,,0,INCLUDED,,missing_optional_numeric:Volume solvente,MOF_GROUPED_LIGAND_SPLIT_v6.0_seed260730,DEVELOPMENT,Legante,260730
63,"3-amino-4,4'-bipyrazole",Bipyrazole,Ag,Ag2O,Non specificato,Nessuno,120,60,0.25,0.4,0.625,Solvothermal,1,,temperature_numeric_standardized;time_numeric_standardized,,0,INCLUDED,,missing_optional_numeric:Volume solvente,MOF_GROUPED_LIGAND_SPLIT_v6.0_seed260730,DEVELOPMENT,Legante,260730
64,"3-amino-4,4'-bipyrazole",Bipyrazole,Au,Cloro(tri-tert-butilfosfina)Au(I),DMF,Nessuno,120,72,0.2,0.2,1,Solvothermal,1,,numeric_decimal_standardized;temperature_numeric_standardized;time_numeric_standardized,,0,INCLUDED,,missing_optional_numeric:Volume solvente,MOF_GROUPED_LIGAND_SPLIT_v6.0_seed260730,DEVELOPMENT,Legante,260730
65,"3-amino-4,4'-bipyrazole",Bipyrazole,Au,Chlorotriphenylphosphine gold(I),Non specificato,Nessuno,120,24,0.2,0.2,1,Solvothermal,1,,numeric_decimal_standardized;temperature_numeric_standardized;time_numeric_standardized,,0,INCLUDED,,missing_optional_numeric:Volume solvente,MOF_GROUPED_LIGAND_SPLIT_v6.0_seed260730,DEVELOPMENT,Legante,260730
66,"3-amino-4,4'-bipyrazole",Bipyrazole,Au,Cloro(tri-tert-butilfosfina)Au(I),MeOH,Nessuno,120,24,0.2,0.2,1,Solvothermal,1,,numeric_decimal_standardized;solvent_canonicalized;temperature_numeric_standardized;time_numeric_standardized,,0,INCLUDED,,missing_optional_numeric:Volume solvente,MOF_GROUPED_LIGAND_SPLIT_v6.0_seed260730,DEVELOPMENT,Legante,260730
67,"3-amino-4,4'-bipyrazole",Bipyrazole,Au,Cloro(tri-tert-butilfosfina)Au(I),DMF,Nessuno,100,48,0.2,0.2,1,Solvothermal,1,,numeric_decimal_standardized;temperature_numeric_standardized;time_numeric_standardized,,0,INCLUDED,,missing_optional_numeric:Volume solvente,MOF_GROUPED_LIGAND_SPLIT_v6.0_seed260730,DEVELOPMENT,Legante,260730
68,"3-amino-4,4'-bipyrazole",Bipyrazole,Au,Chlorotriphenylphosphine gold(I),Non specificato,Nessuno,120,60,0.25,0.4,0.625,Solvothermal,1,,temperature_numeric_standardized;time_numeric_standardized,,0,INCLUDED,,missing_optional_numeric:Volume solvente,MOF_GROUPED_LIGAND_SPLIT_v6.0_seed260730,DEVELOPMENT,Legante,260730
69,"3-amino-4,4'-bipyrazole",Bipyrazole,Cd,Cd(NO3)2·4H2O,DMF/H2O,Nessuno,160,72,0.3,0.3,1,Solvothermal,1,,numeric_decimal_standardized;salt_hydrate_separator_standardized;temperature_numeric_standardized;time_numeric_standardized,,0,INCLUDED,,missing_optional_numeric:Volume solvente,MOF_GROUPED_LIGAND_SPLIT_v6.0_seed260730,DEVELOPMENT,Legante,260730
70,"3-amino-4,4'-bipyrazole",Bipyrazole,Cd,Cd(NO3)2·4H2O,DMF,Nessuno,140,72,0.2,0.2,1,Solvothermal,1,,numeric_decimal_standardized;salt_hydrate_separator_standardized;temperature_numeric_standardized;time_numeric_standardized,,0,INCLUDED,,missing_optional_numeric:Volume solvente,MOF_GROUPED_LIGAND_SPLIT_v6.0_seed260730,DEVELOPMENT,Legante,260730
71,"3-amino-4,4'-bipyrazole",Bipyrazole,Cd,Cd(OAc)2·2H2O,DMF/H2O,Nessuno,140,48,0.2,0.1,2,Solvothermal,1,,numeric_decimal_standardized;salt_hydrate_separator_standardized;temperature_numeric_standardized;time_numeric_standardized,,0,INCLUDED,,missing_optional_numeric:Volume solvente,MOF_GROUPED_LIGAND_SPLIT_v6.0_seed260730,DEVELOPMENT,Legante,260730
72,"3-amino-4,4'-bipyrazole",Bipyrazole,Cd,Cd(NO3)2·4H2O,MeOH,Nessuno,120,48,0.2,0.1,2,Solvothermal,1,,numeric_decimal_standardized;salt_hydrate_separator_standardized;temperature_numeric_standardized;time_numeric_standardized,,0,INCLUDED,,missing_optional_numeric:Volume solvente,MOF_GROUPED_LIGAND_SPLIT_v6.0_seed260730,DEVELOPMENT,Legante,260730
73,"3-amino-4,4'-bipyrazole",Bipyrazole,Cd,Cd(NO3)2·4H2O,DMF/H2O,Nessuno,140,120,0.2,0.1,2,Solvothermal,1,,numeric_decimal_standardized;salt_hydrate_separator_standardized;temperature_numeric_standardized;time_numeric_standardized,,0,INCLUDED,,missing_optional_numeric:Volume solvente,MOF_GROUPED_LIGAND_SPLIT_v6.0_seed260730,DEVELOPMENT,Legante,260730
74,"3-amino-4,4'-bipyrazole",Bipyrazole,Cd,Cd(NO3)2·4H2O,DMF,Nessuno,140,48,0.2,0.1,2,Solvothermal,1,,numeric_decimal_standardized;salt_hydrate_separator_standardized;temperature_numeric_standardized;time_numeric_standardized,,0,INCLUDED,,missing_optional_numeric:Volume solvente,MOF_GROUPED_LIGAND_SPLIT_v6.0_seed260730,DEVELOPMENT,Legante,260730
75,"3-amino-4,4'-bipyrazole",Bipyrazole,Cd,Cd(NO3)2·4H2O,DMF,Nessuno,140,48,0.8,0.4,2,Solvothermal,1,,numeric_decimal_standardized;salt_hydrate_separator_standardized;temperature_numeric_standardized;time_numeric_standardized,,0,INCLUDED,,missing_optional_numeric:Volume solvente,MOF_GROUPED_LIGAND_SPLIT_v6.0_seed260730,DEVELOPMENT,Legante,260730
76,"3-amino-4,4'-bipyrazole",Bipyrazole,Cd,Cd(NO3)2·4H2O,DMF,Nessuno,160,24,0.2,0.1,2,Solvothermal,2,,numeric_decimal_standardized;salt_hydrate_separator_standardized;temperature_numeric_standardized;time_numeric_standardized,,0,INCLUDED,,missing_optional_numeric:Volume solvente,MOF_GROUPED_LIGAND_SPLIT_v6.0_seed260730,DEVELOPMENT,Legante,260730
77,"3-amino-4,4'-bipyrazole",Bipyrazole,Cd,Cd(NO3)2·4H2O,DMF,Nessuno,160,48,0.1,0.1,1,Solvothermal,1,,numeric_decimal_standardized;salt_hydrate_separator_standardized;temperature_numeric_standardized;time_numeric_standardized,,0,INCLUDED,,missing_optional_numeric:Volume solvente,MOF_GROUPED_LIGAND_SPLIT_v6.0_seed260730,DEVELOPMENT,Legante,260730
78,"3-amino-4,4'-bipyrazole",Bipyrazole,Cd,Cd(NO3)2·4H2O,DMF,Nessuno,160,48,0.1,0.2,0.5,Solvothermal,1,,salt_hydrate_separator_standardized;temperature_numeric_standardized;time_numeric_standardized,,0,INCLUDED,,missing_optional_numeric:Volume solvente,MOF_GROUPED_LIGAND_SPLIT_v6.0_seed260730,DEVELOPMENT,Legante,260730
79,"3-amino-4,4'-bipyrazole",Bipyrazole,Cd,Cd(OAc)2·2H2O,DMF,Nessuno,140,48,0.2,0.1,2,Solvothermal,1,,numeric_decimal_standardized;salt_hydrate_separator_standardized;temperature_numeric_standardized;time_numeric_standardized,,0,INCLUDED,,missing_optional_numeric:Volume solvente,MOF_GROUPED_LIGAND_SPLIT_v6.0_seed260730,DEVELOPMENT,Legante,260730
80,"3-amino-4,4'-bipyrazole",Bipyrazole,Cd,Cd(NO3)2·4H2O,DMF/EtOH,Nessuno,140,48,0.2,0.1,2,Solvothermal,1,,numeric_decimal_standardized;salt_hydrate_separator_standardized;temperature_numeric_standardized;time_numeric_standardized,,0,INCLUDED,,missing_optional_numeric:Volume solvente,MOF_GROUPED_LIGAND_SPLIT_v6.0_seed260730,DEVELOPMENT,Legante,260730
81,"3-amino-4,4'-bipyrazole",Bipyrazole,Cd,Cd(NO3)2·4H2O,DMF/MeOH,Nessuno,140,72,0.2,0.1,2,Solvothermal,1,,numeric_decimal_standardized;salt_hydrate_separator_standardized;temperature_numeric_standardized;time_numeric_standardized,,0,INCLUDED,,missing_optional_numeric:Volume solvente,MOF_GROUPED_LIGAND_SPLIT_v6.0_seed260730,DEVELOPMENT,Legante,260730
82,"3-amino-4,4'-bipyrazole",Bipyrazole,Cd,Cd(NO3)2·4H2O,Non specificato,Nessuno,120,48,0.15,0.15,1,Solvothermal,1,,numeric_decimal_standardized;salt_hydrate_separator_standardized;temperature_numeric_standardized;time_numeric_standardized,,0,INCLUDED,,missing_optional_numeric:Volume solvente,MOF_GROUPED_LIGAND_SPLIT_v6.0_seed260730,DEVELOPMENT,Legante,260730
83,"3-amino-4,4'-bipyrazole",Bipyrazole,Cd,Cd(OAc)2·2H2O,Non specificato,Nessuno,120,48,0.15,0.15,1,Solvothermal,1,,numeric_decimal_standardized;salt_hydrate_separator_standardized;temperature_numeric_standardized;time_numeric_standardized,,0,INCLUDED,,missing_optional_numeric:Volume solvente,MOF_GROUPED_LIGAND_SPLIT_v6.0_seed260730,DEVELOPMENT,Legante,260730
84,"3-amino-4,4'-bipyrazole",Bipyrazole,Cu,CuOAc,MeOH,Mesitilene,120,24,0.2,0.2,1,Solvothermal,1,,numeric_decimal_standardized;solvent_canonicalized;temperature_numeric_standardized;time_numeric_standardized,,0,INCLUDED,,missing_optional_numeric:Volume solvente,MOF_GROUPED_LIGAND_SPLIT_v6.0_seed260730,DEVELOPMENT,Legante,260730
85,"3-amino-4,4'-bipyrazole",Bipyrazole,Cu,CuOAc,ButOH,Nessuno,120,36,0.15,0.15,1,Solvothermal,1,,numeric_decimal_standardized;temperature_numeric_standardized;time_numeric_standardized,,0,INCLUDED,,missing_optional_numeric:Volume solvente,MOF_GROUPED_LIGAND_SPLIT_v6.0_seed260730,DEVELOPMENT,Legante,260730
86,"3-amino-4,4'-bipyrazole",Bipyrazole,Cu,CuOAc,DMF,Nessuno,110,48,0.2,0.2,1,Solvothermal,1,,numeric_decimal_standardized;temperature_numeric_standardized;time_numeric_standardized,,0,INCLUDED,,missing_optional_numeric:Volume solvente,MOF_GROUPED_LIGAND_SPLIT_v6.0_seed260730,DEVELOPMENT,Legante,260730
87,"3-amino-4,4'-bipyrazole",Bipyrazole,Cu,CuOAc,MeOH,Nessuno,70,72,0.15,0.15,1,Solvothermal,1,,numeric_decimal_standardized;solvent_canonicalized;temperature_numeric_standardized;time_numeric_standardized,,0,INCLUDED,,missing_optional_numeric:Volume solvente,MOF_GROUPED_LIGAND_SPLIT_v6.0_seed260730,DEVELOPMENT,Legante,260730
88,"3-amino-4,4'-bipyrazole",Bipyrazole,Cu,CuOAc,DMF,Nessuno,120,24,0.2,0.4,0.5,Solvothermal,1,,temperature_numeric_standardized;time_numeric_standardized,,0,INCLUDED,,missing_optional_numeric:Volume solvente,MOF_GROUPED_LIGAND_SPLIT_v6.0_seed260730,DEVELOPMENT,Legante,260730
89,"3-amino-4,4'-bipyrazole",Bipyrazole,Cu,CuCl,NH3 28%,Nessuno,60,24,0.3,0.3,1,Solvothermal,1,,numeric_decimal_standardized;temperature_numeric_standardized;time_numeric_standardized,,0,INCLUDED,,missing_optional_numeric:Volume solvente,MOF_GROUPED_LIGAND_SPLIT_v6.0_seed260730,DEVELOPMENT,Legante,260730
90,"3-amino-4,4'-bipyrazole",Bipyrazole,Cu,CuI,Non specificato,Nessuno,100,24,0.2,0.2,1,Solvothermal,1,,numeric_decimal_standardized;temperature_numeric_standardized;time_numeric_standardized;exact_duplicate_candidate,DUP_001,0,INCLUDED,,duplicate_representative_retained;missing_optional_numeric:Volume solvente,MOF_GROUPED_LIGAND_SPLIT_v6.0_seed260730,DEVELOPMENT,Legante,260730
92,"3-amino-4,4'-bipyrazole",Bipyrazole,Cu,CuOAc,H2O/Met,Nessuno,160,72,0.5,0.5,1,Solvothermal,1,,numeric_decimal_standardized;solvent_canonicalized;temperature_numeric_standardized;time_numeric_standardized,,0,INCLUDED,,missing_optional_numeric:Volume solvente,MOF_GROUPED_LIGAND_SPLIT_v6.0_seed260730,DEVELOPMENT,Legante,260730
93,"3-amino-4,4'-bipyrazole",Bipyrazole,Cu,CuOAc,DMF,Nessuno,100,48,0.2,0.2,1,Solvothermal,1,,numeric_decimal_standardized;temperature_numeric_standardized;time_numeric_standardized,,0,INCLUDED,,missing_optional_numeric:Volume solvente,MOF_GROUPED_LIGAND_SPLIT_v6.0_seed260730,DEVELOPMENT,Legante,260730
94,"3-amino-4,4'-bipyrazole",Bipyrazole,Cu,CuOAc,DMF,Nessuno,120,72,0.3,0.3,1,Solvothermal,1,,numeric_decimal_standardized;temperature_numeric_standardized;time_numeric_standardized,,0,INCLUDED,,missing_optional_numeric:Volume solvente,MOF_GROUPED_LIGAND_SPLIT_v6.0_seed260730,DEVELOPMENT,Legante,260730
95,"3-amino-4,4'-bipyrazole",Bipyrazole,Cu,Cu(OAc)2·H2O,Non specificato,Nessuno,120,60,0.25,0.4,0.625,Solvothermal,1,,salt_hydrate_separator_standardized;temperature_numeric_standardized;time_numeric_standardized,,0,INCLUDED,,missing_optional_numeric:Volume solvente,MOF_GROUPED_LIGAND_SPLIT_v6.0_seed260730,DEVELOPMENT,Legante,260730
96,"3-amino-4,4'-bipyrazole",Bipyrazole,Cu,Cu(OAc),Non specificato,Nessuno,120,60,0.25,0.4,0.625,Solvothermal,1,,temperature_numeric_standardized;time_numeric_standardized,,0,INCLUDED,,missing_optional_numeric:Volume solvente,MOF_GROUPED_LIGAND_SPLIT_v6.0_seed260730,DEVELOPMENT,Legante,260730
97,"3-amino-4,4'-bipyrazole",Bipyrazole,Cu,Cu2O,Non specificato,Nessuno,120,60,0.25,0.4,0.625,Solvothermal,1,,temperature_numeric_standardized;time_numeric_standardized,,0,INCLUDED,,missing_optional_numeric:Volume solvente,MOF_GROUPED_LIGAND_SPLIT_v6.0_seed260730,DEVELOPMENT,Legante,260730
98,"3-amino-4,4'-bipyrazole",Bipyrazole,Cu,CuCl,Na(OAc),Nessuno,120,60,0.25,0.4,0.625,Solvothermal,1,,temperature_numeric_standardized;time_numeric_standardized;exact_duplicate_candidate,DUP_002,0,INCLUDED,,duplicate_representative_retained;missing_optional_numeric:Volume solvente,MOF_GROUPED_LIGAND_SPLIT_v6.0_seed260730,DEVELOPMENT,Legante,260730
100,"3-amino-4,4'-bipyrazole",Bipyrazole,Cu,CuI,Non specificato,Nessuno,120,180,0.25,0.4,0.625,Solvothermal,1,,temperature_numeric_standardized;time_numeric_standardized,,0,INCLUDED,,missing_optional_numeric:Volume solvente,MOF_GROUPED_LIGAND_SPLIT_v6.0_seed260730,DEVELOPMENT,Legante,260730
101,"3-amino-4,4'-bipyrazole",Bipyrazole,Fe,Fe(NO3)3·9H2O,Non specificato,Nessuno,140,24,0.15,0.15,1,Solvothermal,1,,numeric_decimal_standardized;salt_hydrate_separator_standardized;temperature_numeric_standardized;time_numeric_standardized,,0,INCLUDED,,missing_optional_numeric:Volume solvente,MOF_GROUPED_LIGAND_SPLIT_v6.0_seed260730,DEVELOPMENT,Legante,260730
102,"3-amino-4,4'-bipyrazole",Bipyrazole,Fe,Fe(NO3)3·9H2O,DMF,Nessuno,120,24,0.2,0.1,2,Solvothermal,1,,numeric_decimal_standardized;salt_hydrate_separator_standardized;temperature_numeric_standardized;time_numeric_standardized,,0,INCLUDED,,missing_optional_numeric:Volume solvente,MOF_GROUPED_LIGAND_SPLIT_v6.0_seed260730,DEVELOPMENT,Legante,260730
103,"3-amino-4,4'-bipyrazole",Bipyrazole,Fe,FeCl3,DMF,Nessuno,120,24,0.2,0.1,2,Solvothermal,1,,numeric_decimal_standardized;temperature_numeric_standardized;time_numeric_standardized,,0,INCLUDED,,missing_optional_numeric:Volume solvente,MOF_GROUPED_LIGAND_SPLIT_v6.0_seed260730,DEVELOPMENT,Legante,260730
104,"3-amino-4,4'-bipyrazole",Bipyrazole,Fe,FeCl3,DMF,Acido acetico,120,24,0.2,0.1,2,Solvothermal,1,,additive_canonicalized;numeric_decimal_standardized;temperature_numeric_standardized;time_numeric_standardized;exact_duplicate_candidate,DUP_003,0,INCLUDED,,duplicate_representative_retained;missing_optional_numeric:Volume solvente,MOF_GROUPED_LIGAND_SPLIT_v6.0_seed260730,DEVELOPMENT,Legante,260730
106,"3-amino-4,4'-bipyrazole",Bipyrazole,Fe,FeCl3,DMF/H2O,Acido acetico,100,24,0.2,0.1,2,Solvothermal,1,,additive_canonicalized;numeric_decimal_standardized;solvent_canonicalized;temperature_numeric_standardized;time_numeric_standardized,,0,INCLUDED,,missing_optional_numeric:Volume solvente,MOF_GROUPED_LIGAND_SPLIT_v6.0_seed260730,DEVELOPMENT,Legante,260730
107,"3-amino-4,4'-bipyrazole",Bipyrazole,Fe,FeCl3,DMF/H2O,Acido acetico,110,72,0.2,0.2,1,Solvothermal,1,,additive_canonicalized;numeric_decimal_standardized;solvent_canonicalized;temperature_numeric_standardized;time_numeric_standardized,,0,INCLUDED,,missing_optional_numeric:Volume solvente,MOF_GROUPED_LIGAND_SPLIT_v6.0_seed260730,DEVELOPMENT,Legante,260730
108,"3-amino-4,4'-bipyrazole",Bipyrazole,Mg,Mg(OAc)2·4H2O,H2O,Nessuno,130,48,0.15,0.45,0.33333333,Solvothermal,1,,numeric_decimal_standardized;salt_hydrate_separator_standardized;temperature_numeric_standardized;time_numeric_standardized,,0,INCLUDED,,missing_optional_numeric:Volume solvente,MOF_GROUPED_LIGAND_SPLIT_v6.0_seed260730,DEVELOPMENT,Legante,260730
109,"3-amino-4,4'-bipyrazole",Bipyrazole,Mn,MnCl2·4H2O,Non specificato,Nessuno,100,24,0.2,0.2,1,Solvothermal,1,,numeric_decimal_standardized;salt_hydrate_separator_standardized;temperature_numeric_standardized;time_numeric_standardized,,0,INCLUDED,,missing_optional_numeric:Volume solvente,MOF_GROUPED_LIGAND_SPLIT_v6.0_seed260730,DEVELOPMENT,Legante,260730
110,"3-amino-4,4'-bipyrazole",Bipyrazole,Mn,MnCl2·4H2O,Non specificato,Nessuno,100,5,0.2,0.2,1,Solvothermal,1,,numeric_decimal_standardized;salt_hydrate_separator_standardized;temperature_numeric_standardized;time_numeric_standardized,,0,INCLUDED,,missing_optional_numeric:Volume solvente,MOF_GROUPED_LIGAND_SPLIT_v6.0_seed260730,DEVELOPMENT,Legante,260730
111,"3-amino-4,4'-bipyrazole",Bipyrazole,Mn,Mn(Oac)2·4H2O,Non specificato,Nessuno,130,72,0.2,0.2,1,Solvothermal,1,,numeric_decimal_standardized;salt_hydrate_separator_standardized;temperature_numeric_standardized;time_numeric_standardized,,0,INCLUDED,,missing_optional_numeric:Volume solvente,MOF_GROUPED_LIGAND_SPLIT_v6.0_seed260730,DEVELOPMENT,Legante,260730
112,"3-amino-4,4'-bipyrazole",Bipyrazole,Mn,MnCl2·4H2O,Non specificato,Nessuno,100,48,0.2,0.2,1,Solvothermal,1,,numeric_decimal_standardized;salt_hydrate_separator_standardized;temperature_numeric_standardized;time_numeric_standardized,,0,INCLUDED,,missing_optional_numeric:Volume solvente,MOF_GROUPED_LIGAND_SPLIT_v6.0_seed260730,DEVELOPMENT,Legante,260730
113,"3-amino-4,4'-bipyrazole",Bipyrazole,Mn,MnCl2·4H2O,Non specificato,Nessuno,160,48,0.2,0.2,1,Solvothermal,1,,numeric_decimal_standardized;salt_hydrate_separator_standardized;temperature_numeric_standardized;time_numeric_standardized,,0,INCLUDED,,missing_optional_numeric:Volume solvente,MOF_GROUPED_LIGAND_SPLIT_v6.0_seed260730,DEVELOPMENT,Legante,260730
114,"3-amino-4,4'-bipyrazole",Bipyrazole,Mn,MnCl2·4H2O,Non specificato,Nessuno,160,72,0.2,0.2,1,Solvothermal,1,,numeric_decimal_standardized;salt_hydrate_separator_standardized;temperature_numeric_standardized;time_numeric_standardized,,0,INCLUDED,,missing_optional_numeric:Volume solvente,MOF_GROUPED_LIGAND_SPLIT_v6.0_seed260730,DEVELOPMENT,Legante,260730
115,"3-amino-4,4'-bipyrazole",Bipyrazole,Mn,Mn(Oac)2·4H2O,Non specificato,Nessuno,160,24,0.2,0.2,1,Solvothermal,1,,numeric_decimal_standardized;salt_hydrate_separator_standardized;temperature_numeric_standardized;time_numeric_standardized,,0,INCLUDED,,missing_optional_numeric:Volume solvente,MOF_GROUPED_LIGAND_SPLIT_v6.0_seed260730,DEVELOPMENT,Legante,260730
116,"3-amino-4,4'-bipyrazole",Bipyrazole,Mn,Mn(Oac)2·4H2O,DMF,BDC,140,115,0.2,0.2,1,Solvothermal,1,,numeric_decimal_standardized;salt_hydrate_separator_standardized;temperature_numeric_standardized;time_numeric_standardized,,0,INCLUDED,,missing_optional_numeric:Volume solvente,MOF_GROUPED_LIGAND_SPLIT_v6.0_seed260730,DEVELOPMENT,Legante,260730
117,"3-amino-4,4'-bipyrazole",Bipyrazole,Zr,Zr(OCH3)4,HCl 37%,Nessuno,120,48,0.15,0.15,1,Solvothermal,1,,numeric_decimal_standardized;temperature_numeric_standardized;time_numeric_standardized,,0,INCLUDED,,missing_optional_numeric:Volume solvente,MOF_GROUPED_LIGAND_SPLIT_v6.0_seed260730,DEVELOPMENT,Legante,260730
118,"3-amino-4,4'-bipyrazole",Bipyrazole,Zr,ZrCl4,HCl 37%,Nessuno,120,48,0.15,0.15,1,Solvothermal,1,,numeric_decimal_standardized;temperature_numeric_standardized;time_numeric_standardized,,0,INCLUDED,,missing_optional_numeric:Volume solvente,MOF_GROUPED_LIGAND_SPLIT_v6.0_seed260730,DEVELOPMENT,Legante,260730
119,"3-amino-4,4'-bipyrazole",Bipyrazole,Zr,ZrCl4,H2O,Nessuno,100,48,0.2,0.1,2,Solvothermal,1,,numeric_decimal_standardized;temperature_numeric_standardized;time_numeric_standardized,,0,INCLUDED,,missing_optional_numeric:Volume solvente,MOF_GROUPED_LIGAND_SPLIT_v6.0_seed260730,DEVELOPMENT,Legante,260730
120,"3-amino-4,4'-bipyrazole",Bipyrazole,Zr,ZrCl4,DMF,Nessuno,120,48,0.2,0.1,2,Solvothermal,1,,numeric_decimal_standardized;temperature_numeric_standardized;time_numeric_standardized,,0,INCLUDED,,missing_optional_numeric:Volume solvente,MOF_GROUPED_LIGAND_SPLIT_v6.0_seed260730,DEVELOPMENT,Legante,260730
121,3-MePz-4-COOH,Pyrazole carbossilati,Al,Al(NO3)3·9H2O,DMF,Nessuno,120,24,0.2,0.2,1,Solvothermal,1,,numeric_decimal_standardized;salt_hydrate_separator_standardized;temperature_numeric_standardized;time_numeric_standardized,,0,INCLUDED,,missing_optional_numeric:Volume solvente,MOF_GROUPED_LIGAND_SPLIT_v6.0_seed260730,DEVELOPMENT,Legante,260730
122,3-MePz-4-COOH,Pyrazole carbossilati,Cu,Cu(OAc)2·H2O,H2O,Nessuno,120,96,0.2,0.1,2,Solvothermal,2,,numeric_decimal_standardized;salt_hydrate_separator_standardized;temperature_numeric_standardized;time_numeric_standardized,,0,INCLUDED,,missing_optional_numeric:Volume solvente,MOF_GROUPED_LIGAND_SPLIT_v6.0_seed260730,DEVELOPMENT,Legante,260730
123,3-MePz-4-COOH,Pyrazole carbossilati,Fe,Fe2(SO4)3·xH2O,DMF/EtOH,Nessuno,120,24,0.2,0.1,2,Solvothermal,1,,numeric_decimal_standardized;salt_hydrate_separator_standardized;temperature_numeric_standardized;time_numeric_standardized,,0,INCLUDED,,missing_optional_numeric:Volume solvente,MOF_GROUPED_LIGAND_SPLIT_v6.0_seed260730,DEVELOPMENT,Legante,260730
124,3-MePz-4-COOH,Pyrazole carbossilati,Fe,FeCl3,DMF/EtOH,Nessuno,120,24,0.2,0.1,2,Solvothermal,1,,numeric_decimal_standardized;temperature_numeric_standardized;time_numeric_standardized,,0,INCLUDED,,missing_optional_numeric:Volume solvente,MOF_GROUPED_LIGAND_SPLIT_v6.0_seed260730,DEVELOPMENT,Legante,260730
125,3-MePz-4-COOH,Pyrazole carbossilati,Mn,Mn(OAc)2·4H2O,DMF/H2O,Nessuno,120,24,0.2,0.1,2,Solvothermal,2,,numeric_decimal_standardized;salt_hydrate_separator_standardized;temperature_numeric_standardized;time_numeric_standardized,,0,INCLUDED,,missing_optional_numeric:Volume solvente,MOF_GROUPED_LIGAND_SPLIT_v6.0_seed260730,DEVELOPMENT,Legante,260730
126,3-MePz-4-COOH,Pyrazole carbossilati,Mn,Mn(OAc)2·4H2O,DMF/H2O,Nessuno,120,72,0.2,0.1,2,Solvothermal,2,,numeric_decimal_standardized;salt_hydrate_separator_standardized;temperature_numeric_standardized;time_numeric_standardized,,0,INCLUDED,,missing_optional_numeric:Volume solvente,MOF_GROUPED_LIGAND_SPLIT_v6.0_seed260730,DEVELOPMENT,Legante,260730
127,3-MePz-4-COOH,Pyrazole carbossilati,Ni,Ni(NO3)2,DMF/H2O,Nessuno,120,72,0.2,0.1,2,Solvothermal,2,,numeric_decimal_standardized;temperature_numeric_standardized;time_numeric_standardized,,0,INCLUDED,,missing_optional_numeric:Volume solvente,MOF_GROUPED_LIGAND_SPLIT_v6.0_seed260730,DEVELOPMENT,Legante,260730
128,3-MePz-4-COOH,Pyrazole carbossilati,Zr,ZrCl4,MeOH,Nessuno,110,94,0.3,0.3,1,Solvothermal,1,,numeric_decimal_standardized;temperature_numeric_standardized;time_numeric_standardized,,0,INCLUDED,,missing_optional_numeric:Volume solvente,MOF_GROUPED_LIGAND_SPLIT_v6.0_seed260730,DEVELOPMENT,Legante,260730
129,3-MePz-4-COOH,Pyrazole carbossilati,Zr,ZrCl4,MeOH,Nessuno,100,24,0.3,0.3,1,Solvothermal,1,,numeric_decimal_standardized;temperature_numeric_standardized;time_numeric_standardized,,0,INCLUDED,,missing_optional_numeric:Volume solvente,MOF_GROUPED_LIGAND_SPLIT_v6.0_seed260730,DEVELOPMENT,Legante,260730
130,3-MePz-4-COOH,Pyrazole carbossilati,Zr,ZrCl4,MeOH,Nessuno,110,24,0.15,0.15,1,Solvothermal,1,,numeric_decimal_standardized;temperature_numeric_standardized;time_numeric_standardized,,0,INCLUDED,,missing_optional_numeric:Volume solvente,MOF_GROUPED_LIGAND_SPLIT_v6.0_seed260730,DEVELOPMENT,Legante,260730
131,3-MePz-4-COOH,Pyrazole carbossilati,Zr,ZrCl4,DMF/MeOH,Nessuno,110,24,0.15,0.15,1,Solvothermal,1,,numeric_decimal_standardized;temperature_numeric_standardized;time_numeric_standardized,,0,INCLUDED,,missing_optional_numeric:Volume solvente,MOF_GROUPED_LIGAND_SPLIT_v6.0_seed260730,DEVELOPMENT,Legante,260730
132,3-MePz-4-COOH,Pyrazole carbossilati,Zr,ZrCl4,MeOH,Nessuno,110,72,0.15,0.15,1,Solvothermal,1,,numeric_decimal_standardized;temperature_numeric_standardized;time_numeric_standardized,,0,INCLUDED,,missing_optional_numeric:Volume solvente,MOF_GROUPED_LIGAND_SPLIT_v6.0_seed260730,DEVELOPMENT,Legante,260730
133,"3-nitro-4,4'-bipyrazole",Bipyrazole,Cd,Cd(NO3)2·4H2O,DMF/EtOH,Nessuno,140,72,0.2,0.1,2,Solvothermal,1,,numeric_decimal_standardized;salt_hydrate_separator_standardized;temperature_numeric_standardized;time_numeric_standardized,,0,INCLUDED,,missing_optional_numeric:Volume solvente,MOF_GROUPED_LIGAND_SPLIT_v6.0_seed260730,DEVELOPMENT,Legante,260730
134,"3-nitro-4,4'-bipyrazole",Bipyrazole,Cd,Cd(NO3)2·4H2O,DMF,Nessuno,140,72,0.2,0.1,2,Solvothermal,1,,numeric_decimal_standardized;salt_hydrate_separator_standardized;temperature_numeric_standardized;time_numeric_standardized,,0,INCLUDED,,missing_optional_numeric:Volume solvente,MOF_GROUPED_LIGAND_SPLIT_v6.0_seed260730,DEVELOPMENT,Legante,260730
135,"3-nitro-4,4'-bipyrazole",Bipyrazole,Cd,Cd(NO3)2·4H2O,DMF,Nessuno,140,72,0.6,0.3,2,Solvothermal,1,,numeric_decimal_standardized;salt_hydrate_separator_standardized;temperature_numeric_standardized;time_numeric_standardized,,0,INCLUDED,,missing_optional_numeric:Volume solvente,MOF_GROUPED_LIGAND_SPLIT_v6.0_seed260730,DEVELOPMENT,Legante,260730
136,"3-nitro-4,4'-bipyrazole",Bipyrazole,Cd,Cd(OAc)2·2H2O,DMF,Nessuno,140,72,0.2,0.1,2,Solvothermal,1,,numeric_decimal_standardized;salt_hydrate_separator_standardized;temperature_numeric_standardized;time_numeric_standardized,,0,INCLUDED,,missing_optional_numeric:Volume solvente,MOF_GROUPED_LIGAND_SPLIT_v6.0_seed260730,DEVELOPMENT,Legante,260730
137,"3-nitro-4,4'-bipyrazole",Bipyrazole,Cd,Cd(NO3)2·4H2O,DMF,Nessuno,160,24,0.2,0.1,2,Solvothermal,2,,numeric_decimal_standardized;salt_hydrate_separator_standardized;temperature_numeric_standardized;time_numeric_standardized,,0,INCLUDED,,missing_optional_numeric:Volume solvente,MOF_GROUPED_LIGAND_SPLIT_v6.0_seed260730,DEVELOPMENT,Legante,260730
138,"3-nitro-4,4'-bipyrazole",Bipyrazole,Cd,Cd(NO3)2·4H2O,DMF,Nessuno,160,48,0.1,0.1,1,Solvothermal,1,,numeric_decimal_standardized;salt_hydrate_separator_standardized;temperature_numeric_standardized;time_numeric_standardized,,0,INCLUDED,,missing_optional_numeric:Volume solvente,MOF_GROUPED_LIGAND_SPLIT_v6.0_seed260730,DEVELOPMENT,Legante,260730
139,"3-nitro-4,4'-bipyrazole",Bipyrazole,Cd,Cd(NO3)2·4H2O,DMF,Nessuno,160,48,0.1,0.2,0.5,Solvothermal,1,,salt_hydrate_separator_standardized;temperature_numeric_standardized;time_numeric_standardized,,0,INCLUDED,,missing_optional_numeric:Volume solvente,MOF_GROUPED_LIGAND_SPLIT_v6.0_seed260730,DEVELOPMENT,Legante,260730
140,"3-nitro-4,4'-bipyrazole",Bipyrazole,Cd,Cd(NO3)2·4H2O,DMF/H2O,Nessuno,160,72,0.3,0.3,1,Solvothermal,1,,numeric_decimal_standardized;salt_hydrate_separator_standardized;temperature_numeric_standardized;time_numeric_standardized,,0,INCLUDED,,missing_optional_numeric:Volume solvente,MOF_GROUPED_LIGAND_SPLIT_v6.0_seed260730,DEVELOPMENT,Legante,260730
141,"3-nitro-4,4'-bipyrazole",Bipyrazole,Cd,Cd(NO3)2·4H2O,DMF/H2O,Nessuno,140,120,0.2,0.1,2,Solvothermal,1,,numeric_decimal_standardized;salt_hydrate_separator_standardized;temperature_numeric_standardized;time_numeric_standardized,,0,INCLUDED,,missing_optional_numeric:Volume solvente,MOF_GROUPED_LIGAND_SPLIT_v6.0_seed260730,DEVELOPMENT,Legante,260730
161,"3,3'-dinitro-4,4'-bipyrazole",Bipyrazole,Cd,Cd(NO3)2·4H2O,DMF,Nessuno,150,24,0.1,0.1,1,Solvothermal,2,,numeric_decimal_standardized;salt_hydrate_separator_standardized;temperature_numeric_standardized;time_numeric_standardized,,0,INCLUDED,,missing_optional_numeric:Volume solvente,MOF_GROUPED_LIGAND_SPLIT_v6.0_seed260730,DEVELOPMENT,Legante,260730
