Repository: marcofrancucci25-cloud/synthesis-prediction

## Version 9.5.0

Updated ligand identity card with a 2D RDKit structure, clean molecular identifiers, key descriptors, and expandable technical details.

# MOF Synthesis Assistant v9.2

Interactive Streamlit application for literature-aware MOF synthesis prediction and condition prioritization.

## Deploy on Streamlit Community Cloud

- Repository branch: `main`
- Main file: `app.py`
- Recommended Python: 3.12 or 3.13

The application requires outbound HTTPS access to resolve chemical names. Direct SMILES input and the predictive core remain available without the external resolver.

File: data/knowledge_database_audited_v10_5.csv (part 1 of 15)
ID,Legante,Famiglia_Legante,Metallo,Sale_Metallico,Solvente,Additivo_Colinker,Temperatura_C,Tempo_ore,mmol_Legante,mmol_Sale,Rapporto_LM,Procedura_Sintetica,Esito_ML,Volume solvente,Data_Quality_Flag,Exact_Duplicate_Group,Outcome_Conflict_Flag,Training_v5_2_Status,Training_v5_2_Reason,Training_v5_2_Warning,Split_ID,Split_Set,Grouping_Variable,Split_Seed,Ligand_Text,Hydration_Number,Counterion_Class,Oxidation_State,Metal_Atomic_Number,Metal_Atomic_Weight,Metal_Group,Metal_Period,Metal_Block,Metal_Electronegativity,Ligand_SMILES,Ligand_InChIKey,Structure_Status,Structure_Source,Ligand_Scaffold,Label_Contradiction_Flag,Structure_Missing_Flag,Quality_Status,Condition_Outcome_Conflict_Flag
1,curc-ind,Curcumina,Zn,Zn(OAc)2·2H2O,DMF,Nessuno,80,72.0,0.1,0.05,2.0,no precipitato,1,,numeric_decimal_standardized;salt_hydrate_separator_standardized;temperature_numeric_standardized;time_numeric_standardized,,0,INCLUDED,,missing_optional_numeric:Volume solvente,MOF_GROUPED_LIGAND_SPLIT_v6.0_seed260730,DEVELOPMENT,Legante,260730,curc-ind curcumina,2.0,acetate,2.0,30.0,65.38,12.0,4.0,d,1.65,,,pubchem_http_404,unresolved,,False,True,INCLUDE,False
3,curc-ind,Curcumina,Cu,Cu(OAc)2·H2O,DMF,Nessuno,80,72.0,0.1,0.05,2.0,no precipitato,1,,numeric_decimal_standardized;salt_hydrate_separator_standardized;temperature_numeric_standardized;time_numeric_standardized,,0,INCLUDED,,missing_optional_numeric:Volume solvente,MOF_GROUPED_LIGAND_SPLIT_v6.0_seed260730,DEVELOPMENT,Legante,260730,curc-ind curcumina,1.0,acetate,2.0,29.0,63.546,11.0,4.0,d,1.9,,,pubchem_http_404,unresolved,,False,True,REVIEW,True
8,curc-ind,Curcumina,Zn,Zn(OAc)2·2H2O,MeOH,Nessuno,80,72.0,0.1,0.05,2.0,precipitato nero,0,,numeric_decimal_standardized;salt_hydrate_separator_standardized;temperature_numeric_standardized;time_numeric_standardized,,0,INCLUDED,,missing_optional_numeric:Volume solvente,MOF_GROUPED_LIGAND_SPLIT_v6.0_seed260730,DEVELOPMENT,Legante,260730,curc-ind curcumina,2.0,acetate,2.0,30.0,65.38,12.0,4.0,d,1.65,,,pubchem_http_404,unresolved,,False,True,INCLUDE,False
9,curc-ind,Curcumina,Zn,Zn(NO3)2·6H2O,DMF,Nessuno,120,72.0,0.1,0.05,2.0,nessun precipitato,1,,numeric_decimal_standardized;salt_hydrate_separator_standardized;temperature_numeric_standardized;time_numeric_standardized,,0,INCLUDED,,missing_optional_numeric:Volume solvente,MOF_GROUPED_LIGAND_SPLIT_v6.0_seed260730,DEVELOPMENT,Legante,260730,curc-ind curcumina,6.0,nitrate,2.0,30.0,65.38,12.0,4.0,d,1.65,,,pubchem_http_404,unresolved,,False,True,REVIEW,True
11,B5,Altro,Ru,[Ru(p-cymene)Cl2]2,CH2Cl2,Nessuno,120,48.0,0.25,0.1,2.5,separato il solido per centrifugazione. Lavato con diclorometano 2 volte sempre tramite centrifuga,1,,solvent_canonicalized;temperature_numeric_standardized;time_numeric_standardized,,0,INCLUDED,,missing_optional_numeric:Volume solvente,MOF_GROUPED_LIGAND_SPLIT_v6.0_seed260730,DEVELOPMENT,Legante,260730,b5 altro,0.0,chloride,2.0,44.0,101.07,8.0,5.0,d,2.2,,,pubchem_http_404,unresolved,,False,True,INCLUDE,False
12,curc(III)_KC,Curcumina,Zn,Zn(NO3)2·6H2O,DMF,Nessuno,80,48.0,0.1,0.05,2.0,"dopo 48 ore nessun precipitato, posto nella stufa a 100°C per 72h, ma ancora nessun precipitato, allora trasferito nella stufa a 120°, dopo 48h si è formato poco precipitato, filtrato e lavato con acetone.",1,,numeric_decimal_standardized;salt_hydrate_separator_standardized;temperature_numeric_standardized;time_numeric_standardized,,0,INCLUDED,,missing_optional_numeric:Volume solvente,MOF_GROUPED_LIGAND_SPLIT_v6.0_seed260730,DEVELOPMENT,Legante,260730,curc(iii)_kc curcumina,6.0,nitrate,2.0,30.0,65.38,12.0,4.0,d,1.65,,,pubchem_http_404,unresolved,,False,True,INCLUDE,False
13,curc(III)_KC,Curcumina,Zn,Zn(OAc)2·2H2O,DMF,Nessuno,120,16.0,0.05,0.05,1.0,dopo 16 ore si è formato già il precipitato nella vial,0,,numeric_decimal_standardized;salt_hydrate_separator_standardized;temperature_numeric_standardized;time_numeric_standardized,,0,INCLUDED,,missing_optional_numeric:Volume solvente,MOF_GROUPED_LIGAND_SPLIT_v6.0_seed260730,DEVELOPMENT,Legante,260730,curc(iii)_kc curcumina,2.0,acetate,2.0,30.0,65.38,12.0,4.0,d,1.65,,,pubchem_http_404,unresolved,,False,True,INCLUDE,False
29,"3-nitro-4,4'-bipyrazole",Bipyrazole,Cd,Cd(NO3)2·4H2O,DMF,Nessuno,150,24.0,0.1,0.1,1.0,Solvothermal,1,,numeric_decimal_standardized;salt_hydrate_separator_standardized;temperature_numeric_standardized;time_numeric_standardized,,0,INCLUDED,,missing_optional_numeric:Volume solvente,MOF_GROUPED_LIGAND_SPLIT_v6.0_seed260730,DEVELOPMENT,Legante,260730,"3-nitro-4,4'-bipyrazole bipyrazole",4.0,nitrate,2.0,48.0,112.414,12.0,5.0,d,1.69,O=[N+]([O-])c1[nH]ncc1-c1cn[nH]c1,RTOLQGUSKACYLE-UHFFFAOYSA-N,resolved,PubChem PUG REST,c1n[nH]cc1-c1cn[nH]c1,False,False,REVIEW,True
30,"3-nitro-4,4'-bipyrazole",Bipyrazole,Cd,Cd(NO3)2·4H2O,DMF,Nessuno,150,24.0,0.1,0.2,0.5,Solvothermal,1,,salt_hydrate_separator_standardized;temperature_numeric_standardized;time_numeric_standardized,,0,INCLUDED,,missing_optional_numeric:Volume solvente,MOF_GROUPED_LIGAND_SPLIT_v6.0_seed260730,DEVELOPMENT,Legante,260730,"3-nitro-4,4'-bipyrazole bipyrazole",4.0,nitrate,2.0,48.0,112.414,12.0,5.0,d,1.69,O=[N+]([O-])c1[nH]ncc1-c1cn[nH]c1,RTOLQGUSKACYLE-UHFFFAOYSA-N,resolved,PubChem PUG REST,c1n[nH]cc1-c1cn[nH]c1,False,False,REVIEW,True
31,"3-nitro-4,4'-bipyrazole",Bipyrazole,Ni,Ni(NO3)2,MeCN,Trietilammina (TEA),120,48.0,0.1,0.1,1.0,Solvothermal,0,,additive_canonicalized;numeric_decimal_standardized;solvent_canonicalized;temperature_numeric_standardized;time_numeric_standardized,,0,INCLUDED,,missing_optional_numeric:Volume solvente,MOF_GROUPED_LIGAND_SPLIT_v6.0_seed260730,DEVELOPMENT,Legante,260730,"3-nitro-4,4'-bipyrazole bipyrazole",0.0,nitrate,2.0,28.0,58.693,10.0,4.0,d,1.91,O=[N+]([O-])c1[nH]ncc1-c1cn[nH]c1,RTOLQGUSKACYLE-UHFFFAOYSA-N,resolved,PubChem PUG REST,c1n[nH]cc1-c1cn[nH]c1,False,False,INCLUDE,False
32,"3-nitro-4,4'-bipyrazole",Bipyrazole,Ni,Ni(OAc)2·4H2O,MeCN,Nessuno,120,48.0,0.2,0.2,1.0,Solvothermal,0,,numeric_decimal_standardized;salt_hydrate_separator_standardized;solvent_canonicalized;temperature_numeric_standardized;time_numeric_standardized,,0,INCLUDED,,missing_optional_numeric:Volume solvente,MOF_GROUPED_LIGAND_SPLIT_v6.0_seed260730,DEVELOPMENT,Legante,260730,"3-nitro-4,4'-bipyrazole bipyrazole",4.0,acetate,2.0,28.0,58.693,10.0,4.0,d,1.91,O=[N+]([O-])c1[nH]ncc1-c1cn[nH]c1,RTOLQGUSKACYLE-UHFFFAOYSA-N,resolved,PubChem PUG REST,c1n[nH]cc1-c1cn[nH]c1,False,False,INCLUDE,False
33,"3-nitro-4,4'-bipyrazole",Bipyrazole,Ni,Ni(OAc)2·4H2O,MeCN,Trietilammina (TEA),120,48.0,0.2,0.4,0.5,Solvothermal,1,,additive_canonicalized;salt_hydrate_separator_standardized;solvent_canonicalized;temperature_numeric_standardized;time_numeric_standardized,,0,INCLUDED,,missing_optional_numeric:Volume solvente,MOF_GROUPED_LIGAND_SPLIT_v6.0_seed260730,DEVELOPMENT,Legante,260730,"3-nitro-4,4'-bipyrazole bipyrazole",4.0,acetate,2.0,28.0,58.693,10.0,4.0,d,1.91,O=[N+]([O-])c1[nH]ncc1-c1cn[nH]c1,RTOLQGUSKACYLE-UHFFFAOYSA-N,resolved,PubChem PUG REST,c1n[nH]cc1-c1cn[nH]c1,False,False,INCLUDE,False
34,"3-(3,5-DiMePz4-yl)pentane-2,4-dione",Altro,Zr,Zr(OCH3)4,Et3N,Nessuno,120,30.0,0.25,0.4,0.625,Solvothermal,1,,temperature_numeric_standardized;time_numeric_standardized,,0,INCLUDED,,missing_optional_numeric:Volume solvente,MOF_GROUPED_LIGAND_SPLIT_v6.0_seed260730,DEVELOPMENT,Legante,260730,"3-(3,5-dimepz4-yl)pentane-2,4-dione altro",0.0,alkoxide,4.0,40.0,91.224,4.0,5.0,d,1.33,,,pubchem_http_404,unresolved,,False,True,INCLUDE,False
35,"3-(3,5-DiMePz4-yl)pentane-2,4-dione",Altro,Zr,ZrCl4,MeOH,Nessuno,110,94.0,0.3,0.3,1.0,Solvothermal,1,,numeric_decimal_standardized;temperature_numeric_standardized;time_numeric_standardized,,0,INCLUDED,,missing_optional_numeric:Volume solvente,MOF_GROUPED_LIGAND_SPLIT_v6.0_seed260730,DEVELOPMENT,Legante,260730,"3-(3,5-dimepz4-yl)pentane-2,4-dione altro",0.0,chloride,4.0,40.0,91.224,4.0,5.0,d,1.33,,,pubchem_http_404,unresolved,,False,True,REVIEW,True
36,"3-(3,5-DiMePz4-yl)pentane-2,4-dione",Altro,Zr,ZrCl4,MeOH,Nessuno,100,24.0,0.3,0.3,1.0,Solvothermal,1,,numeric_decimal_standardized;temperature_numeric_standardized;time_numeric_standardized,,0,INCLUDED,,missing_optional_numeric:Volume solvente,MOF_GROUPED_LIGAND_SPLIT_v6.0_seed260730,DEVELOPMENT,Legante,260730,"3-(3,5-dimepz4-yl)pentane-2,4-dione altro",0.0,chloride,4.0,40.0,91.224,4.0,5.0,d,1.33,,,pubchem_http_404,unresolved,,False,True,INCLUDE,False
37,"3-(3,5-DiMePz4-yl)pentane-2,4-dione",Altro,Zr,ZrCl4,MeOH,Nessuno,110,48.0,0.15,0.15,1.0,Solvothermal,1,,numeric_decimal_standardized;temperature_numeric_standardized;time_numeric_standardized,,0,INCLUDED,,missing_optional_numeric:Volume solvente,MOF_GROUPED_LIGAND_SPLIT_v6.0_seed260730,DEVELOPMENT,Legante,260730,"3-(3,5-dimepz4-yl)pentane-2,4-dione altro",0.0,chloride,4.0,40.0,91.224,4.0,5.0,d,1.33,,,pubchem_http_404,unresolved,,False,True,REVIEW,True
38,"3-(3,5-DiMePz4-yl)pentane-2,4-dione",Altro,Zr,ZrCl4,MeOH,Nessuno,110,72.0,0.15,0.15,1.0,Solvothermal,1,,numeric_decimal_standardized;temperature_numeric_standardized;time_numeric_standardized,,0,INCLUDED,,missing_optional_numeric:Volume solvente,MOF_GROUPED_LIGAND_SPLIT_v6.0_seed260730,DEVELOPMENT,Legante,260730,"3-(3,5-dimepz4-yl)pentane-2,4-dione altro",0.0,chloride,4.0,40.0,91.224,4.0,5.0,d,1.33,,,pubchem_http_404,unresolved,,False,True,REVIEW,True
39,"3-amino-4,4'-bipyrazole",Bipyrazole,Ag,Ag2O,MeOH,Nessuno,120,24.0,0.2,0.2,1.0,Solvothermal,1,,numeric_decimal_standardized;solvent_canonicalized;temperature_numeric_standardized;time_numeric_standardized,,0,INCLUDED,,missing_optional_numeric:Volume solvente,MOF_GROUPED_LIGAND_SPLIT_v6.0_seed260730,DEVELOPMENT,Legante,260730,"3-amino-4,4'-bipyrazole bipyrazole",0.0,oxide,,47.0,107.868,11.0,5.0,d,1.93,Nc1[nH]ncc1-c1cn[nH]c1,BNWJEGGLNCCFLN-UHFFFAOYSA-N,curated_name_to_structure,Curated project registry,c1n[nH]cc1-c1cn[nH]c1,False,False,INCLUDE,False
40,"3-amino-4,4'-bipyrazole",Bipyrazole,Ag,AgNO3,ButOH,Trietilammina (TEA),120,36.0,0.15,0.15,1.0,Solvothermal,1,,additive_canonicalized;numeric_decimal_standardized;temperature_numeric_standardized;time_numeric_standardized,,0,INCLUDED,,missing_optional_numeric:Volume solvente,MOF_GROUPED_LIGAND_SPLIT_v6.0_seed260730,DEVELOPMENT,Legante,260730,"3-amino-4,4'-bipyrazole bipyrazole",0.0,nitrate,,47.0,107.868,11.0,5.0,d,1.93,Nc1[nH]ncc1-c1cn[nH]c1,BNWJEGGLNCCFLN-UHFFFAOYSA-N,curated_name_to_structure,Curated project registry,c1n[nH]cc1-c1cn[nH]c1,False,False,INCLUDE,False
41,"3-amino-4,4'-bipyrazole",Bipyrazole,Ag,AgNO3,DMF,Nessuno,110,48.0,0.2,0.2,1.0,Solvothermal,1,,numeric_decimal_standardized;temperature_numeric_standardized;time_numeric_standardized,,0,INCLUDED,,missing_optional_numeric:Volume solvente,MOF_GROUPED_LIGAND_SPLIT_v6.0_seed260730,DEVELOPMENT,Legante,260730,"3-amino-4,4'-bipyrazole bipyrazole",0.0,nitrate,,47.0,107.868,11.0,5.0,d,1.93,Nc1[nH]ncc1-c1cn[nH]c1,BNWJEGGLNCCFLN-UHFFFAOYSA-N,curated_name_to_structure,Curated project registry,c1n[nH]cc1-c1cn[nH]c1,False,False,REVIEW,True
42,"3-amino-4,4'-bipyrazole",Bipyrazole,Ag,AgNO3,MeOH,Trietilammina (TEA),70,72.0,0.15,0.15,1.0,Solvothermal,1,,additive_canonicalized;numeric_decimal_standardized;solvent_canonicalized;temperature_numeric_standardized;time_numeric_standardized,,0,INCLUDED,,missing_optional_numeric:Volume solvente,MOF_GROUPED_LIGAND_SPLIT_v6.0_seed260730,DEVELOPMENT,Legante,260730,"3-amino-4,4'-bipyrazole bipyrazole",0.0,nitrate,,47.0,107.868,11.0,5.0,d,1.93,Nc1[nH]ncc1-c1cn[nH]c1,BNWJEGGLNCCFLN-UHFFFAOYSA-N,curated_name_to_structure,Curated project registry,c1n[nH]cc1-c1cn[nH]c1,False,False,REVIEW,True
43,"3-amino-4,4'-bipyrazole",Bipyrazole,Ag,AgNO3,MeOH,Nessuno,120,24.0,0.2,0.2,1.0,Solvothermal,1,,numeric_decimal_standardized;solvent_canonicalized;temperature_numeric_standardized;time_numeric_standardized,,0,INCLUDED,,missing_optional_numeric:Volume solvente,MOF_GROUPED_LIGAND_SPLIT_v6.0_seed260730,DEVELOPMENT,Legante,260730,"3-amino-4,4'-bipyrazole bipyrazole",0.0,nitrate,,47.0,107.868,11.0,5.0,d,1.93,Nc1[nH]ncc1-c1cn[nH]c1,BNWJEGGLNCCFLN-UHFFFAOYSA-N,curated_name_to_structure,Curated project registry,c1n[nH]cc1-c1cn[nH]c1,False,False,INCLUDE,False
44,"3-amino-4,4'-bipyrazole",Bipyrazole,Ag,AgNO3,DMF,Nessuno,120,24.0,0.2,0.4,0.5,Solvothermal,1,,temperature_numeric_standardized;time_numeric_standardized,,0,INCLUDED,,missing_optional_numeric:Volume solvente,MOF_GROUPED_LIGAND_SPLIT_v6.0_seed260730,DEVELOPMENT,Legante,260730,"3-amino-4,4'-bipyrazole bipyrazole",0.0,nitrate,,47.0,107.868,11.0,5.0,d,1.93,Nc1[nH]ncc1-c1cn[nH]c1,BNWJEGGLNCCFLN-UHFFFAOYSA-N,curated_name_to_structure,Curated project registry,c1n[nH]cc1-c1cn[nH]c1,False,False,REVIEW,True
45,"3-amino-4,4'-bipyrazole",Bipyrazole,Ag,Ag2O,NH3 28%,Nessuno,60,24.0,0.2,0.2,1.0,Solvothermal,1,,numeric_decimal_standardized;temperature_numeric_standardized;time_numeric_standardized,,0,INCLUDED,,missing_optional_numeric:Volume solvente,MOF_GROUPED_LIGAND_SPLIT_v6.0_seed260730,DEVELOPMENT,Legante,260730,"3-amino-4,4'-bipyrazole bipyrazole",0.0,oxide,,47.0,107.868,11.0,5.0,d,1.93,Nc1[nH]ncc1-c1cn[nH]c1,BNWJEGGLNCCFLN-UHFFFAOYSA-N,curated_name_to_structure,Curated project registry,c1n[nH]cc1-c1cn[nH]c1,False,False,REVIEW,True
46,"3-amino-4,4'-bipyrazole",Bipyrazole,Ag,AgNO3,DMF/H2O,Nessuno,100,96.0,0.2,0.2,1.0,Solvothermal,1,,numeric_decimal_standardized;temperature_numeric_standardized;time_numeric_standardized,,0,INCLUDED,,missing_optional_numeric:Volume solvente,MOF_GROUPED_LIGAND_SPLIT_v6.0_seed260730,DEVELOPMENT,Legante,260730,"3-amino-4,4'-bipyrazole bipyrazole",0.0,nitrate,,47.0,107.868,11.0,5.0,d,1.93,Nc1[nH]ncc1-c1cn[nH]c1,BNWJEGGLNCCFLN-UHFFFAOYSA-N,curated_name_to_structure,Curated project registry,c1n[nH]cc1-c1cn[nH]c1,False,False,REVIEW,True
47,"3-amino-4,4'-bipyrazole",Bipyrazole,Ag,AgNO3,DMF,Nessuno,100,24.0,0.4,0.4,1.0,Solvothermal,1,,numeric_decimal_standardized;temperature_numeric_standardized;time_numeric_standardized,,0,INCLUDED,,missing_optional_numeric:Volume solvente,MOF_GROUPED_LIGAND_SPLIT_v6.0_seed260730,DEVELOPMENT,Legante,260730,"3-amino-4,4'-bipyrazole bipyrazole",0.0,nitrate,,47.0,107.868,11.0,5.0,d,1.93,Nc1[nH]ncc1-c1cn[nH]c1,BNWJEGGLNCCFLN-UHFFFAOYSA-N,curated_name_to_structure,Curated project registry,c1n[nH]cc1-c1cn[nH]c1,False,False,REVIEW,True
48,"3-amino-4,4'-bipyrazole",Bipyrazole,Ag,AgNO3,DMF,Nessuno,100,5.0,0.2,0.2,1.0,Solvothermal,1,,numeric_decimal_standardized;temperature_numeric_standardized;time_numeric_standardized,,0,INCLUDED,,missing_optional_numeric:Volume solvente,MOF_GROUPED_LIGAND_SPLIT_v6.0_seed260730,DEVELOPMENT,Legante,260730,"3-amino-4,4'-bipyrazole bipyrazole",0.0,nitrate,,47.0,107.868,11.0,5.0,d,1.93,Nc1[nH]ncc1-c1cn[nH]c1,BNWJEGGLNCCFLN-UHFFFAOYSA-N,curated_name_to_structure,Curated project registry,c1n[nH]cc1-c1cn[nH]c1,False,False,REVIEW,True
49,"3-amino-4,4'-bipyrazole",Bipyrazole,Ag,AgNO3,DMF,Nessuno,90,2.0,0.2,0.2,1.0,Solvothermal,1,,numeric_decimal_standardized;temperature_numeric_standardized;time_numeric_standardized,,0,INCLUDED,,missing_optional_numeric:Volume solvente,MOF_GROUPED_LIGAND_SPLIT_v6.0_seed260730,DEVELOPMENT,Legante,260730,"3-amino-4,4'-bipyrazole bipyrazole",0.0,nitrate,,47.0,107.868,11.0,5.0,d,1.93,Nc1[nH]ncc1-c1cn[nH]c1,BNWJEGGLNCCFLN-UHFFFAOYSA-N,curated_name_to_structure,Curated project registry,c1n[nH]cc1-c1cn[nH]c1,False,False,REVIEW,True
50,"3-amino-4,4'-bipyrazole",Bipyrazole,Ag,AgNO3,DMF,Nessuno,100,1.0,0.4,0.4,1.0,Solvothermal,1,,numeric_decimal_standardized;temperature_numeric_standardized;time_numeric_standardized,,0,INCLUDED,,missing_optional_numeric:Volume solvente,MOF_GROUPED_LIGAND_SPLIT_v6.0_seed260730,DEVELOPMENT,Legante,260730,"3-amino-4,4'-bipyrazole bipyrazole",0.0,nitrate,,47.0,107.868,11.0,5.0,d,1.93,Nc1[nH]ncc1-c1cn[nH]c1,BNWJEGGLNCCFLN-UHFFFAOYSA-N,curated_name_to_structure,Curated project registry,c1n[nH]cc1-c1cn[nH]c1,False,False,REVIEW,True
51,"3-amino-4,4'-bipyrazole",Bipyrazole,Ag,AgNO3,DMF,Nessuno,120,72.0,0.15,2.0,0.075,Solvothermal,1,,numeric_decimal_standardized;temperature_numeric_standardized;time_numeric_standardized,,0,INCLUDED,,missing_optional_numeric:Volume solvente,MOF_GROUPED_LIGAND_SPLIT_v6.0_seed260730,DEVELOPMENT,Legante,260730,"3-amino-4,4'-bipyrazole bipyrazole",0.0,nitrate,,47.0,107.868,11.0,5.0,d,1.93,Nc1[nH]ncc1-c1cn[nH]c1,BNWJEGGLNCCFLN-UHFFFAOYSA-N,curated_name_to_structure,Curated project registry,c1n[nH]cc1-c1cn[nH]c1,False,False,INCLUDE,False
52,"3-amino-4,4'-bipyrazole",Bipyrazole,Ag,AgNO3,DMF/H2O/EtOH,Nessuno,100,1.0,0.15,0.15,1.0,Solvothermal,1,,numeric_decimal_standardized;solvent_canonicalized;temperature_numeric_standardized;time_numeric_standardized,,0,INCLUDED,,missing_optional_numeric:Volume solvente,MOF_GROUPED_LIGAND_SPLIT_v6.0_seed260730,DEVELOPMENT,Legante,260730,"3-amino-4,4'-bipyrazole bipyrazole",0.0,nitrate,,47.0,107.868,11.0,5.0,d,1.93,Nc1[nH]ncc1-c1cn[nH]c1,BNWJEGGLNCCFLN-UHFFFAOYSA-N,curated_name_to_structure,Curated project registry,c1n[nH]cc1-c1cn[nH]c1,False,False,REVIEW,True
53,"3-amino-4,4'-bipyrazole",Bipyrazole,Ag,AgNO3,DMA,Nessuno,100,4.0,0.15,0.15,1.0,Solvothermal,1,,numeric_decimal_standardized;temperature_numeric_standardized;time_numeric_standardized,,0,INCLUDED,,missing_optional_numeric:Volume solvente,MOF_GROUPED_LIGAND_SPLIT_v6.0_seed260730,DEVELOPMENT,Legante,260730,"3-amino-4,4'-bipyrazole bipyrazole",0.0,nitrate,,47.0,107.868,11.0,5.0,d,1.93,Nc1[nH]ncc1-c1cn[nH]c1,BNWJEGGLNCCFLN-UHFFFAOYSA-N,curated_name_to_structure,Curated project registry,c1n[nH]cc1-c1cn[nH]c1,False,False,REVIEW,True
54,"3-amino-4,4'-bipyrazole",Bipyrazole,Ag,AgNO3,DMF,Acido benzoico,90,1.0,0.15,0.15,1.0,Solvothermal,1,,numeric_decimal_standardized;temperature_numeric_standardized;time_numeric_standardized,,0,INCLUDED,,missing_optional_numeric:Volume solvente,MOF_GROUPED_LIGAND_SPLIT_v6.0_seed260730,DEVELOPMENT,Legante,260730,"3-amino-4,4'-bipyrazole bipyrazole",0.0,nitrate,,47.0,107.868,11.0,5.0,d,1.93,Nc1[nH]ncc1-c1cn[nH]c1,BNWJEGGLNCCFLN-UHFFFAOYSA-N,curated_name_to_structure,Curated project registry,c1n[nH]cc1-c1cn[nH]c1,False,False,REVIEW,True
55,"3-amino-4,4'-bipyrazole",Bipyrazole,Ag,AgNO3,DMF,Nessuno,100,1.5,0.15,0.15,1.0,Solvothermal,1,,numeric_decimal_standardized;temperature_numeric_standardized,,0,INCLUDED,,missing_optional_numeric:Volume solvente,MOF_GROUPED_LIGAND_SPLIT_v6.0_seed260730,DEVELOPMENT,Legante,260730,"3-amino-4,4'-bipyrazole bipyrazole",0.0,nitrate,,47.0,107.868,11.0,5.0,d,1.93,Nc1[nH]ncc1-c1cn[nH]c1,BNWJEGGLNCCFLN-UHFFFAOYSA-N,curated_name_to_structure,Curated project registry,c1n[nH]cc1-c1cn[nH]c1,False,False,REVIEW,True
56,"3-amino-4,4'-bipyrazole",Bipyrazole,Ag,AgNO3,DMF/MeCN,Nessuno,100,1.0,0.15,0.15,1.0,Solvothermal,1,,numeric_decimal_standardized;solvent_canonicalized;temperature_numeric_standardized;time_numeric_standardized,,0,INCLUDED,,missing_optional_numeric:Volume solvente,MOF_GROUPED_LIGAND_SPLIT_v6.0_seed260730,DEVELOPMENT,Legante,260730,"3-amino-4,4'-bipyrazole bipyrazole",0.0,nitrate,,47.0,107.868,11.0,5.0,d,1.93,Nc1[nH]ncc1-c1cn[nH]c1,BNWJEGGLNCCFLN-UHFFFAOYSA-N,curated_name_to_structure,Curated project registry,c1n[nH]cc1-c1cn[nH]c1,False,False,REVIEW,True
57,"3-amino-4,4'-bipyrazole",Bipyrazole,Ag,AgNO3,DMF/MeCN,Nessuno,80,24.0,0.15,0.15,1.0,Solvothermal,1,,numeric_decimal_standardized;solvent_canonicalized;temperature_numeric_standardized;time_numeric_standardized,,0,INCLUDED,,missing_optional_numeric:Volume solvente,MOF_GROUPED_LIGAND_SPLIT_v6.0_seed260730,DEVELOPMENT,Legante,260730,"3-amino-4,4'-bipyrazole bipyrazole",0.0,nitrate,,47.0,107.868,11.0,5.0,d,1.93,Nc1[nH]ncc1-c1cn[nH]c1,BNWJEGGLNCCFLN-UHFFFAOYSA-N,curated_name_to_structure,Curated project registry,c1n[nH]cc1-c1cn[nH]c1,False,False,REVIEW,True
58,"3-amino-4,4'-bipyrazole",Bipyrazole,Ag,AgNO3,DMF/MeCN,Nessuno,100,1.5,0.15,0.15,1.0,Solvothermal,1,,numeric_decimal_standardized;solvent_canonicalized;temperature_numeric_standardized,,0,INCLUDED,,missing_optional_numeric:Volume solvente,MOF_GROUPED_LIGAND_SPLIT_v6.0_seed260730,DEVELOPMENT,Legante,260730,"3-amino-4,4'-bipyrazole bipyrazole",0.0,nitrate,,47.0,107.868,11.0,5.0,d,1.93,Nc1[nH]ncc1-c1cn[nH]c1,BNWJEGGLNCCFLN-UHFFFAOYSA-N,curated_name_to_structure,Curated project registry,c1n[nH]cc1-c1cn[nH]c1,False,False,REVIEW,True
59,"3-amino-4,4'-bipyrazole",Bipyrazole,Ag,AgNO3,Et3N,Nessuno,120,24.0,0.3,0.3,1.0,Solvothermal,1,,numeric_decimal_standardized;temperature_numeric_standardized;time_numeric_standardized,,0,INCLUDED,,missing_optional_numeric:Volume solvente,MOF_GROUPED_LIGAND_SPLIT_v6.0_seed260730,DEVELOPMENT,Legante,260730,"3-amino-4,4'-bipyrazole bipyrazole",0.0,nitrate,,47.0,107.868,11.0,5.0,d,1.93,Nc1[nH]ncc1-c1cn[nH]c1,BNWJEGGLNCCFLN-UHFFFAOYSA-N,curated_name_to_structure,Curated project registry,c1n[nH]cc1-c1cn[nH]c1,False,False,INCLUDE,False
60,"3-amino-4,4'-bipyrazole",Bipyrazole,Ag,AgNO3,DMF,Nessuno,100,48.0,0.2,0.2,1.0,Solvothermal,1,,numeric_decimal_standardized;temperature_numeric_standardized;time_numeric_standardized,,0,INCLUDED,,missing_optional_numeric:Volume solvente,MOF_GROUPED_LIGAND_SPLIT_v6.0_seed260730,DEVELOPMENT,Legante,260730,"3-amino-4,4'-bipyrazole bipyrazole",0.0,nitrate,,47.0,107.868,11.0,5.0,d,1.93,Nc1[nH]ncc1-c1cn[nH]c1,BNWJEGGLNCCFLN-UHFFFAOYSA-N,curated_name_to_structure,Curated project registry,c1n[nH]cc1-c1cn[nH]c1,False,False,REVIEW,True
61,"3-amino-4,4'-bipyrazole",Bipyrazole,Ag,AgNO3,DMF,Nessuno,120,72.0,0.3,0.3,1.0,Solvothermal,1,,numeric_decimal_standardized;temperature_numeric_standardized;time_numeric_standardized,,0,INCLUDED,,missing_optional_numeric:Volume solvente,MOF_GROUPED_LIGAND_SPLIT_v6.0_seed260730,DEVELOPMENT,Legante,260730,"3-amino-4,4'-bipyrazole bipyrazole",0.0,nitrate,,47.0,107.868,11.0,5.0,d,1.93,Nc1[nH]ncc1-c1cn[nH]c1,BNWJEGGLNCCFLN-UHFFFAOYSA-N,curated_name_to_structure,Curated project registry,c1n[nH]cc1-c1cn[nH]c1,False,False,INCLUDE,False
62,"3-amino-4,4'-bipyrazole",Bipyrazole,Ag,AgNO3,Et3N,Nessuno,120,60.0,0.25,0.4,0.625,Solvothermal,1,,temperature_numeric_standardized;time_numeric_standardized,,0,INCLUDED,,missing_optional_numeric:Volume solvente,MOF_GROUPED_LIGAND_SPLIT_v6.0_seed260730,DEVELOPMENT,Legante,260730,"3-amino-4,4'-bipyrazole bipyrazole",0.0,nitrate,,47.0,107.868,11.0,5.0,d,1.93,Nc1[nH]ncc1-c1cn[nH]c1,BNWJEGGLNCCFLN-UHFFFAOYSA-N,curated_name_to_structure,Curated project registry,c1n[nH]cc1-c1cn[nH]c1,False,False,INCLUDE,False
63,"3-amino-4,4'-bipyrazole",Bipyrazole,Ag,Ag2O,Non specificato,Nessuno,120,60.0,0.25,0.4,0.625,Solvothermal,1,,temperature_numeric_standardized;time_numeric_standardized,,0,INCLUDED,,missing_optional_numeric:Volume solvente,MOF_GROUPED_LIGAND_SPLIT_v6.0_seed260730,DEVELOPMENT,Legante,260730,"3-amino-4,4'-bipyrazole bipyrazole",0.0,oxide,,47.0,107.868,11.0,5.0,d,1.93,Nc1[nH]ncc1-c1cn[nH]c1,BNWJEGGLNCCFLN-UHFFFAOYSA-N,curated_name_to_structure,Curated project registry,c1n[nH]cc1-c1cn[nH]c1,False,False,INCLUDE,False
64,"3-amino-4,4'-bipyrazole",Bipyrazole,Au,Cloro(tri-tert-butilfosfina)Au(I),DMF,Nessuno,120,72.0,0.2,0.2,1.0,Solvothermal,1,,numeric_decimal_standardized;temperature_numeric_standardized;time_numeric_standardized,,0,INCLUDED,,missing_optional_numeric:Volume solvente,MOF_GROUPED_LIGAND_SPLIT_v6.0_seed260730,DEVELOPMENT,Legante,260730,"3-amino-4,4'-bipyrazole bipyrazole",0.0,chloride,1.0,79.0,196.967,11.0,6.0,d,2.54,Nc1[nH]ncc1-c1cn[nH]c1,BNWJEGGLNCCFLN-UHFFFAOYSA-N,curated_name_to_structure,Curated project registry,c1n[nH]cc1-c1cn[nH]c1,False,False,INCLUDE,False
65,"3-amino-4,4'-bipyrazole",Bipyrazole,Au,Chlorotriphenylphosphine gold(I),Non specificato,Nessuno,120,24.0,0.2,0.2,1.0,Solvothermal,1,,numeric_decimal_standardized;temperature_numeric_standardized;time_numeric_standardized,,0,INCLUDED,,missing_optional_numeric:Volume solvente,MOF_GROUPED_LIGAND_SPLIT_v6.0_seed260730,DEVELOPMENT,Legante,260730,"3-amino-4,4'-bipyrazole bipyrazole",0.0,iodide,1.0,79.0,196.967,11.0,6.0,d,2.54,Nc1[nH]ncc1-c1cn[nH]c1,BNWJEGGLNCCFLN-UHFFFAOYSA-N,curated_name_to_structure,Curated project registry,c1n[nH]cc1-c1cn[nH]c1,False,False,INCLUDE,False
66,"3-amino-4,4'-bipyrazole",Bipyrazole,Au,Cloro(tri-tert-butilfosfina)Au(I),MeOH,Nessuno,120,24.0,0.2,0.2,1.0,Solvothermal,1,,numeric_decimal_standardized;solvent_canonicalized;temperature_numeric_standardized;time_numeric_standardized,,0,INCLUDED,,missing_optional_numeric:Volume solvente,MOF_GROUPED_LIGAND_SPLIT_v6.0_seed260730,DEVELOPMENT,Legante,260730,"3-amino-4,4'-bipyrazole bipyrazole",0.0,chloride,1.0,79.0,196.967,11.0,6.0,d,2.54,Nc1[nH]ncc1-c1cn[nH]c1,BNWJEGGLNCCFLN-UHFFFAOYSA-N,curated_name_to_structure,Curated project registry,c1n[nH]cc1-c1cn[nH]c1,False,False,INCLUDE,False
67,"3-amino-4,4'-bipyrazole",Bipyrazole,Au,Cloro(tri-tert-butilfosfina)Au(I),DMF,Nessuno,100,48.0,0.2,0.2,1.0,Solvothermal,1,,numeric_decimal_standardized;temperature_numeric_standardized;time_numeric_standardized,,0,INCLUDED,,missing_optional_numeric:Volume solvente,MOF_GROUPED_LIGAND_SPLIT_v6.0_seed260730,DEVELOPMENT,Legante,260730,"3-amino-4,4'-bipyrazole bipyrazole",0.0,chloride,1.0,79.0,196.967,11.0,6.0,d,2.54,Nc1[nH]ncc1-c1cn[nH]c1,BNWJEGGLNCCFLN-UHFFFAOYSA-N,curated_name_to_structure,Curated project registry,c1n[nH]cc1-c1cn[nH]c1,False,False,REVIEW,True
68,"3-amino-4,4'-bipyrazole",Bipyrazole,Au,Chlorotriphenylphosphine gold(I),Non specificato,Nessuno,120,60.0,0.25,0.4,0.625,Solvothermal,1,,temperature_numeric_standardized;time_numeric_standardized,,0,INCLUDED,,missing_optional_numeric:Volume solvente,MOF_GROUPED_LIGAND_SPLIT_v6.0_seed260730,DEVELOPMENT,Legante,260730,"3-amino-4,4'-bipyrazole bipyrazole",0.0,iodide,1.0,79.0,196.967,11.0,6.0,d,2.54,Nc1[nH]ncc1-c1cn[nH]c1,BNWJEGGLNCCFLN-UHFFFAOYSA-N,curated_name_to_structure,Curated project registry,c1n[nH]cc1-c1cn[nH]c1,False,False,INCLUDE,False
69,"3-amino-4,4'-bipyrazole",Bipyrazole,Cd,Cd(NO3)2·4H2O,DMF/H2O,Nessuno,160,72.0,0.3,0.3,1.0,Solvothermal,1,,numeric_decimal_standardized;salt_hydrate_separator_standardized;temperature_numeric_standardized;time_numeric_standardized,,0,INCLUDED,,missing_optional_numeric:Volume solvente,MOF_GROUPED_LIGAND_SPLIT_v6.0_seed260730,DEVELOPMENT,Legante,260730,"3-amino-4,4'-bipyrazole bipyrazole",4.0,nitrate,2.0,48.0,112.414,12.0,5.0,d,1.69,Nc1[nH]ncc1-c1cn[nH]c1,BNWJEGGLNCCFLN-UHFFFAOYSA-N,curated_name_to_structure,Curated project registry,c1n[nH]cc1-c1cn[nH]c1,False,False,REVIEW,True
70,"3-amino-4,4'-bipyrazole",Bipyrazole,Cd,Cd(NO3)2·4H2O,DMF,Nessuno,140,72.0,0.2,0.2,1.0,Solvothermal,1,,numeric_decimal_standardized;salt_hydrate_separator_standardized;temperature_numeric_standardized;time_numeric_standardized,,0,INCLUDED,,missing_optional_numeric:Volume solvente,MOF_GROUPED_LIGAND_SPLIT_v6.0_seed260730,DEVELOPMENT,Legante,260730,"3-amino-4,4'-bipyrazole bipyrazole",4.0,nitrate,2.0,48.0,112.414,12.0,5.0,d,1.69,Nc1[nH]ncc1-c1cn[nH]c1,BNWJEGGLNCCFLN-UHFFFAOYSA-N,curated_name_to_structure,Curated project registry,c1n[nH]cc1-c1cn[nH]c1,False,False,REVIEW,True
71,"3-amino-4,4'-bipyrazole",Bipyrazole,Cd,Cd(OAc)2·2H2O,DMF/H2O,Nessuno,140,48.0,0.2,0.1,2.0,Solvothermal,1,,numeric_decimal_standardized;salt_hydrate_separator_standardized;temperature_numeric_standardized;time_numeric_standardized,,0,INCLUDED,,missing_optional_numeric:Volume solvente,MOF_GROUPED_LIGAND_SPLIT_v6.0_seed260730,DEVELOPMENT,Legante,260730,"3-amino-4,4'-bipyrazole bipyrazole",2.0,acetate,2.0,48.0,112.414,12.0,5.0,d,1.69,Nc1[nH]ncc1-c1cn[nH]c1,BNWJEGGLNCCFLN-UHFFFAOYSA-N,curated_name_to_structure,Curated project registry,c1n[nH]cc1-c1cn[nH]c1,False,False,REVIEW,True
72,"3-amino-4,4'-bipyrazole",Bipyrazole,Cd,Cd(NO3)2·4H2O,MeOH,Nessuno,120,48.0,0.2,0.1,2.0,Solvothermal,1,,numeric_decimal_standardized;salt_hydrate_separator_standardized;temperature_numeric_standardized;time_numeric_standardized,,0,INCLUDED,,missing_optional_numeric:Volume solvente,MOF_GROUPED_LIGAND_SPLIT_v6.0_seed260730,DEVELOPMENT,Legante,260730,"3-amino-4,4'-bipyrazole bipyrazole",4.0,nitrate,2.0,48.0,112.414,12.0,5.0,d,1.69,Nc1[nH]ncc1-c1cn[nH]c1,BNWJEGGLNCCFLN-UHFFFAOYSA-N,curated_name_to_structure,Curated project registry,c1n[nH]cc1-c1cn[nH]c1,False,False,REVIEW,True
73,"3-amino-4,4'-bipyrazole",Bipyrazole,Cd,Cd(NO3)2·4H2O,DMF/H2O,Nessuno,140,120.0,0.2,0.1,2.0,Solvothermal,1,,numeric_decimal_standardized;salt_hydrate_separator_standardized;temperature_numeric_standardized;time_numeric_standardized,,0,INCLUDED,,missing_optional_numeric:Volume solvente,MOF_GROUPED_LIGAND_SPLIT_v6.0_seed260730,DEVELOPMENT,Legante,260730,"3-amino-4,4'-bipyrazole bipyrazole",4.0,nitrate,2.0,48.0,112.414,12.0,5.0,d,1.69,Nc1[nH]ncc1-c1cn[nH]c1,BNWJEGGLNCCFLN-UHFFFAOYSA-N,curated_name_to_structure,Curated project registry,c1n[nH]cc1-c1cn[nH]c1,False,False,REVIEW,True
74,"3-amino-4,4'-bipyrazole",Bipyrazole,Cd,Cd(NO3)2·4H2O,DMF,Nessuno,140,48.0,0.2,0.1,2.0,Solvothermal,1,,numeric_decimal_standardized;salt_hydrate_separator_standardized;temperature_numeric_standardized;time_numeric_standardized,,0,INCLUDED,,missing_optional_numeric:Volume solvente,MOF_GROUPED_LIGAND_SPLIT_v6.0_seed260730,DEVELOPMENT,Legante,260730,"3-amino-4,4'-bipyrazole bipyrazole",4.0,nitrate,2.0,48.0,112.414,12.0,5.0,d,1.69,Nc1[nH]ncc1-c1cn[nH]c1,BNWJEGGLNCCFLN-UHFFFAOYSA-N,curated_name_to_structure,Curated project registry,c1n[nH]cc1-c1cn[nH]c1,False,False,REVIEW,True
75,"3-amino-4,4'-bipyrazole",Bipyrazole,Cd,Cd(NO3)2·4H2O,DMF,Nessuno,140,48.0,0.8,0.4,2.0,Solvothermal,1,,numeric_decimal_standardized;salt_hydrate_separator_standardized;temperature_numeric_standardized;time_numeric_standardized,,0,INCLUDED,,missing_optional_numeric:Volume solvente,MOF_GROUPED_LIGAND_SPLIT_v6.0_seed260730,DEVELOPMENT,Legante,260730,"3-amino-4,4'-bipyrazole bipyrazole",4.0,nitrate,2.0,48.0,112.414,12.0,5.0,d,1.69,Nc1[nH]ncc1-c1cn[nH]c1,BNWJEGGLNCCFLN-UHFFFAOYSA-N,curated_name_to_structure,Curated project registry,c1n[nH]cc1-c1cn[nH]c1,False,False,REVIEW,True
76,"3-amino-4,4'-bipyrazole",Bipyrazole,Cd,Cd(NO3)2·4H2O,DMF,Nessuno,160,24.0,0.2,0.1,2.0,Solvothermal,2,,numeric_decimal_standardized;salt_hydrate_separator_standardized;temperature_numeric_standardized;time_numeric_standardized,,0,INCLUDED,,missing_optional_numeric:Volume solvente,MOF_GROUPED_LIGAND_SPLIT_v6.0_seed260730,DEVELOPMENT,Legante,260730,"3-amino-4,4'-bipyrazole bipyrazole",4.0,nitrate,2.0,48.0,112.414,12.0,5.0,d,1.69,Nc1[nH]ncc1-c1cn[nH]c1,BNWJEGGLNCCFLN-UHFFFAOYSA-N,curated_name_to_structure,Curated project registry,c1n[nH]cc1-c1cn[nH]c1,False,False,INCLUDE,False
77,"3-amino-4,4'-bipyrazole",Bipyrazole,Cd,Cd(NO3)2·4H2O,DMF,Nessuno,160,48.0,0.1,0.1,1.0,Solvothermal,1,,numeric_decimal_standardized;salt_hydrate_separator_standardized;temperature_numeric_standardized;time_numeric_standardized,,0,INCLUDED,,missing_optional_numeric:Volume solvente,MOF_GROUPED_LIGAND_SPLIT_v6.0_seed260730,DEVELOPMENT,Legante,260730,"3-amino-4,4'-bipyrazole bipyrazole",4.0,nitrate,2.0,48.0,112.414,12.0,5.0,d,1.69,Nc1[nH]ncc1-c1cn[nH]c1,BNWJEGGLNCCFLN-UHFFFAOYSA-N,curated_name_to_structure,Curated project registry,c1n[nH]cc1-c1cn[nH]c1,False,False,INCLUDE,False
78,"3-amino-4,4'-bipyrazole",Bipyrazole,Cd,Cd(NO3)2·4H2O,DMF,Nessuno,160,48.0,0.1,0.2,0.5,Solvothermal,1,,salt_hydrate_separator_standardized;temperature_numeric_standardized;time_numeric_standardized,,0,INCLUDED,,missing_optional_numeric:Volume solvente,MOF_GROUPED_LIGAND_SPLIT_v6.0_seed260730,DEVELOPMENT,Legante,260730,"3-amino-4,4'-bipyrazole bipyrazole",4.0,nitrate,2.0,48.0,112.414,12.0,5.0,d,1.69,Nc1[nH]ncc1-c1cn[nH]c1,BNWJEGGLNCCFLN-UHFFFAOYSA-N,curated_name_to_structure,Curated project registry,c1n[nH]cc1-c1cn[nH]c1,False,False,INCLUDE,False
79,"3-amino-4,4'-bipyrazole",Bipyrazole,Cd,Cd(OAc)2·2H2O,DMF,Nessuno,140,48.0,0.2,0.1,2.0,Solvothermal,1,,numeric_decimal_standardized;salt_hydrate_separator_standardized;temperature_numeric_standardized;time_numeric_standardized,,0,INCLUDED,,missing_optional_numeric:Volume solvente,MOF_GROUPED_LIGAND_SPLIT_v6.0_seed260730,DEVELOPMENT,Legante,260730,"3-amino-4,4'-bipyrazole bipyrazole",2.0,acetate,2.0,48.0,112.414,12.0,5.0,d,1.69,Nc1[nH]ncc1-c1cn[nH]c1,BNWJEGGLNCCFLN-UHFFFAOYSA-N,curated_name_to_structure,Curated project registry,c1n[nH]cc1-c1cn[nH]c1,False,False,REVIEW,True
80,"3-amino-4,4'-bipyrazole",Bipyrazole,Cd,Cd(NO3)2·4H2O,DMF/EtOH,Nessuno,140,48.0,0.2,0.1,2.0,Solvothermal,1,,numeric_decimal_standardized;salt_hydrate_separator_standardized;temperature_numeric_standardized;time_numeric_standardized,,0,INCLUDED,,missing_optional_numeric:Volume solvente,MOF_GROUPED_LIGAND_SPLIT_v6.0_seed260730,DEVELOPMENT,Legante,260730,"3-amino-4,4'-bipyrazole bipyrazole",4.0,nitrate,2.0,48.0,112.414,12.0,5.0,d,1.69,Nc1[nH]ncc1-c1cn[nH]c1,BNWJEGGLNCCFLN-UHFFFAOYSA-N,curated_name_to_structure,Curated project registry,c1n[nH]cc1-c1cn[nH]c1,False,False,REVIEW,True
81,"3-amino-4,4'-bipyrazole",Bipyrazole,Cd,Cd(NO3)2·4H2O,DMF/MeOH,Nessuno,140,72.0,0.2,0.1,2.0,Solvothermal,1,,numeric_decimal_standardized;salt_hydrate_separator_standardized;temperature_numeric_standardized;time_numeric_standardized,,0,INCLUDED,,missing_optional_numeric:Volume solvente,MOF_GROUPED_LIGAND_SPLIT_v6.0_seed260730,DEVELOPMENT,Legante,260730,"3-amino-4,4'-bipyrazole bipyrazole",4.0,nitrate,2.0,48.0,112.414,12.0,5.0,d,1.69,Nc1[nH]ncc1-c1cn[nH]c1,BNWJEGGLNCCFLN-UHFFFAOYSA-N,curated_name_to_structure,Curated project registry,c1n[nH]cc1-c1cn[nH]c1,False,False,REVIEW,True
82,"3-amino-4,4'-bipyrazole",Bipyrazole,Cd,Cd(NO3)2·4H2O,Non specificato,Nessuno,120,48.0,0.15,0.15,1.0,Solvothermal,1,,numeric_decimal_standardized;salt_hydrate_separator_standardized;temperature_numeric_standardized;time_numeric_standardized,,0,INCLUDED,,missing_optional_numeric:Volume solvente,MOF_GROUPED_LIGAND_SPLIT_v6.0_seed260730,DEVELOPMENT,Legante,260730,"3-amino-4,4'-bipyrazole bipyrazole",4.0,nitrate,2.0,48.0,112.414,12.0,5.0,d,1.69,Nc1[nH]ncc1-c1cn[nH]c1,BNWJEGGLNCCFLN-UHFFFAOYSA-N,curated_name_to_structure,Curated project registry,c1n[nH]cc1-c1cn[nH]c1,False,False,INCLUDE,False
83,"3-amino-4,4'-bipyrazole",Bipyrazole,Cd,Cd(OAc)2·2H2O,Non specificato,Nessuno,120,48.0,0.15,0.15,1.0,Solvothermal,1,,numeric_decimal_standardized;salt_hydrate_separator_standardized;temperature_numeric_standardized;time_numeric_standardized,,0,INCLUDED,,missing_optional_numeric:Volume solvente,MOF_GROUPED_LIGAND_SPLIT_v6.0_seed260730,DEVELOPMENT,Legante,260730,"3-amino-4,4'-bipyrazole bipyrazole",2.0,acetate,2.0,48.0,112.414,12.0,5.0,d,1.69,Nc1[nH]ncc1-c1cn[nH]c1,BNWJEGGLNCCFLN-UHFFFAOYSA-N,curated_name_to_structure,Curated project registry,c1n[nH]cc1-c1cn[nH]c1,False,False,INCLUDE,False
84,"3-amino-4,4'-bipyrazole",Bipyrazole,Cu,CuOAc,MeOH,Mesitilene,120,24.0,0.2,0.2,1.0,Solvothermal,1,,numeric_decimal_standardized;solvent_canonicalized;temperature_numeric_standardized;time_numeric_standardized,,0,INCLUDED,,missing_optional_numeric:Volume solvente,MOF_GROUPED_LIGAND_SPLIT_v6.0_seed260730,DEVELOPMENT,Legante,260730,"3-amino-4,4'-bipyrazole bipyrazole",0.0,acetate,,29.0,63.546,11.0,4.0,d,1.9,Nc1[nH]ncc1-c1cn[nH]c1,BNWJEGGLNCCFLN-UHFFFAOYSA-N,curated_name_to_structure,Curated project registry,c1n[nH]cc1-c1cn[nH]c1,False,False,INCLUDE,False
85,"3-amino-4,4'-bipyrazole",Bipyrazole,Cu,CuOAc,ButOH,Nessuno,120,36.0,0.15,0.15,1.0,Solvothermal,1,,numeric_decimal_standardized;temperature_numeric_standardized;time_numeric_standardized,,0,INCLUDED,,missing_optional_numeric:Volume solvente,MOF_GROUPED_LIGAND_SPLIT_v6.0_seed260730,DEVELOPMENT,Legante,260730,"3-amino-4,4'-bipyrazole bipyrazole",0.0,acetate,,29.0,63.546,11.0,4.0,d,1.9,Nc1[nH]ncc1-c1cn[nH]c1,BNWJEGGLNCCFLN-UHFFFAOYSA-N,curated_name_to_structure,Curated project registry,c1n[nH]cc1-c1cn[nH]c1,False,False,INCLUDE,False
86,"3-amino-4,4'-bipyrazole",Bipyrazole,Cu,CuOAc,DMF,Nessuno,110,48.0,0.2,0.2,1.0,Solvothermal,1,,numeric_decimal_standardized;temperature_numeric_standardized;time_numeric_standardized,,0,INCLUDED,,missing_optional_numeric:Volume solvente,MOF_GROUPED_LIGAND_SPLIT_v6.0_seed260730,DEVELOPMENT,Legante,260730,"3-amino-4,4'-bipyrazole bipyrazole",0.0,acetate,,29.0,63.546,11.0,4.0,d,1.9,Nc1[nH]ncc1-c1cn[nH]c1,BNWJEGGLNCCFLN-UHFFFAOYSA-N,curated_name_to_structure,Curated project registry,c1n[nH]cc1-c1cn[nH]c1,False,False,REVIEW,True
87,"3-amino-4,4'-bipyrazole",Bipyrazole,Cu,CuOAc,MeOH,Nessuno,70,72.0,0.15,0.15,1.0,Solvothermal,1,,numeric_decimal_standardized;solvent_canonicalized;temperature_numeric_standardized;time_numeric_standardized,,0,INCLUDED,,missing_optional_numeric:Volume solvente,MOF_GROUPED_LIGAND_SPLIT_v6.0_seed260730,DEVELOPMENT,Legante,260730,"3-amino-4,4'-bipyrazole bipyrazole",0.0,acetate,,29.0,63.546,11.0,4.0,d,1.9,Nc1[nH]ncc1-c1cn[nH]c1,BNWJEGGLNCCFLN-UHFFFAOYSA-N,curated_name_to_structure,Curated project registry,c1n[nH]cc1-c1cn[nH]c1,False,False,REVIEW,True
88,"3-amino-4,4'-bipyrazole",Bipyrazole,Cu,CuOAc,DMF,Nessuno,120,24.0,0.2,0.4,0.5,Solvothermal,1,,temperature_numeric_standardized;time_numeric_standardized,,0,INCLUDED,,missing_optional_numeric:Volume solvente,MOF_GROUPED_LIGAND_SPLIT_v6.0_seed260730,DEVELOPMENT,Legante,260730,"3-amino-4,4'-bipyrazole bipyrazole",0.0,acetate,,29.0,63.546,11.0,4.0,d,1.9,Nc1[nH]ncc1-c1cn[nH]c1,BNWJEGGLNCCFLN-UHFFFAOYSA-N,curated_name_to_structure,Curated project registry,c1n[nH]cc1-c1cn[nH]c1,False,False,REVIEW,True
89,"3-amino-4,4'-bipyrazole",Bipyrazole,Cu,CuCl,NH3 28%,Nessuno,60,24.0,0.3,0.3,1.0,Solvothermal,1,,numeric_decimal_standardized;temperature_numeric_standardized;time_numeric_standardized,,0,INCLUDED,,missing_optional_numeric:Volume solvente,MOF_GROUPED_LIGAND_SPLIT_v6.0_seed260730,DEVELOPMENT,Legante,260730,"3-amino-4,4'-bipyrazole bipyrazole",0.0,chloride,,29.0,63.546,11.0,4.0,d,1.9,Nc1[nH]ncc1-c1cn[nH]c1,BNWJEGGLNCCFLN-UHFFFAOYSA-N,curated_name_to_structure,Curated project registry,c1n[nH]cc1-c1cn[nH]c1,False,False,REVIEW,True
90,"3-amino-4,4'-bipyrazole",Bipyrazole,Cu,CuI,Non specificato,Nessuno,100,24.0,0.2,0.2,1.0,Solvothermal,1,,numeric_decimal_standardized;temperature_numeric_standardized;time_numeric_standardized;exact_duplicate_candidate,DUP_001,0,INCLUDED,,duplicate_representative_retained;missing_optional_numeric:Volume solvente,MOF_GROUPED_LIGAND_SPLIT_v6.0_seed260730,DEVELOPMENT,Legante,260730,"3-amino-4,4'-bipyrazole bipyrazole",0.0,iodide,,29.0,63.546,11.0,4.0,d,1.9,Nc1[nH]ncc1-c1cn[nH]c1,BNWJEGGLNCCFLN-UHFFFAOYSA-N,curated_name_to_structure,Curated project registry,c1n[nH]cc1-c1cn[nH]c1,False,False,INCLUDE,False
92,"3-amino-4,4'-bipyrazole",Bipyrazole,Cu,CuOAc,H2O/Met,Nessuno,160,72.0,0.5,0.5,1.0,Solvothermal,1,,numeric_decimal_standardized;solvent_canonicalized;temperature_numeric_standardized;time_numeric_standardized,,0,INCLUDED,,missing_optional_numeric:Volume solvente,MOF_GROUPED_LIGAND_SPLIT_v6.0_seed260730,DEVELOPMENT,Legante,260730,"3-amino-4,4'-bipyrazole bipyrazole",0.0,acetate,,29.0,63.546,11.0,4.0,d,1.9,Nc1[nH]ncc1-c1cn[nH]c1,BNWJEGGLNCCFLN-UHFFFAOYSA-N,curated_name_to_structure,Curated project registry,c1n[nH]cc1-c1cn[nH]c1,False,False,REVIEW,True
93,"3-amino-4,4'-bipyrazole",Bipyrazole,Cu,CuOAc,DMF,Nessuno,100,48.0,0.2,0.2,1.0,Solvothermal,1,,numeric_decimal_standardized;temperature_numeric_standardized;time_numeric_standardized,,0,INCLUDED,,missing_optional_numeric:Volume solvente,MOF_GROUPED_LIGAND_SPLIT_v6.0_seed260730,DEVELOPMENT,Legante,260730,"3-amino-4,4'-bipyrazole bipyrazole",0.0,acetate,,29.0,63.546,11.0,4.0,d,1.9,Nc1[nH]ncc1-c1cn[nH]c1,BNWJEGGLNCCFLN-UHFFFAOYSA-N,curated_name_to_structure,Curated project registry,c1n[nH]cc1-c1cn[nH]c1,False,False,REVIEW,True
94,"3-amino-4,4'-bipyrazole",Bipyrazole,Cu,CuOAc,DMF,Nessuno,120,72.0,0.3,0.3,1.0,Solvothermal,1,,numeric_decimal_standardized;temperature_numeric_standardized;time_numeric_standardized,,0,INCLUDED,,missing_optional_numeric:Volume solvente,MOF_GROUPED_LIGAND_SPLIT_v6.0_seed260730,DEVELOPMENT,Legante,260730,"3-amino-4,4'-bipyrazole bipyrazole",0.0,acetate,,29.0,63.546,11.0,4.0,d,1.9,Nc1[nH]ncc1-c1cn[nH]c1,BNWJEGGLNCCFLN-UHFFFAOYSA-N,curated_name_to_structure,Curated project registry,c1n[nH]cc1-c1cn[nH]c1,False,False,INCLUDE,False
