Repository: marcofrancucci25-cloud/synthesis-prediction

## Version 9.5.0

Updated ligand identity card with a 2D RDKit structure, clean molecular identifiers, key descriptors, and expandable technical details.

# MOF Synthesis Assistant v9.2

Interactive Streamlit application for literature-aware MOF synthesis prediction and condition prioritization.

## Deploy on Streamlit Community Cloud

- Repository branch: `main`
- Main file: `app.py`
- Recommended Python: 3.12 or 3.13

The application requires outbound HTTPS access to resolve chemical names. Direct SMILES input and the predictive core remain available without the external resolver.

File: data/v13_source_rare_earth_landscape.csv (part 1 of 3)
Sample#,SampleID,Metal,Linker,AA Conc,Temp,first_hetero_h,first_solid_h,first_hetero_or_solid_h,Primary Phase,Secondary Phase
1,MG2-75-01,Sc,BDC,0,80,0,0,0,no solid product,n/a
2,MG2-75-02,Sc,Phthalic,0,80,,,,no solid product,n/a
3,MG2-75-03,Sc,Isophthalic,0,80,,,,no solid product,n/a
4,MG2-75-04,Sc,BTC,0,80,0.019,0.019,0.019,no crystalline product,n/a
5,MG2-75-05,Sc,Trimellitic,0,80,0.026,0.026,0.026,no crystalline product,n/a
6,MG2-75-06,Sc,Pyromellitic,0,80,0.031,10.03,0.031,DEJJEK,n/a
7,MG2-75-07,Sc,Mellitic,0,80,0.039,0.039,0.039,no crystalline product,NCP
8,MG2-75-08,Sc,BDC,2,80,,,,no solid product,n/a
9,MG2-75-09,Sc,Phthalic,2,80,,,,no solid product,n/a
10,MG2-75-10,Sc,Isophthalic,2,80,,,,no solid product,n/a
11,MG2-75-11,Sc,BTC,2,80,0.064,0.064,0.064,NU-2502,n/a
12,MG2-75-12,Sc,Trimellitic,2,80,,,,no solid product,n/a
13,MG2-75-13,Sc,Pyromellitic,2,80,0.077,0.077,0.077,DEJJEK,n/a
14,MG2-75-14,Sc,Mellitic,2,80,0.083,0.083,0.083,no crystalline product,NCP
15,MG2-75-15,Sc,BDC,5,80,19.088,,19.088,no solid product,n/a
16,MG2-75-16,Sc,Phthalic,5,80,19.094,,19.094,no solid product,n/a
17,MG2-75-17,Sc,Isophthalic,5,80,19.1,,19.1,no solid product,n/a
18,MG2-75-18,Sc,BTC,5,80,0.109,0.109,0.109,NU-2502,n/a
19,MG2-75-19,Sc,Trimellitic,5,80,19.112,,19.112,no solid product,n/a
20,MG2-75-20,Sc,Pyromellitic,5,80,0.122,1.213,0.122,DEJJEK,n/a
21,MG2-75-21,Sc,Mellitic,5,80,0.128,0.676,0.128,no crystalline product,NCP
22,MG2-75-22,Sc,BDC,10,80,19.131,,19.131,no solid product,n/a
23,MG2-75-23,Sc,Phthalic,10,80,19.138,,19.138,no solid product,n/a
24,MG2-75-24,Sc,Isophthalic,10,80,19.144,,19.144,no solid product,n/a
25,MG2-75-25,Sc,BTC,10,80,1.247,4.153,1.247,NU-2502,n/a
26,MG2-75-26,Sc,Trimellitic,10,80,19.158,,19.158,no solid product,n/a
27,MG2-75-27,Sc,Pyromellitic,10,80,0.166,0.166,0.166,DEJJEK,n/a
28,MG2-75-28,Sc,Mellitic,10,80,0.173,0.173,0.173,no crystalline product,NCP
29,MG2-75-29,Y,BDC,0,80,,,,no solid product,n/a
30,MG2-75-30,Y,Phthalic,0,80,,,,no solid product,n/a
31,MG2-75-31,Y,Isophthalic,0,80,,,,no solid product,n/a
32,MG2-75-32,Y,BTC,0,80,0.744,0.744,0.744,BEVSUR,n/a
33,MG2-75-33,Y,Trimellitic,0,80,0.751,0.751,0.751,VOYWUB,n/a
34,MG2-75-34,Y,Pyromellitic,0,80,19.21,2.208,2.208,UZATAR,n/a
35,MG2-75-35,Y,Mellitic,0,80,0.217,0.217,0.217,unknown phase,n/a
36,MG2-75-36,Y,BDC,2,80,,,,no solid product,n/a
37,MG2-75-37,Y,Phthalic,2,80,19.229,,19.229,no solid product,n/a
38,MG2-75-38,Y,Isophthalic,2,80,,,,no solid product,n/a
39,MG2-75-39,Y,BTC,2,80,19.242,19.242,19.242,BEVSUR,n/a
40,MG2-75-40,Y,Trimellitic,2,80,0.796,1.341,0.796,VOYWUB,n/a
41,MG2-75-41,Y,Pyromellitic,2,80,,2.252,2.252,UZATAR,unknown phase
42,MG2-75-42,Y,Mellitic,2,80,0.261,0.261,0.261,unknown phase,n/a
43,MG2-75-43,Y,BDC,5,80,19.268,,19.268,no solid product,n/a
44,MG2-75-44,Y,Phthalic,5,80,19.274,,19.274,no solid product,n/a
45,MG2-75-45,Y,Isophthalic,5,80,19.281,,19.281,no solid product,n/a
46,MG2-75-46,Y,BTC,5,80,19.287,19.287,19.287,BEVSUR,n/a
47,MG2-75-47,Y,Trimellitic,5,80,4.294,6.291,4.294,VOYWUB,n/a
48,MG2-75-48,Y,Pyromellitic,5,80,,2.297,2.297,UZATAR,n/a
49,MG2-75-49,Y,Mellitic,5,80,0.306,0.306,0.306,unknown phase,n/a
50,MG2-75-50,Y,BDC,10,80,,,,no solid product,n/a
51,MG2-75-51,Y,Phthalic,10,80,19.319,,19.319,no solid product,n/a
52,MG2-75-52,Y,Isophthalic,10,80,19.326,,19.326,no solid product,n/a
53,MG2-75-53,Y,BTC,10,80,19.333,19.333,19.333,BEVSUR,NU-2503
54,MG2-75-54,Y,Trimellitic,10,80,19.339,19.339,19.339,VOYWUB,n/a
55,MG2-75-55,Y,Pyromellitic,10,80,19.346,19.346,19.346,UZATAR,unknown phase
56,MG2-75-56,Y,Mellitic,10,80,0.352,0.352,0.352,unknown phase,n/a
57,MG2-75-57,La,BDC,0,80,,,,no solid product,n/a
58,MG2-75-58,La,Phthalic,0,80,,,,no solid product,n/a
59,MG2-75-59,La,Isophthalic,0,80,,,,no solid product,n/a
60,MG2-75-60,La,BTC,0,80,0.378,0.378,0.378,KEBSOA,n/a
61,MG2-75-61,La,Trimellitic,0,80,0.384,0.384,0.384,UTONAT,n/a
62,MG2-75-62,La,Pyromellitic,0,80,0.391,0.391,0.391,RIVSOH,n/a
63,MG2-75-63,La,Mellitic,0,80,,0.397,0.397,HAPTOJ,n/a
64,MG2-75-64,La,BDC,2,80,,,,no solid product,n/a
65,MG2-75-65,La,Phthalic,2,80,,,,no solid product,n/a
66,MG2-75-66,La,Isophthalic,2,80,,,,no solid product,n/a
67,MG2-75-67,La,BTC,2,80,0.422,0.422,0.422,KEBSOA,n/a
68,MG2-75-68,La,Trimellitic,2,80,0.429,0.974,0.429,UTONAT,n/a
69,MG2-75-69,La,Pyromellitic,2,80,0.436,0.436,0.436,RIVSOH,n/a
70,MG2-75-70,La,Mellitic,2,80,,0.441,0.441,HAPTOJ,n/a
71,MG2-75-71,La,BDC,5,80,,19.448,19.448,no solid product,n/a
72,MG2-75-72,La,Phthalic,5,80,,,,no solid product,n/a
73,MG2-75-73,La,Isophthalic,5,80,19.46,,19.46,no solid product,n/a
74,MG2-75-74,La,BTC,5,80,0.467,0.467,0.467,KEBSOA,n/a
75,MG2-75-75,La,Trimellitic,5,80,1.018,1.018,1.018,UTONAT,n/a
76,MG2-75-76,La,Pyromellitic,5,80,0.481,0.481,0.481,RIVSOH,n/a
77,MG2-75-77,La,Mellitic,5,80,0.487,0.487,0.487,NACKOT,n/a
78,MG2-75-78,La,BDC,10,80,,,,no solid product,n/a
79,MG2-75-79,La,Phthalic,10,80,19.499,19.499,19.499,no solid product,n/a
80,MG2-75-80,La,Isophthalic,10,80,19.505,,19.505,no solid product,n/a
81,MG2-75-81,La,BTC,10,80,0.513,0.513,0.513,KEBSOA,n/a
82,MG2-75-82,La,Trimellitic,10,80,2.512,4.515,2.512,UTONAT,n/a
83,MG2-75-83,La,Pyromellitic,10,80,0.526,0.526,0.526,RIVSOH,n/a
84,MG2-75-84,La,Mellitic,10,80,19.53,1.076,1.076,HAPTOJ,n/a
85,MG2-76-01,Ce,BDC,0,80,,18.997,18.997,no solid product,n/a
86,MG2-76-02,Ce,Phthalic,0,80,,,,no solid product,n/a
87,MG2-76-03,Ce,Isophthalic,0,80,,,,no solid product,n/a
88,MG2-76-04,Ce,BTC,0,80,0.565,0.02,0.02,YIMRUL,n/a
89,MG2-76-05,Ce,Trimellitic,0,80,0.026,0.026,0.026,UTONAT,n/a
90,MG2-76-06,Ce,Pyromellitic,0,80,0.034,0.034,0.034,RIVSOH,n/a
91,MG2-76-07,Ce,Mellitic,0,80,19.035,0.039,0.039,HAPTOJ,n/a
92,MG2-76-08,Ce,BDC,2,80,,,,no solid product,n/a
93,MG2-76-09,Ce,Phthalic,2,80,,,,no solid product,n/a
94,MG2-76-10,Ce,Isophthalic,2,80,,0.059,0.059,no solid product,n/a
95,MG2-76-11,Ce,BTC,2,80,0.609,0.065,0.065,YIMRUL,n/a
96,MG2-76-12,Ce,Trimellitic,2,80,0.616,0.616,0.616,UTONAT,n/a
97,MG2-76-13,Ce,Pyromellitic,2,80,0.078,0.078,0.078,RIVSOH,n/a
98,MG2-76-14,Ce,Mellitic,2,80,0.084,0.084,0.084,HAPTOJ,n/a
99,MG2-76-15,Ce,BDC,5,80,,,,no solid product,n/a
100,MG2-76-16,Ce,Phthalic,5,80,,,,no solid product,n/a
101,MG2-76-17,Ce,Isophthalic,5,80,,,,no solid product,n/a
102,MG2-76-18,Ce,BTC,5,80,0.653,0.653,0.653,YIMRUL,n/a
103,MG2-76-19,Ce,Trimellitic,5,80,0.66,0.66,0.66,UTONAT,n/a
104,MG2-76-20,Ce,Pyromellitic,5,80,0.122,0.122,0.122,RIVSOH,n/a
105,MG2-76-21,Ce,Mellitic,5,80,0.13,0.13,0.13,HAPTOJ,n/a
106,MG2-76-22,Ce,BDC,10,80,19.13,,19.13,no solid product,n/a
107,MG2-76-23,Ce,Phthalic,10,80,19.136,,19.136,no solid product,n/a
108,MG2-76-24,Ce,Isophthalic,10,80,,,,no solid product,n/a
109,MG2-76-25,Ce,BTC,10,80,0.155,0.155,0.155,YIMRUL,n/a
110,MG2-76-26,Ce,Trimellitic,10,80,2.158,2.158,2.158,UTONAT,n/a
111,MG2-76-27,Ce,Pyromellitic,10,80,0.169,0.169,0.169,RIVSOH,n/a
112,MG2-76-28,Ce,Mellitic,10,80,0.174,0.174,0.174,HAPTOJ,n/a
113,MG2-76-29,Pr,BDC,0,80,6.178,,6.178,no solid product,n/a
114,MG2-76-30,Pr,Phthalic,0,80,,19.181,19.181,no solid product,n/a
115,MG2-76-31,Pr,Isophthalic,0,80,,,,no solid product,n/a
116,MG2-76-32,Pr,BTC,0,80,0.199,0.199,0.199,YIMRUL,n/a
117,MG2-76-33,Pr,Trimellitic,0,80,0.205,0.748,0.205,UTONAT,n/a
118,MG2-76-34,Pr,Pyromellitic,0,80,0.212,0.212,0.212,RIVSOH,n/a
119,MG2-76-35,Pr,Mellitic,0,80,1.31,0.218,0.218,HAPTOJ,n/a
120,MG2-76-36,Pr,BDC,2,80,,,,no solid product,n/a
121,MG2-76-37,Pr,Phthalic,2,80,19.224,,19.224,no solid product,n/a
122,MG2-76-38,Pr,Isophthalic,2,80,19.232,,19.232,no solid product,n/a
123,MG2-76-39,Pr,BTC,2,80,0.244,0.244,0.244,YIMRUL,n/a
124,MG2-76-40,Pr,Trimellitic,2,80,0.251,0.251,0.251,UTONAT,n/a
125,MG2-76-41,Pr,Pyromellitic,2,80,0.257,0.257,0.257,RIVSOH,n/a
126,MG2-76-42,Pr,Mellitic,2,80,2.259,0.264,0.264,HAPTOJ,n/a
127,MG2-76-43,Pr,BDC,5,80,19.264,,19.264,no solid product,n/a
128,MG2-76-44,Pr,Phthalic,5,80,19.271,,19.271,no solid product,n/a
129,MG2-76-45,Pr,Isophthalic,5,80,,,,no solid product,n/a
130,MG2-76-46,Pr,BTC,5,80,0.29,0.29,0.29,YIMRUL,n/a
131,MG2-76-47,Pr,Trimellitic,5,80,0.839,0.839,0.839,UTONAT,n/a
132,MG2-76-48,Pr,Pyromellitic,5,80,0.303,0.303,0.303,RIVSOH,n/a
133,MG2-76-49,Pr,Mellitic,5,80,0.309,0.309,0.309,HAPTOJ,n/a
134,MG2-76-50,Pr,BDC,10,80,19.31,,19.31,no solid product,n/a
135,MG2-76-51,Pr,Phthalic,10,80,19.316,,19.316,no solid product,n/a
136,MG2-76-52,Pr,Isophthalic,10,80,19.322,,19.322,no solid product,n/a
137,MG2-76-53,Pr,BTC,10,80,0.334,0.334,0.334,YIMRUL,n/a
138,MG2-76-54,Pr,Trimellitic,10,80,2.335,4.337,2.335,UTONAT,unknown phase
139,MG2-76-55,Pr,Pyromellitic,10,80,0.347,0.889,0.347,RIVSOH,n/a
140,MG2-76-56,Pr,Mellitic,10,80,0.353,0.353,0.353,HAPTOJ,n/a
141,MG2-76-57,Nd,BDC,0,80,,2.354,2.354,no solid product,n/a
142,MG2-76-58,Nd,Phthalic,0,80,,,,no solid product,n/a
143,MG2-76-59,Nd,Isophthalic,0,80,,,,no solid product,n/a
144,MG2-76-60,Nd,BTC,0,80,0.921,0.378,0.378,YIMRUL,n/a
145,MG2-76-61,Nd,Trimellitic,0,80,0.386,0.929,0.386,UTONAT,n/a
146,MG2-76-62,Nd,Pyromellitic,0,80,0.392,0.935,0.392,RIVSOH,n/a
147,MG2-76-63,Nd,Mellitic,0,80,0.941,0.941,0.941,HAPTOJ,unknown phase
148,MG2-76-64,Nd,BDC,2,80,,,,no solid product,n/a
149,MG2-76-65,Nd,Phthalic,2,80,,,,no solid product,n/a
150,MG2-76-66,Nd,Isophthalic,2,80,,,,no solid product,n/a
151,MG2-76-67,Nd,BTC,2,80,0.422,0.422,0.422,YIMRUL,n/a
152,MG2-76-68,Nd,Trimellitic,2,80,0.429,0.429,0.429,UTONAT,n/a
153,MG2-76-69,Nd,Pyromellitic,2,80,0.436,0.436,0.436,RIVSOH,n/a
154,MG2-76-70,Nd,Mellitic,2,80,,0.985,0.985,NACKOT01,n/a
155,MG2-76-71,Nd,BDC,5,80,,,,no solid product,n/a
156,MG2-76-72,Nd,Phthalic,5,80,,,,no solid product,n/a
157,MG2-76-73,Nd,Isophthalic,5,80,,,,no solid product,n/a
158,MG2-76-74,Nd,BTC,5,80,0.468,1.011,0.468,YIMRUL,n/a
159,MG2-76-75,Nd,Trimellitic,5,80,1.017,1.017,1.017,UTONAT,n/a
160,MG2-76-76,Nd,Pyromellitic,5,80,0.481,0.481,0.481,RIVSOH,n/a
161,MG2-76-77,Nd,Mellitic,5,80,,1.576,1.576,HAPTOJ,n/a
162,MG2-76-78,Nd,BDC,10,80,,,,no solid product,n/a
163,MG2-76-79,Nd,Phthalic,10,80,19.495,1.044,1.044,no solid product,n/a
164,MG2-76-80,Nd,Isophthalic,10,80,,,,no solid product,n/a
165,MG2-76-81,Nd,BTC,10,80,0.512,0.512,0.512,YIMRUL,n/a
166,MG2-76-82,Nd,Trimellitic,10,80,2.512,0.519,0.519,UTONAT,unknown phase
167,MG2-76-83,Nd,Pyromellitic,10,80,0.525,0.525,0.525,RIVSOH,n/a
168,MG2-76-84,Nd,Mellitic,10,80,19.529,1.075,1.075,HAPTOJ,n/a
169,MG2-77-01,Sm,BDC,0,80,3.998,1.998,1.998,no solid product,n/a
170,MG2-77-02,Sm,Phthalic,0,80,19.004,,19.004,no solid product,n/a
171,MG2-77-03,Sm,Isophthalic,0,80,,,,no solid product,n/a
172,MG2-77-04,Sm,BTC,0,80,0.019,0.019,0.019,RAVJUV,n/a
173,MG2-77-05,Sm,Trimellitic,0,80,0.026,0.026,0.026,ROWZEM,n/a
174,MG2-77-06,Sm,Pyromellitic,0,80,0.577,0.032,0.032,RIVSOH,n/a
175,MG2-77-07,Sm,Mellitic,0,80,19.036,0.039,0.039,NACKOT01,n/a
176,MG2-77-08,Sm,BDC,2,80,,,,no solid product,n/a
177,MG2-77-09,Sm,Phthalic,2,80,,,,no solid product,n/a
178,MG2-77-10,Sm,Isophthalic,2,80,,,,no solid product,n/a
179,MG2-77-11,Sm,BTC,2,80,0.063,0.063,0.063,RAVJUV,n/a
180,MG2-77-12,Sm,Trimellitic,2,80,0.616,0.616,0.616,UTONAT,VOYWUB
181,MG2-77-13,Sm,Pyromellitic,2,80,0.076,0.076,0.076,RIVSOH_011,unknown phase
182,MG2-77-14,Sm,Mellitic,2,80,19.08,0.083,0.083,NACKOT,n/a
183,MG2-77-15,Sm,BDC,5,80,19.088,,19.088,no solid product,n/a
184,MG2-77-16,Sm,Phthalic,5,80,19.094,,19.094,no solid product,n/a
185,MG2-77-17,Sm,Isophthalic,5,80,,,,no solid product,n/a
186,MG2-77-18,Sm,BTC,5,80,0.108,0.108,0.108,RAVJUV,n/a
187,MG2-77-19,Sm,Trimellitic,5,80,0.66,0.114,0.114,UTONAT,SEVWEV
188,MG2-77-20,Sm,Pyromellitic,5,80,0.666,0.666,0.666,RIVSOH_011,unknown phase
189,MG2-77-21,Sm,Mellitic,5,80,0.128,0.128,0.128,NACKOT,unknown phase
190,MG2-77-22,Sm,BDC,10,80,19.133,,19.133,no solid product,n/a
191,MG2-77-23,Sm,Phthalic,10,80,19.139,0.141,0.141,no solid product,n/a
192,MG2-77-24,Sm,Isophthalic,10,80,19.145,,19.145,no solid product,n/a
193,MG2-77-25,Sm,BTC,10,80,19.152,0.154,0.154,YIMRUL,n/a
194,MG2-77-26,Sm,Trimellitic,10,80,4.157,4.157,4.157,ROWZEM,UTONAT
195,MG2-77-27,Sm,Pyromellitic,10,80,1.257,1.257,1.257,RIVSOH_011,unknown phase
196,MG2-77-28,Sm,Mellitic,10,80,0.172,0.172,0.172,NACKOT01,n/a
197,MG2-77-29,Eu,BDC,0,80,,,,no solid product,n/a
198,MG2-77-30,Eu,Phthalic,0,80,,,,no solid product,n/a
199,MG2-77-31,Eu,Isophthalic,0,80,19.19,,19.19,no solid product,n/a
200,MG2-77-32,Eu,BTC,0,80,0.198,0.198,0.198,CAQFEI,n/a
201,MG2-77-33,Eu,Trimellitic,0,80,0.205,0.751,0.205,ROWZEM,n/a
202,MG2-77-34,Eu,Pyromellitic,0,80,0.211,0.211,0.211,RIVSOH_011,unknown phase
203,MG2-77-35,Eu,Mellitic,0,80,0.218,0.218,0.218,NACKOT01,unknown phase
204,MG2-77-36,Eu,BDC,2,80,,,,no solid product,n/a
205,MG2-77-37,Eu,Phthalic,2,80,,,,no solid product,n/a
206,MG2-77-38,Eu,Isophthalic,2,80,,,,no solid product,n/a
207,MG2-77-39,Eu,BTC,2,80,0.243,0.243,0.243,CAQFEI,n/a
208,MG2-77-40,Eu,Trimellitic,2,80,0.795,0.795,0.795,VOYWUB,n/a
209,MG2-77-41,Eu,Pyromellitic,2,80,0.802,0.802,0.802,RIVSOH_011,unknown phase
210,MG2-77-42,Eu,Mellitic,2,80,0.262,1.352,0.262,NACKOT01,TUMGUD
211,MG2-77-43,Eu,BDC,5,80,,,,no solid product,n/a
212,MG2-77-44,Eu,Phthalic,5,80,19.273,,19.273,no solid product,n/a
213,MG2-77-45,Eu,Isophthalic,5,80,19.279,,19.279,no solid product,n/a
214,MG2-77-46,Eu,BTC,5,80,0.287,0.287,0.287,CAQFEI,n/a
215,MG2-77-47,Eu,Trimellitic,5,80,0.841,2.292,0.841,ROWZEM,UTONAT
216,MG2-77-48,Eu,Pyromellitic,5,80,0.3,0.3,0.3,RIVSOH_011,unknown phase
217,MG2-77-49,Eu,Mellitic,5,80,19.305,0.306,0.306,NACKOT01,TUMGUD
218,MG2-77-50,Eu,BDC,10,80,19.311,,19.311,no solid product,n/a
219,MG2-77-51,Eu,Phthalic,10,80,19.318,,19.318,no solid product,n/a
220,MG2-77-52,Eu,Isophthalic,10,80,19.324,,19.324,no solid product,n/a
221,MG2-77-53,Eu,BTC,10,80,2.329,1.424,1.424,CAQFEI,n/a
222,MG2-77-54,Eu,Trimellitic,10,80,6.337,6.337,6.337,ROWZEM,n/a
223,MG2-77-55,Eu,Pyromellitic,10,80,0.344,0.89,0.344,RIVSOH_011,unknown phase
224,MG2-77-56,Eu,Mellitic,10,80,0.351,0.351,0.351,GANGUZ,TUMGUD
225,MG2-77-57,Gd,BDC,0,80,19.356,19.356,19.356,no solid product,n/a
226,MG2-77-58,Gd,Phthalic,0,80,,,,no solid product,n/a
227,MG2-77-59,Gd,Isophthalic,0,80,,,,no solid product,n/a
228,MG2-77-60,Gd,BTC,0,80,0.377,0.377,0.377,CAQFEI,n/a
229,MG2-77-61,Gd,Trimellitic,0,80,0.383,0.383,0.383,ROWZEM,n/a
230,MG2-77-62,Gd,Pyromellitic,0,80,0.389,0.389,0.389,unknown phase,n/a
231,MG2-77-63,Gd,Mellitic,0,80,0.396,0.396,0.396,TUMGUD,n/a
232,MG2-77-64,Gd,BDC,2,80,,,,no solid product,n/a
233,MG2-77-65,Gd,Phthalic,2,80,,6.407,6.407,no solid product,n/a
234,MG2-77-66,Gd,Isophthalic,2,80,,,,no solid product,n/a
235,MG2-77-67,Gd,BTC,2,80,0.422,0.422,0.422,CAQFEI,n/a
236,MG2-77-68,Gd,Trimellitic,2,80,0.973,0.973,0.973,ROWZEM,n/a
237,MG2-77-69,Gd,Pyromellitic,2,80,1.525,1.525,1.525,RIVSOH_011,unknown phase
238,MG2-77-70,Gd,Mellitic,2,80,0.44,0.44,0.44,TUMGUD,n/a
239,MG2-77-71,Gd,BDC,5,80,,,,no solid product,n/a
240,MG2-77-72,Gd,Phthalic,5,80,19.452,,19.452,no solid product,n/a
241,MG2-77-73,Gd,Isophthalic,5,80,19.458,,19.458,no solid product,n/a
242,MG2-77-74,Gd,BTC,5,80,0.466,1.012,0.466,CAQFEI,n/a
243,MG2-77-75,Gd,Trimellitic,5,80,1.019,1.563,1.019,ROWZEM,n/a
244,MG2-77-76,Gd,Pyromellitic,5,80,0.479,1.025,0.479,RIVSOH_011,n/a
245,MG2-77-77,Gd,Mellitic,5,80,0.484,0.484,0.484,ZOMKAP02,n/a
246,MG2-77-78,Gd,BDC,10,80,,,,no solid product,n/a
247,MG2-77-79,Gd,Phthalic,10,80,19.496,19.496,19.496,no solid product,n/a
248,MG2-77-80,Gd,Isophthalic,10,80,19.502,,19.502,no solid product,n/a
249,MG2-77-81,Gd,BTC,10,80,10.509,0.511,0.511,CAQFEI,n/a
250,MG2-77-82,Gd,Trimellitic,10,80,4.51,10.515,4.51,ROWZEM,n/a
251,MG2-77-83,Gd,Pyromellitic,10,80,1.07,1.07,1.07,RIVSOH_011,unknown phase
252,MG2-77-84,Gd,Mellitic,10,80,19.528,0.531,0.531,ZOMKAP02,n/a
253,MG2-78-01,Tb,BDC,0,80,,18.999,18.999,no solid product,n/a
254,MG2-78-02,Tb,Phthalic,0,80,,,,no solid product,n/a
255,MG2-78-03,Tb,Isophthalic,0,80,,,,no solid product,n/a
256,MG2-78-04,Tb,BTC,0,80,0.019,0.019,0.019,CAQFEI,BEVSUR
257,MG2-78-05,Tb,Trimellitic,0,80,0.574,0.574,0.574,VOYWUB,n/a
258,MG2-78-06,Tb,Pyromellitic,0,80,,0.58,0.58,unknown phase,n/a
259,MG2-78-07,Tb,Mellitic,0,80,0.039,0.039,0.039,ZOMKAP02,n/a
260,MG2-78-08,Tb,BDC,2,80,,,,no solid product,n/a
261,MG2-78-09,Tb,Phthalic,2,80,,,,no solid product,n/a
262,MG2-78-10,Tb,Isophthalic,2,80,,,,no solid product,n/a
263,MG2-78-11,Tb,BTC,2,80,0.065,0.065,0.065,RAVJUV,BEVSUR
264,MG2-78-12,Tb,Trimellitic,2,80,0.618,1.164,0.618,VOYWUB,n/a
265,MG2-78-13,Tb,Pyromellitic,2,80,2.074,2.074,2.074,NU-2504,unknown phase
266,MG2-78-14,Tb,Mellitic,2,80,4.083,0.085,0.085,ZOMKAP02,n/a
267,MG2-78-15,Tb,BDC,5,80,,,,no solid product,n/a
268,MG2-78-16,Tb,Phthalic,5,80,,,,no solid product,n/a
269,MG2-78-17,Tb,Isophthalic,5,80,,,,no solid product,n/a
270,MG2-78-18,Tb,BTC,5,80,,,,CAQFEI,BEVSUR
271,MG2-78-19,Tb,Trimellitic,5,80,2.113,1.209,1.209,ROWZEM,n/a
272,MG2-78-20,Tb,Pyromellitic,5,80,,1.215,1.215,RIVSOH_011,unknown phase
273,MG2-78-21,Tb,Mellitic,5,80,0.129,0.129,0.129,ZOMKAP02,n/a
274,MG2-78-22,Tb,BDC,10,80,,,,no solid product,n/a
275,MG2-78-23,Tb,Phthalic,10,80,,,,no solid product,n/a
276,MG2-78-24,Tb,Isophthalic,10,80,19.147,,19.147,no solid product,n/a
277,MG2-78-25,Tb,BTC,10,80,19.154,19.154,19.154,CAQFEI,n/a
278,MG2-78-26,Tb,Trimellitic,10,80,4.16,4.16,4.16,VOYWUB,n/a
279,MG2-78-27,Tb,Pyromellitic,10,80,4.166,2.163,2.163,RIVSOH_011,unknown phase
280,MG2-78-28,Tb,Mellitic,10,80,0.173,0.173,0.173,ZOMKAP02,n/a
281,MG2-78-29,Dy,BDC,0,80,,,,no solid product,n/a
282,MG2-78-30,Dy,Phthalic,0,80,,,,no solid product,n/a
283,MG2-78-31,Dy,Isophthalic,0,80,,,,no solid product,n/a
284,MG2-78-32,Dy,BTC,0,80,0.199,0.199,0.199,BEVSUR,CAQFEI
285,MG2-78-33,Dy,Trimellitic,0,80,0.751,0.751,0.751,VOYWUB,n/a
286,MG2-78-34,Dy,Pyromellitic,0,80,0.757,0.757,0.757,UZATAR,n/a
287,MG2-78-35,Dy,Mellitic,0,80,0.219,0.219,0.219,LAXGOH01,n/a
288,MG2-78-36,Dy,BDC,2,80,,,,no solid product,n/a
289,MG2-78-37,Dy,Phthalic,2,80,,,,no solid product,n/a
290,MG2-78-38,Dy,Isophthalic,2,80,,,,no solid product,n/a
291,MG2-78-39,Dy,BTC,2,80,,0.79,0.79,BEVSUR,CAQFEI
292,MG2-78-40,Dy,Trimellitic,2,80,1.342,1.342,1.342,VOYWUB,n/a
293,MG2-78-41,Dy,Pyromellitic,2,80,19.256,0.804,0.804,NU-2504,unknown phase
294,MG2-78-42,Dy,Mellitic,2,80,0.262,0.262,0.262,LAXGOH01,n/a
295,MG2-78-43,Dy,BDC,5,80,19.269,,19.269,no solid product,n/a
296,MG2-78-44,Dy,Phthalic,5,80,19.275,,19.275,no solid product,n/a
297,MG2-78-45,Dy,Isophthalic,5,80,19.282,,19.282,no solid product,n/a
298,MG2-78-46,Dy,BTC,5,80,,19.288,19.288,BEVSUR,n/a
299,MG2-78-47,Dy,Trimellitic,5,80,4.296,4.296,4.296,ROWZEM,n/a
300,MG2-78-48,Dy,Pyromellitic,5,80,,,,NU-2504,n/a
301,MG2-78-49,Dy,Mellitic,5,80,0.308,0.308,0.308,CUDQOL01,n/a
302,MG2-78-50,Dy,BDC,10,80,19.314,,19.314,no solid product,n/a
303,MG2-78-51,Dy,Phthalic,10,80,19.321,,19.321,no solid product,n/a
304,MG2-78-52,Dy,Isophthalic,10,80,19.327,,19.327,no solid product,n/a
305,MG2-78-53,Dy,BTC,10,80,,19.334,19.334,BEVSUR,NU-2503
306,MG2-78-54,Dy,Trimellitic,10,80,10.34,1.432,1.432,VOYWUB,n/a
307,MG2-78-55,Dy,Pyromellitic,10,80,19.348,19.348,19.348,NU-2504,unknown phase
308,MG2-78-56,Dy,Mellitic,10,80,0.352,0.352,0.352,LAXGOH01,n/a
309,MG2-78-57,Ho,BDC,0,80,,,,no solid product,n/a
310,MG2-78-58,Ho,Phthalic,0,80,,,,no solid product,n/a
311,MG2-78-59,Ho,Isophthalic,0,80,,,,no solid product,n/a
312,MG2-78-60,Ho,BTC,0,80,0.377,0.925,0.377,BEVSUR,n/a
313,MG2-78-61,Ho,Trimellitic,0,80,0.384,0.384,0.384,VOYWUB,n/a
314,MG2-78-62,Ho,Pyromellitic,0,80,0.39,0.39,0.39,UZATAR,unknown phase
315,MG2-78-63,Ho,Mellitic,0,80,0.397,19.396,0.397,ZOMKAP02,unknown phase
316,MG2-78-64,Ho,BDC,2,80,,,,no solid product,n/a
317,MG2-78-65,Ho,Phthalic,2,80,,,,no solid product,n/a
318,MG2-78-66,Ho,Isophthalic,2,80,,,,no solid product,n/a
319,MG2-78-67,Ho,BTC,2,80,,,,BEVSUR,unknown phase
320,MG2-78-68,Ho,Trimellitic,2,80,0.976,4.431,0.976,VOYWUB,n/a
321,MG2-78-69,Ho,Pyromellitic,2,80,,,,NU-2504,UZATAR
322,MG2-78-70,Ho,Mellitic,2,80,0.442,0.442,0.442,ZOMKAP02,unknown phase
323,MG2-78-71,Ho,BDC,5,80,,,,no solid product,n/a
324,MG2-78-72,Ho,Phthalic,5,80,,,,no solid product,n/a
325,MG2-78-73,Ho,Isophthalic,5,80,,,,no solid product,n/a
326,MG2-78-74,Ho,BTC,5,80,,,,BEVSUR,n/a
327,MG2-78-75,Ho,Trimellitic,5,80,14.472,14.472,14.472,VOYWUB,n/a
328,MG2-78-76,Ho,Pyromellitic,5,80,,,,NU-2504,UZATAR
329,MG2-78-77,Ho,Mellitic,5,80,0.487,0.487,0.487,ZOMKAP02,unknown phase
330,MG2-78-78,Ho,BDC,10,80,19.491,,19.491,no solid product,n/a
331,MG2-78-79,Ho,Phthalic,10,80,19.498,19.498,19.498,no solid product,n/a
332,MG2-78-80,Ho,Isophthalic,10,80,19.504,,19.504,no solid product,n/a
333,MG2-78-81,Ho,BTC,10,80,19.511,,19.511,BEVSUR,n/a
334,MG2-78-82,Ho,Trimellitic,10,80,10.518,10.518,10.518,VOYWUB,n/a
335,MG2-78-83,Ho,Pyromellitic,10,80,19.525,,19.525,NU-2504,UZATAR
336,MG2-78-84,Ho,Mellitic,10,80,1.079,1.624,1.079,ZOMKAP02,unknown phase
337,MG2-79-01,Er,BDC,0,80,1.997,0,0,no solid product,n/a
338,MG2-79-02,Er,Phthalic,0,80,19.004,0.538,0.538,no solid product,n/a
339,MG2-79-03,Er,Isophthalic,0,80,19.01,,19.01,no solid product,n/a
340,MG2-79-04,Er,BTC,0,80,0.019,0.55,0.019,BEVSUR,unknown phase
341,MG2-79-05,Er,Trimellitic,0,80,1.084,0.025,0.025,NU-2501,VOYWUB
342,MG2-79-06,Er,Pyromellitic,0,80,0.031,0.563,0.031,NU-2504,unknown phase
343,MG2-79-07,Er,Mellitic,0,80,0.038,0.038,0.038,ZOMKAP02,unknown phase
344,MG2-79-08,Er,BDC,2,80,,,,no solid product,n/a
345,MG2-79-09,Er,Phthalic,2,80,,,,no solid product,n/a
346,MG2-79-10,Er,Isophthalic,2,80,,,,no solid product,n/a
347,MG2-79-11,Er,BTC,2,80,,,,BEVSUR,n/a
348,MG2-79-12,Er,Trimellitic,2,80,0.068,4.066,0.068,VOYWUB,NU-2501
349,MG2-79-13,Er,Pyromellitic,2,80,0.076,0.076,0.076,NU-2504,UZATAR
350,MG2-79-14,Er,Mellitic,2,80,0.612,0.081,0.081,ZOMKAP,unknown phase
351,MG2-79-15,Er,BDC,5,80,,,,no solid product,n/a
352,MG2-79-16,Er,Phthalic,5,80,0.094,0.624,0.094,no solid product,n/a
353,MG2-79-17,Er,Isophthalic,5,80,,0.1,0.1,no solid product,n/a
354,MG2-79-18,Er,BTC,5,80,0.106,,0.106,BEVSUR,n/a
355,MG2-79-19,Er,Trimellitic,5,80,4.109,2.107,2.107,VOYWUB,NU-2501
356,MG2-79-20,Er,Pyromellitic,5,80,0.119,0.119,0.119,NU-2504,unknown phase
357,MG2-79-21,Er,Mellitic,5,80,0.124,0.124,0.124,ZOMKAP02,unknown phase
358,MG2-79-22,Er,BDC,10,80,19.127,,19.127,no solid product,n/a
359,MG2-79-23,Er,Phthalic,10,80,19.133,10.133,10.133,no solid product,n/a
360,MG2-79-24,Er,Isophthalic,10,80,,,,no solid product,n/a
361,MG2-79-25,Er,BTC,10,80,19.145,,19.145,BEVSUR,NU-2503
362,MG2-79-26,Er,Trimellitic,10,80,0.157,,0.157,VOYWUB,n/a
363,MG2-79-27,Er,Pyromellitic,10,80,19.157,19.157,19.157,NU-2504,UZATAR
364,MG2-79-28,Er,Mellitic,10,80,0.168,0.168,0.168,unknown phase,n/a
365,MG2-79-29,Tm,BDC,0,80,,,,no solid product,n/a
366,MG2-79-30,Tm,Phthalic,0,80,,,,no solid product,n/a
367,MG2-79-31,Tm,Isophthalic,0,80,,,,no solid product,n/a
368,MG2-79-32,Tm,BTC,0,80,0.722,0.722,0.722,BEVSUR,n/a
369,MG2-79-33,Tm,Trimellitic,0,80,0.728,1.258,0.728,NU-2501,VOYWUB
370,MG2-79-34,Tm,Pyromellitic,0,80,0.734,0.734,0.734,UZATAR,unknown phase
371,MG2-79-35,Tm,Mellitic,0,80,0.211,0.211,0.211,unknown phase,n/a
372,MG2-79-36,Tm,BDC,2,80,,,,no solid product,n/a
373,MG2-79-37,Tm,Phthalic,2,80,,,,no solid product,n/a
374,MG2-79-38,Tm,Isophthalic,2,80,,,,no solid product,n/a
375,MG2-79-39,Tm,BTC,2,80,,,,BEVSUR,n/a
376,MG2-79-40,Tm,Trimellitic,2,80,2.237,6.239,2.237,NU-2501,VOYWUB
377,MG2-79-41,Tm,Pyromellitic,2,80,0.777,2.243,0.777,NU-2504,UZATAR
378,MG2-79-42,Tm,Mellitic,2,80,0.254,0.254,0.254,unknown phase,n/a
379,MG2-79-43,Tm,BDC,5,80,19.256,,19.256,no solid product,n/a
380,MG2-79-44,Tm,Phthalic,5,80,19.262,,19.262,no solid product,n/a
381,MG2-79-45,Tm,Isophthalic,5,80,19.268,,19.268,no solid product,n/a
382,MG2-79-46,Tm,BTC,5,80,,,,BEVSUR,n/a
383,MG2-79-47,Tm,Trimellitic,5,80,19.28,6.282,6.282,NU-2501,n/a
384,MG2-79-48,Tm,Pyromellitic,5,80,2.286,2.286,2.286,MITGOL,unknown phase
385,MG2-79-49,Tm,Mellitic,5,80,0.299,0.299,0.299,unknown phase,n/a
386,MG2-79-50,Tm,BDC,10,80,19.299,,19.299,no solid product,n/a
387,MG2-79-51,Tm,Phthalic,10,80,19.305,,19.305,no solid product,n/a
388,MG2-79-52,Tm,Isophthalic,10,80,,,,no solid product,n/a
389,MG2-79-53,Tm,BTC,10,80,19.318,,19.318,NU-2503,n/a
390,MG2-79-54,Tm,Trimellitic,10,80,19.325,,19.325,VOYWUB,NU-2501
391,MG2-79-55,Tm,Pyromellitic,10,80,19.331,19.331,19.331,NU-2505,NU-2504
392,MG2-79-56,Tm,Mellitic,10,80,0.342,0.342,0.342,unknown phase,TUMHAK
393,MG2-79-57,Yb,BDC,0,80,,,,no solid product,n/a
394,MG2-79-58,Yb,Phthalic,0,80,,,,no solid product,n/a
395,MG2-79-59,Yb,Isophthalic,0,80,,,,no solid product,n/a
396,MG2-79-60,Yb,BTC,0,80,0.367,0.367,0.367,BEVSUR,unknown phase
397,MG2-79-61,Yb,Trimellitic,0,80,0.902,0.902,0.902,NU-2501,unknown phase
398,MG2-79-62,Yb,Pyromellitic,0,80,0.908,0.908,0.908,UZATAR,n/a
399,MG2-79-63,Yb,Mellitic,0,80,0.386,0.386,0.386,unknown phase,n/a
400,MG2-79-64,Yb,BDC,2,80,,,,no solid product,n/a
401,MG2-79-65,Yb,Phthalic,2,80,,,,no solid product,n/a
402,MG2-79-66,Yb,Isophthalic,2,80,,,,no solid product,n/a
403,MG2-79-67,Yb,BTC,2,80,,,,BEVSUR,unknown phase
404,MG2-79-68,Yb,Trimellitic,2,80,2.409,1.476,1.476,NU-2501,PEFBEI
405,MG2-79-69,Yb,Pyromellitic,2,80,0.951,0.951,0.951,MITGIF,unknown phase
406,MG2-79-70,Yb,Mellitic,2,80,0.429,0.429,0.429,unknown phase,n/a
407,MG2-79-71,Yb,BDC,5,80,,,,no solid product,n/a
408,MG2-79-72,Yb,Phthalic,5,80,,,,no solid product,n/a
409,MG2-79-73,Yb,Isophthalic,5,80,19.441,,19.441,no solid product,n/a
410,MG2-79-74,Yb,BTC,5,80,,,,BEVSUR,n/a
411,MG2-79-75,Yb,Trimellitic,5,80,14.452,,14.452,NU-2501,PEFBEI
412,MG2-79-76,Yb,Pyromellitic,5,80,2.458,,2.458,MITGIF,unknown phase
413,MG2-79-77,Yb,Mellitic,5,80,0.473,0.473,0.473,unknown phase,n/a
414,MG2-79-78,Yb,BDC,10,80,19.471,,19.471,no solid product,n/a
415,MG2-79-79,Yb,Phthalic,10,80,19.478,19.478,19.478,no solid product,n/a
416,MG2-79-80,Yb,Isophthalic,10,80,19.483,,19.483,no solid product,n/a
417,MG2-79-81,Yb,BTC,10,80,19.489,,19.489,NU-2503,n/a
418,MG2-79-82,Yb,Trimellitic,10,80,19.495,,19.495,PEFBEI,SEVWEV
419,MG2-79-83,Yb,Pyromellitic,10,80,6.502,10.502,6.502,MITGIF,unknown phase
420,MG2-79-84,Yb,Mellitic,10,80,0.516,0.516,0.516,unknown phase,n/a
421,MG2-80-01,Lu,BDC,0,80,19,,19,no solid product,n/a
422,MG2-80-02,Lu,Phthalic,0,80,,,,no solid product,n/a
423,MG2-80-03,Lu,Isophthalic,0,80,,,,no solid product,n/a
424,MG2-80-04,Lu,BTC,0,80,0.518,0.518,0.518,BEVSUR,n/a
425,MG2-80-05,Lu,Trimellitic,0,80,1.024,2.023,1.024,NU-2501,PEFBEI
426,MG2-80-06,Lu,Pyromellitic,0,80,0.53,0.53,0.53,MITGIF,unknown phase
427,MG2-80-07,Lu,Mellitic,0,80,0.038,0.038,0.038,unknown phase,n/a
428,MG2-80-08,Lu,BDC,2,80,,,,no solid product,n/a
429,MG2-80-09,Lu,Phthalic,2,80,,,,no solid product,n/a
430,MG2-80-10,Lu,Isophthalic,2,80,,,,no solid product,n/a
431,MG2-80-11,Lu,BTC,2,80,,,,BEVSUR,n/a
432,MG2-80-12,Lu,Trimellitic,2,80,6.066,6.066,6.066,NU-2501,PEFBEI
433,MG2-80-13,Lu,Pyromellitic,2,80,0.574,0.574,0.574,NU-2505,unknown phase
434,MG2-80-14,Lu,Mellitic,2,80,0.081,0.081,0.081,unknown phase,n/a
435,MG2-80-15,Lu,BDC,5,80,,,,no solid product,n/a
436,MG2-80-16,Lu,Phthalic,5,80,,,,no solid product,n/a
437,MG2-80-17,Lu,Isophthalic,5,80,,19.098,19.098,no solid product,n/a
438,MG2-80-18,Lu,BTC,5,80,,,,BEVSUR,n/a
439,MG2-80-19,Lu,Trimellitic,5,80,19.111,19.111,19.111,NU-2501,PEFBEI
440,MG2-80-20,Lu,Pyromellitic,5,80,4.116,2.116,2.116,NU-2505,unknown phase
441,MG2-80-21,Lu,Mellitic,5,80,0.125,0.125,0.125,unknown phase,n/a
442,MG2-80-22,Lu,BDC,10,80,19.129,,19.129,no solid product,n/a
443,MG2-80-23,Lu,Phthalic,10,80,,,,no solid product,n/a
444,MG2-80-24,Lu,Isophthalic,10,80,19.142,,19.142,no solid product,n/a
445,MG2-80-25,Lu,BTC,10,80,19.148,19.148,19.148,NU-2503,unknown phase
446,MG2-80-26,Lu,Trimellitic,10,80,19.154,19.154,19.154,PEFBEI,n/a
447,MG2-80-27,Lu,Pyromellitic,10,80,,10.159,10.159,MITGIF,unknown phase
448,MG2-80-28,Lu,Mellitic,10,80,0.168,0.168,0.168,unknown phase,n/a
449,MG2-81-01,Sc,BDC,0,60,0,0.52,0,no solid product,n/a
450,MG2-81-02,Sc,Phthalic,0,60,,,,no solid product,n/a
451,MG2-81-03,Sc,Isophthalic,0,60,,,,no solid product,n/a
452,MG2-81-04,Sc,BTC,0,60,0.018,0.018,0.018,no crystalline product,n/a
453,MG2-81-05,Sc,Trimellitic,0,60,0.024,0.024,0.024,no crystalline product,n/a
454,MG2-81-06,Sc,Pyromellitic,0,60,0.03,1.072,0.03,no crystalline product,n/a
455,MG2-81-07,Sc,Mellitic,0,60,0.036,0.036,0.036,no crystalline product,NCP
456,MG2-81-08,Sc,BDC,2,60,,,,no solid product,n/a
457,MG2-81-09,Sc,Phthalic,2,60,,,,no solid product,n/a
458,MG2-81-10,Sc,Isophthalic,2,60,,0.055,0.055,no solid product,n/a
459,MG2-81-11,Sc,BTC,2,60,0.061,0.061,0.061,NU-2502,n/a
460,MG2-81-12,Sc,Trimellitic,2,60,,,,no solid product,n/a
461,MG2-81-13,Sc,Pyromellitic,2,60,0.073,14.071,0.073,no crystalline product,n/a
462,MG2-81-14,Sc,Mellitic,2,60,0.079,,0.079,no crystalline product,NCP
463,MG2-81-15,Sc,BDC,5,60,,4.083,4.083,no solid product,n/a
464,MG2-81-16,Sc,Phthalic,5,60,,,,no solid product,n/a
465,MG2-81-17,Sc,Isophthalic,5,60,,,,no solid product,n/a
466,MG2-81-18,Sc,BTC,5,60,0.103,0.103,0.103,NU-2502,n/a
467,MG2-81-19,Sc,Trimellitic,5,60,,,,no solid product,n/a
468,MG2-81-20,Sc,Pyromellitic,5,60,0.115,0.115,0.115,no crystalline product,n/a
469,MG2-81-21,Sc,Mellitic,5,60,0.122,0.122,0.122,no crystalline product,NCP
470,MG2-81-22,Sc,BDC,10,60,,,,no solid product,n/a
471,MG2-81-23,Sc,Phthalic,10,60,,,,no solid product,n/a
472,MG2-81-24,Sc,Isophthalic,10,60,,,,no solid product,n/a
473,MG2-81-25,Sc,BTC,10,60,4.144,0.146,0.146,NU-2502,n/a
474,MG2-81-26,Sc,Trimellitic,10,60,,,,no solid product,n/a
475,MG2-81-27,Sc,Pyromellitic,10,60,0.158,0.679,0.158,no crystalline product,n/a
476,MG2-81-28,Sc,Mellitic,10,60,0.164,,0.164,no crystalline product,NCP
477,MG2-81-29,Y,BDC,0,60,,,,no solid product,n/a
478,MG2-81-30,Y,Phthalic,0,60,,,,no solid product,n/a
479,MG2-81-31,Y,Isophthalic,0,60,,,,no solid product,n/a
480,MG2-81-32,Y,BTC,0,60,,,,RAVJUV,unknown phase
481,MG2-81-33,Y,Trimellitic,0,60,0.715,1.238,0.715,VOYWUB,n/a
482,MG2-81-34,Y,Pyromellitic,0,60,4.198,4.198,4.198,MITGOL,unknown phase
483,MG2-81-35,Y,Mellitic,0,60,,0.208,0.208,TUMHAK,unknown phase
484,MG2-81-36,Y,BDC,2,60,,,,no solid product,n/a
485,MG2-81-37,Y,Phthalic,2,60,,,,no solid product,n/a
486,MG2-81-38,Y,Isophthalic,2,60,,,,no solid product,n/a
487,MG2-81-39,Y,BTC,2,60,,,,no solid product,n/a
488,MG2-81-40,Y,Trimellitic,2,60,0.758,0.758,0.758,VOYWUB,n/a
489,MG2-81-41,Y,Pyromellitic,2,60,,,,MITGOL,unknown phase
490,MG2-81-42,Y,Mellitic,2,60,1.292,0.251,0.251,LEHKAL,unknown phase
491,MG2-81-43,Y,BDC,5,60,,,,no solid product,n/a
492,MG2-81-44,Y,Phthalic,5,60,,,,no solid product,n/a
493,MG2-81-45,Y,Isophthalic,5,60,,,,no solid product,n/a
494,MG2-81-46,Y,BTC,5,60,,4.271,4.271,no solid product,n/a
495,MG2-81-47,Y,Trimellitic,5,60,4.278,,4.278,VOYWUB,n/a
496,MG2-81-48,Y,Pyromellitic,5,60,,10.287,10.287,UZATAR,unknown phase
497,MG2-81-49,Y,Mellitic,5,60,0.293,0.293,0.293,KUXVOO,n/a
498,MG2-81-50,Y,BDC,10,60,,,,no solid product,n/a
499,MG2-81-51,Y,Phthalic,10,60,,,,no solid product,n/a
500,MG2-81-52,Y,Isophthalic,10,60,,,,no solid product,n/a
501,MG2-81-53,Y,BTC,10,60,,,,no solid product,n/a
502,MG2-81-54,Y,Trimellitic,10,60,,0.323,0.323,VOYWUB,n/a
503,MG2-81-55,Y,Pyromellitic,10,60,,,,no crystalline product,n/a
504,MG2-81-56,Y,Mellitic,10,60,0.335,0.335,0.335,LEHKAL,unknown phase
505,MG2-81-57,La,BDC,0,60,,,,no solid product,n/a
506,MG2-81-58,La,Phthalic,0,60,,,,no solid product,n/a
507,MG2-81-59,La,Isophthalic,0,60,,,,no solid product,n/a
508,MG2-81-60,La,BTC,0,60,0.359,0.359,0.359,KEBSOA,n/a
509,MG2-81-61,La,Trimellitic,0,60,1.408,0.887,0.887,UTONAT,n/a
510,MG2-81-62,La,Pyromellitic,0,60,0.372,0.372,0.372,RIVSOH_011,n/a
511,MG2-81-63,La,Mellitic,0,60,0.378,0.378,0.378,NIHDUD,n/a
512,MG2-81-64,La,BDC,2,60,,,,no solid product,n/a
513,MG2-81-65,La,Phthalic,2,60,,,,no solid product,n/a
514,MG2-81-66,La,Isophthalic,2,60,,,,no solid product,n/a
515,MG2-81-67,La,BTC,2,60,0.402,0.402,0.402,KEBSOA,n/a
516,MG2-81-68,La,Trimellitic,2,60,0.93,4.406,0.93,UTONAT,n/a
517,MG2-81-69,La,Pyromellitic,2,60,0.414,0.414,0.414,RIVSOH_011,n/a
518,MG2-81-70,La,Mellitic,2,60,,0.942,0.942,NIHDUD,n/a
519,MG2-81-71,La,BDC,5,60,,,,no solid product,n/a
520,MG2-81-72,La,Phthalic,5,60,,,,no solid product,n/a
521,MG2-81-73,La,Isophthalic,5,60,,,,no solid product,n/a
522,MG2-81-74,La,BTC,5,60,0.444,0.444,0.444,KEBSOA,n/a
523,MG2-81-75,La,Trimellitic,5,60,1.495,14.451,1.495,UTONAT,n/a
524,MG2-81-76,La,Pyromellitic,5,60,0.457,0.457,0.457,RIVSOH_011,n/a
525,MG2-81-77,La,Mellitic,5,60,0.463,0.463,0.463,NIHDUD,n/a
526,MG2-81-78,La,BDC,10,60,,,,no solid product,n/a
527,MG2-81-79,La,Phthalic,10,60,,,,no solid product,n/a
528,MG2-81-80,La,Isophthalic,10,60,,,,no solid product,n/a
529,MG2-81-81,La,BTC,10,60,0.488,0.488,0.488,KEBSOA,n/a
530,MG2-81-82,La,Trimellitic,10,60,1.537,10.497,1.537,UTONAT,n/a
531,MG2-81-83,La,Pyromellitic,10,60,0.499,0.499,0.499,RIVSOH_011,n/a
532,MG2-81-84,La,Mellitic,10,60,,0.506,0.506,NIHDUD,n/a
533,MG2-82-01,Ce,BDC,0,60,,13.998,13.998,no solid product,n/a
534,MG2-82-02,Ce,Phthalic,0,60,,,,no solid product,n/a
535,MG2-82-03,Ce,Isophthalic,0,60,,,,no solid product,n/a
536,MG2-82-04,Ce,BTC,0,60,0.019,0.019,0.019,YIMRUL,n/a
537,MG2-82-05,Ce,Trimellitic,0,60,0.568,0.025,0.025,UTONAT,n/a
538,MG2-82-06,Ce,Pyromellitic,0,60,0.574,0.032,0.032,RIVSOH_011,n/a
539,MG2-82-07,Ce,Mellitic,0,60,14.036,0.038,0.038,NIHDUD,n/a
540,MG2-82-08,Ce,BDC,2,60,,19.043,19.043,no solid product,n/a
541,MG2-82-09,Ce,Phthalic,2,60,,,,no solid product,n/a
542,MG2-82-10,Ce,Isophthalic,2,60,,,,no solid product,n/a
543,MG2-82-11,Ce,BTC,2,60,0.063,0.063,0.063,YIMRUL,n/a
544,MG2-82-12,Ce,Trimellitic,2,60,0.613,1.158,0.613,UTONAT,n/a
545,MG2-82-13,Ce,Pyromellitic,2,60,0.076,0.076,0.076,RIVSOH_011,n/a
546,MG2-82-14,Ce,Mellitic,2,60,0.081,0.081,0.081,NIHDUD,n/a
547,MG2-82-15,Ce,BDC,5,60,,,,no solid product,n/a
548,MG2-82-16,Ce,Phthalic,5,60,,,,no solid product,n/a
549,MG2-82-17,Ce,Isophthalic,5,60,,,,no solid product,n/a
550,MG2-82-18,Ce,BTC,5,60,0.107,0.107,0.107,YIMRUL,n/a
551,MG2-82-19,Ce,Trimellitic,5,60,2.113,2.113,2.113,UTONAT,n/a
552,MG2-82-20,Ce,Pyromellitic,5,60,0.12,0.12,0.12,RIVSOH_011,n/a
553,MG2-82-21,Ce,Mellitic,5,60,0.127,0.127,0.127,NIHDUD,n/a
554,MG2-82-22,Ce,BDC,10,60,,,,no solid product,n/a
555,MG2-82-23,Ce,Phthalic,10,60,,,,no solid product,n/a
556,MG2-82-24,Ce,Isophthalic,10,60,,,,no solid product,n/a
557,MG2-82-25,Ce,BTC,10,60,0.153,0.153,0.153,YIMRUL,n/a
558,MG2-82-26,Ce,Trimellitic,10,60,6.156,6.156,6.156,UTONAT,n/a
559,MG2-82-27,Ce,Pyromellitic,10,60,0.166,0.166,0.166,RIVSOH_011,n/a
560,MG2-82-28,Ce,Mellitic,10,60,0.172,0.715,0.172,NIHDUD,n/a
561,MG2-82-29,Pr,BDC,0,60,,,,no solid product,n/a
562,MG2-82-30,Pr,Phthalic,0,60,,,,no solid product,n/a
563,MG2-82-31,Pr,Isophthalic,0,60,,,,no solid product,n/a
564,MG2-82-32,Pr,BTC,0,60,0.197,0.197,0.197,YIMRUL,n/a
565,MG2-82-33,Pr,Trimellitic,0,60,0.203,0.748,0.203,UTONAT,n/a
566,MG2-82-34,Pr,Pyromellitic,0,60,0.21,0.21,0.21,RIVSOH_011,n/a
567,MG2-82-35,Pr,Mellitic,0,60,1.304,0.76,0.76,NIHDUD,n/a
568,MG2-82-36,Pr,BDC,2,60,,,,no solid product,n/a
569,MG2-82-37,Pr,Phthalic,2,60,,,,no solid product,n/a
570,MG2-82-38,Pr,Isophthalic,2,60,,,,no solid product,n/a
571,MG2-82-39,Pr,BTC,2,60,0.241,0.241,0.241,YIMRUL,n/a
572,MG2-82-40,Pr,Trimellitic,2,60,0.792,4.247,0.792,UTONAT,n/a
573,MG2-82-41,Pr,Pyromellitic,2,60,0.254,0.254,0.254,RIVSOH_011,n/a
574,MG2-82-42,Pr,Mellitic,2,60,6.259,0.261,0.261,GANHAG,NIHDUD
575,MG2-82-43,Pr,BDC,5,60,,,,no solid product,n/a
576,MG2-82-44,Pr,Phthalic,5,60,,,,no solid product,n/a
577,MG2-82-45,Pr,Isophthalic,5,60,,,,no solid product,n/a
578,MG2-82-46,Pr,BTC,5,60,0.286,0.286,0.286,YIMRUL,n/a
579,MG2-82-47,Pr,Trimellitic,5,60,1.38,2.289,1.38,UTONAT,SEVWEV
580,MG2-82-48,Pr,Pyromellitic,5,60,0.298,0.298,0.298,RIVSOH_011,n/a
581,MG2-82-49,Pr,Mellitic,5,60,,0.305,0.305,GANHAG,unknown phase
582,MG2-82-50,Pr,BDC,10,60,,,,no solid product,n/a
583,MG2-82-51,Pr,Phthalic,10,60,,,,no solid product,n/a
584,MG2-82-52,Pr,Isophthalic,10,60,,,,no solid product,n/a
585,MG2-82-53,Pr,BTC,10,60,0.331,0.331,0.331,YIMRUL,n/a
586,MG2-82-54,Pr,Trimellitic,10,60,6.337,10.336,6.337,UTONAT,n/a
587,MG2-82-55,Pr,Pyromellitic,10,60,0.344,0.888,0.344,RIVSOH_011,n/a
588,MG2-82-56,Pr,Mellitic,10,60,0.894,0.35,0.35,NIHDUD,n/a
589,MG2-82-57,Nd,BDC,0,60,,,,no solid product,n/a
590,MG2-82-58,Nd,Phthalic,0,60,,,,no solid product,n/a
591,MG2-82-59,Nd,Isophthalic,0,60,,,,no solid product,n/a
592,MG2-82-60,Nd,BTC,0,60,0.375,0.92,0.375,YIMRUL,n/a
593,MG2-82-61,Nd,Trimellitic,0,60,0.381,0.381,0.381,UTONAT,SEVWEV
594,MG2-82-62,Nd,Pyromellitic,0,60,0.387,0.932,0.387,RIVSOH_011,n/a
595,MG2-82-63,Nd,Mellitic,0,60,0.393,0.393,0.393,unknown phase,n/a
596,MG2-82-64,Nd,BDC,2,60,,,,no solid product,n/a
597,MG2-82-65,Nd,Phthalic,2,60,,,,no solid product,n/a
598,MG2-82-66,Nd,Isophthalic,2,60,,,,no solid product,n/a
599,MG2-82-67,Nd,BTC,2,60,0.419,0.419,0.419,YIMRUL,n/a
600,MG2-82-68,Nd,Trimellitic,2,60,0.426,0.97,0.426,UTONAT,SEVWEV
601,MG2-82-69,Nd,Pyromellitic,2,60,0.432,0.432,0.432,RIVSOH_011,n/a
602,MG2-82-70,Nd,Mellitic,2,60,,0.439,0.439,NIHDUD,GANHAG
603,MG2-82-71,Nd,BDC,5,60,,,,no solid product,n/a
604,MG2-82-72,Nd,Phthalic,5,60,,,,no solid product,n/a
605,MG2-82-73,Nd,Isophthalic,5,60,,,,no solid product,n/a
606,MG2-82-74,Nd,BTC,5,60,0.464,0.464,0.464,YIMRUL,n/a
607,MG2-82-75,Nd,Trimellitic,5,60,1.558,1.016,1.016,UTONAT,SEVWEV
608,MG2-82-76,Nd,Pyromellitic,5,60,0.477,0.477,0.477,RIVSOH_011,n/a
609,MG2-82-77,Nd,Mellitic,5,60,1.029,0.484,0.484,ZOMPAU01,n/a
610,MG2-82-78,Nd,BDC,10,60,,,,no solid product,n/a
611,MG2-82-79,Nd,Phthalic,10,60,,,,no solid product,n/a
612,MG2-82-80,Nd,Isophthalic,10,60,,,,no solid product,n/a
613,MG2-82-81,Nd,BTC,10,60,0.508,0.508,0.508,YIMRUL,n/a
614,MG2-82-82,Nd,Trimellitic,10,60,10.513,10.513,10.513,ROWZEM,n/a
615,MG2-82-83,Nd,Pyromellitic,10,60,0.521,0.521,0.521,RIVSOH,n/a
616,MG2-82-84,Nd,Mellitic,10,60,,0.527,0.527,unknown phase,n/a
617,MG2-83-01,Sm,BDC,0,60,,1.998,1.998,no solid product,n/a
618,MG2-83-02,Sm,Phthalic,0,60,,,,no solid product,n/a
619,MG2-83-03,Sm,Isophthalic,0,60,,,,no solid product,n/a
620,MG2-83-04,Sm,BTC,0,60,0.019,0.019,0.019,RAVJUV,n/a
621,MG2-83-05,Sm,Trimellitic,0,60,0.026,0.026,0.026,ROWZEM,n/a
622,MG2-83-06,Sm,Pyromellitic,0,60,0.577,0.577,0.577,unknown phase,n/a
623,MG2-83-07,Sm,Mellitic,0,60,2.037,0.038,0.038,unknown phase,n/a
624,MG2-83-08,Sm,BDC,2,60,,,,no solid product,n/a
625,MG2-83-09,Sm,Phthalic,2,60,0.05,,0.05,no solid product,n/a
626,MG2-83-10,Sm,Isophthalic,2,60,,,,no solid product,n/a
627,MG2-83-11,Sm,BTC,2,60,0.063,0.063,0.063,RAVJUV,n/a
628,MG2-83-12,Sm,Trimellitic,2,60,0.616,2.068,0.616,ROWZEM,n/a
629,MG2-83-13,Sm,Pyromellitic,2,60,2.076,0.622,0.622,RIVSOH_011,unknown phase
630,MG2-83-14,Sm,Mellitic,2,60,0.083,0.083,0.083,unknown phase,n/a
631,MG2-83-15,Sm,BDC,5,60,,,,no solid product,n/a
632,MG2-83-16,Sm,Phthalic,5,60,,,,no solid product,n/a
633,MG2-83-17,Sm,Isophthalic,5,60,,,,no solid product,n/a
634,MG2-83-18,Sm,BTC,5,60,0.109,0.109,0.109,CAQFEI,n/a
635,MG2-83-19,Sm,Trimellitic,5,60,1.202,1.202,1.202,ROWZEM,n/a
636,MG2-83-20,Sm,Pyromellitic,5,60,1.209,1.209,1.209,RIVSOH_011,unknown phase
637,MG2-83-21,Sm,Mellitic,5,60,,0.128,0.128,unknown phase,n/a
638,MG2-83-22,Sm,BDC,10,60,,,,no solid product,n/a
639,MG2-83-23,Sm,Phthalic,10,60,,,,no solid product,n/a
640,MG2-83-24,Sm,Isophthalic,10,60,,,,no solid product,n/a
641,MG2-83-25,Sm,BTC,10,60,0.698,0.154,0.154,RAVJUV,n/a
642,MG2-83-26,Sm,Trimellitic,10,60,10.157,10.157,10.157,ROWZEM,n/a
643,MG2-83-27,Sm,Pyromellitic,10,60,4.162,1.253,1.253,RIVSOH_011,n/a
644,MG2-83-28,Sm,Mellitic,10,60,,0.172,0.172,unknown phase,n/a
645,MG2-83-29,Eu,BDC,0,60,10.176,,10.176,no solid product,n/a
646,MG2-83-30,Eu,Phthalic,0,60,,,,no solid product,n/a
647,MG2-83-31,Eu,Isophthalic,0,60,,,,no solid product,n/a
648,MG2-83-32,Eu,BTC,0,60,0.198,0.198,0.198,RAVJUV,n/a
649,MG2-83-33,Eu,Trimellitic,0,60,0.204,0.204,0.204,ROWZEM,n/a
650,MG2-83-34,Eu,Pyromellitic,0,60,0.754,0.754,0.754,unknown phase,n/a
651,MG2-83-35,Eu,Mellitic,0,60,0.761,0.217,0.217,unknown phase,n/a
652,MG2-83-36,Eu,BDC,2,60,,,,no solid product,n/a
653,MG2-83-37,Eu,Phthalic,2,60,,,,no solid product,n/a
654,MG2-83-38,Eu,Isophthalic,2,60,,,,no solid product,n/a
