Repository: marcofrancucci25-cloud/synthesis-prediction

## Version 9.5.0

Updated ligand identity card with a 2D RDKit structure, clean molecular identifiers, key descriptors, and expandable technical details.

# MOF Synthesis Assistant v9.2

Interactive Streamlit application for literature-aware MOF synthesis prediction and condition prioritization.

## Deploy on Streamlit Community Cloud

- Repository branch: `main`
- Main file: `app.py`
- Recommended Python: 3.12 or 3.13

The application requires outbound HTTPS access to resolve chemical names. Direct SMILES input and the predictive core remain available without the external resolver.

File: data/knowledge_database.csv (part 2 of 9)
ID,Legante,Famiglia_Legante,Metallo,Sale_Metallico,Solvente,Additivo_Colinker,Temperatura_C,Tempo_ore,mmol_Legante,mmol_Sale,Rapporto_LM,Procedura_Sintetica,Esito_ML,Volume solvente,Data_Quality_Flag,Exact_Duplicate_Group,Outcome_Conflict_Flag,Training_v5_2_Status,Training_v5_2_Reason,Training_v5_2_Warning,Split_ID,Split_Set,Grouping_Variable,Split_Seed
162,"3,3'-dinitro-4,4'-bipyrazole",Bipyrazole,Cd,Cd(NO3)2·4H2O,DMF,Nessuno,150,24,0.1,0.2,0.5,Solvothermal,1,,salt_hydrate_separator_standardized;temperature_numeric_standardized;time_numeric_standardized,,0,INCLUDED,,missing_optional_numeric:Volume solvente,MOF_GROUPED_LIGAND_SPLIT_v6.0_seed260730,DEVELOPMENT,Legante,260730
163,"3,3'-dinitro-4,4'-bipyrazole",Bipyrazole,Cd,Cd(NO3)2·4H2O,DMF/H2O,Nessuno,160,48,0.2,0.1,2,Solvothermal,0,,numeric_decimal_standardized;salt_hydrate_separator_standardized;solvent_canonicalized;temperature_numeric_standardized;time_numeric_standardized,,0,INCLUDED,,missing_optional_numeric:Volume solvente,MOF_GROUPED_LIGAND_SPLIT_v6.0_seed260730,DEVELOPMENT,Legante,260730
164,"3,3'-dinitro-4,4'-bipyrazole",Bipyrazole,Co,Co(OAc)2·4H2O,DMF/H2O,Nessuno,160,48,0.2,0.1,2,Solvothermal,2,,numeric_decimal_standardized;salt_hydrate_separator_standardized;solvent_canonicalized;temperature_numeric_standardized;time_numeric_standardized,,0,INCLUDED,,missing_optional_numeric:Volume solvente,MOF_GROUPED_LIGAND_SPLIT_v6.0_seed260730,DEVELOPMENT,Legante,260730
165,"3,3'-dinitro-4,4'-bipyrazole",Bipyrazole,Co,Cd(OAc)2·4H2O,DMF/H2O,Nessuno,160,24,0.2,0.2,1,Solvothermal,1,,numeric_decimal_standardized;salt_hydrate_separator_standardized;solvent_canonicalized;temperature_numeric_standardized;time_numeric_standardized,,0,INCLUDED,,missing_optional_numeric:Volume solvente,MOF_GROUPED_LIGAND_SPLIT_v6.0_seed260730,DEVELOPMENT,Legante,260730
166,"3,3'-dinitro-4,4'-bipyrazole",Bipyrazole,Co,Co(NO3)2·6H2O,DMF/H2O,Nessuno,120,24,0.1,0.1,1,Solvothermal,1,,numeric_decimal_standardized;salt_hydrate_separator_standardized;solvent_canonicalized;temperature_numeric_standardized;time_numeric_standardized,,0,INCLUDED,,missing_optional_numeric:Volume solvente,MOF_GROUPED_LIGAND_SPLIT_v6.0_seed260730,DEVELOPMENT,Legante,260730
167,"3,3'-dinitro-4,4'-bipyrazole",Bipyrazole,Co,Co(NO3)2·6H2O,DMF/H2O,Nessuno,150,48,0.1,0.1,1,Solvothermal,1,,numeric_decimal_standardized;salt_hydrate_separator_standardized;solvent_canonicalized;temperature_numeric_standardized;time_numeric_standardized,,0,INCLUDED,,missing_optional_numeric:Volume solvente,MOF_GROUPED_LIGAND_SPLIT_v6.0_seed260730,DEVELOPMENT,Legante,260730
168,"3,3'-dinitro-4,4'-bipyrazole",Bipyrazole,Co,Cd(OAc)2·4H2O,DMF/H2O,Nessuno,160,24,0.1,0.2,0.5,Solvothermal,1,,salt_hydrate_separator_standardized;solvent_canonicalized;temperature_numeric_standardized;time_numeric_standardized,,0,INCLUDED,,missing_optional_numeric:Volume solvente,MOF_GROUPED_LIGAND_SPLIT_v6.0_seed260730,DEVELOPMENT,Legante,260730
169,"3,3'-dinitro-4,4'-bipyrazole",Bipyrazole,Co,Co(NO3)2·6H2O,DMF,Nessuno,160,6,0.2,0.1,2,Solvothermal,2,,numeric_decimal_standardized;salt_hydrate_separator_standardized;temperature_numeric_standardized;time_numeric_standardized,,0,INCLUDED,,missing_optional_numeric:Volume solvente,MOF_GROUPED_LIGAND_SPLIT_v6.0_seed260730,DEVELOPMENT,Legante,260730
170,"3,3'-dinitro-4,4'-bipyrazole",Bipyrazole,Cu,Cu(NO3)2·3H2O,DMF/H2O,Nessuno,160,48,0.2,0.1,2,Solvothermal,2,,numeric_decimal_standardized;salt_hydrate_separator_standardized;solvent_canonicalized;temperature_numeric_standardized;time_numeric_standardized,,0,INCLUDED,,missing_optional_numeric:Volume solvente,MOF_GROUPED_LIGAND_SPLIT_v6.0_seed260730,DEVELOPMENT,Legante,260730
171,"3,3'-dinitro-4,4'-bipyrazole",Bipyrazole,Cu,Cu(NO3)2·3H2O,DMF/H2O,Nessuno,160,24,0.2,0.2,1,Solvothermal,1,,numeric_decimal_standardized;salt_hydrate_separator_standardized;solvent_canonicalized;temperature_numeric_standardized;time_numeric_standardized,,0,INCLUDED,,missing_optional_numeric:Volume solvente,MOF_GROUPED_LIGAND_SPLIT_v6.0_seed260730,DEVELOPMENT,Legante,260730
172,"3,3'-dinitro-4,4'-bipyrazole",Bipyrazole,Cu,Cu(NO3)2·3H2O,DMF/H2O,Nessuno,160,48,0.1,0.2,0.5,Solvothermal,1,,salt_hydrate_separator_standardized;solvent_canonicalized;temperature_numeric_standardized;time_numeric_standardized,,0,INCLUDED,,missing_optional_numeric:Volume solvente,MOF_GROUPED_LIGAND_SPLIT_v6.0_seed260730,DEVELOPMENT,Legante,260730
173,"3,3'-dinitro-4,4'-bipyrazole",Bipyrazole,Cu,Cu(OAc)2·H2O,DMF/H2O,Nessuno,120,24,0.1,0.1,1,Solvothermal,1,,numeric_decimal_standardized;salt_hydrate_separator_standardized;solvent_canonicalized;temperature_numeric_standardized;time_numeric_standardized,,0,INCLUDED,,missing_optional_numeric:Volume solvente,MOF_GROUPED_LIGAND_SPLIT_v6.0_seed260730,DEVELOPMENT,Legante,260730
174,"3,3'-dinitro-4,4'-bipyrazole",Bipyrazole,Cu,Cu(OAc)2·H2O,DMF/H2O,Nessuno,150,48,0.1,0.1,1,Solvothermal,1,,numeric_decimal_standardized;salt_hydrate_separator_standardized;solvent_canonicalized;temperature_numeric_standardized;time_numeric_standardized,,0,INCLUDED,,missing_optional_numeric:Volume solvente,MOF_GROUPED_LIGAND_SPLIT_v6.0_seed260730,DEVELOPMENT,Legante,260730
175,"3,3'-dinitro-4,4'-bipyrazole",Bipyrazole,Cu,Cu(NO3)2·3H2O,DMF,Nessuno,160,6,0.2,0.1,2,Solvothermal,2,,numeric_decimal_standardized;salt_hydrate_separator_standardized;temperature_numeric_standardized;time_numeric_standardized,,0,INCLUDED,,missing_optional_numeric:Volume solvente,MOF_GROUPED_LIGAND_SPLIT_v6.0_seed260730,DEVELOPMENT,Legante,260730
176,"3,3'-dinitro-4,4'-bipyrazole",Bipyrazole,Ni,Ni(OAc)2·4H2O,MeCN,Nessuno,120,6,0.2,0.2,1,Solvothermal,1,,numeric_decimal_standardized;salt_hydrate_separator_standardized;solvent_canonicalized;temperature_numeric_standardized;time_numeric_standardized,,0,INCLUDED,,missing_optional_numeric:Volume solvente,MOF_GROUPED_LIGAND_SPLIT_v6.0_seed260730,DEVELOPMENT,Legante,260730
177,"3,3'-dinitro-4,4'-bipyrazole",Bipyrazole,Zn,Zn(NO3)2·6H2O,DMF/H2O,Nessuno,160,48,0.2,0.1,2,Solvothermal,2,,numeric_decimal_standardized;salt_hydrate_separator_standardized;solvent_canonicalized;temperature_numeric_standardized;time_numeric_standardized,,0,INCLUDED,,missing_optional_numeric:Volume solvente,MOF_GROUPED_LIGAND_SPLIT_v6.0_seed260730,DEVELOPMENT,Legante,260730
178,"3,3'-dinitro-4,4'-bipyrazole",Bipyrazole,Zn,Zn(NO3)2·6H2O,DMF/H2O,Nessuno,160,24,0.2,0.2,1,Solvothermal,1,,numeric_decimal_standardized;salt_hydrate_separator_standardized;solvent_canonicalized;temperature_numeric_standardized;time_numeric_standardized,,0,INCLUDED,,missing_optional_numeric:Volume solvente,MOF_GROUPED_LIGAND_SPLIT_v6.0_seed260730,DEVELOPMENT,Legante,260730
179,"3,3'-dinitro-4,4'-bipyrazole",Bipyrazole,Zn,Zn(OAc)2·2H2O,DMF/H2O,Nessuno,120,24,0.1,0.1,1,Solvothermal,1,,numeric_decimal_standardized;salt_hydrate_separator_standardized;solvent_canonicalized;temperature_numeric_standardized;time_numeric_standardized,,0,INCLUDED,,missing_optional_numeric:Volume solvente,MOF_GROUPED_LIGAND_SPLIT_v6.0_seed260730,DEVELOPMENT,Legante,260730
180,"3,3'-dinitro-4,4'-bipyrazole",Bipyrazole,Zn,Zn(OAc)2·2H2O,DMF/H2O,Nessuno,150,48,0.1,0.1,1,Solvothermal,1,,numeric_decimal_standardized;salt_hydrate_separator_standardized;solvent_canonicalized;temperature_numeric_standardized;time_numeric_standardized,,0,INCLUDED,,missing_optional_numeric:Volume solvente,MOF_GROUPED_LIGAND_SPLIT_v6.0_seed260730,DEVELOPMENT,Legante,260730
181,"3,3'-dinitro-4,4'-bipyrazole",Bipyrazole,Zn,Zn(NO3)2·6H2O,DMF/H2O,Nessuno,160,24,0.1,0.2,0.5,Solvothermal,2,,salt_hydrate_separator_standardized;solvent_canonicalized;temperature_numeric_standardized;time_numeric_standardized,,0,INCLUDED,,missing_optional_numeric:Volume solvente,MOF_GROUPED_LIGAND_SPLIT_v6.0_seed260730,DEVELOPMENT,Legante,260730
182,"3,3'-dinitro-4,4'-bipyrazole",Bipyrazole,Zn,Zn(NO3)2·6H2O,DMF,Nessuno,160,6,0.2,0.1,2,Solvothermal,2,,numeric_decimal_standardized;salt_hydrate_separator_standardized;temperature_numeric_standardized;time_numeric_standardized,,0,INCLUDED,,missing_optional_numeric:Volume solvente,MOF_GROUPED_LIGAND_SPLIT_v6.0_seed260730,DEVELOPMENT,Legante,260730
183,"3,3'-dinitro-4,4'-bipyrazole",Bipyrazole,Zr,ZrCl4,DMF,Nessuno,120,48,0.1,0.1,1,Solvothermal,1,,numeric_decimal_standardized;temperature_numeric_standardized;time_numeric_standardized,,0,INCLUDED,,missing_optional_numeric:Volume solvente,MOF_GROUPED_LIGAND_SPLIT_v6.0_seed260730,DEVELOPMENT,Legante,260730
184,"3,3'-dinitro-4,4'-bipyrazole",Bipyrazole,Zr,ZrCl4,DMF,H2O-Et3N,120,48,0.1,0.1,1,Solvothermal,1,,numeric_decimal_standardized;temperature_numeric_standardized;time_numeric_standardized,,0,INCLUDED,,missing_optional_numeric:Volume solvente,MOF_GROUPED_LIGAND_SPLIT_v6.0_seed260730,DEVELOPMENT,Legante,260730
185,"3,5-diamino-4,4'-bipyrazole",Bipyrazole,Ag,AgNO3,DMF,Nessuno,100,1.5,0.15,0.15,1,Solvothermal,1,,numeric_decimal_standardized;temperature_numeric_standardized,,0,INCLUDED,,missing_optional_numeric:Volume solvente,MOF_GROUPED_LIGAND_SPLIT_v6.0_seed260730,DEVELOPMENT,Legante,260730
186,"3,5-diamino-4,4'-bipyrazole",Bipyrazole,Ag,AgNO3,DMF/MeCN,Nessuno,100,0.45,0.15,0.15,1,Solvothermal,1,,numeric_decimal_standardized;temperature_numeric_standardized,,0,INCLUDED,,missing_optional_numeric:Volume solvente,MOF_GROUPED_LIGAND_SPLIT_v6.0_seed260730,DEVELOPMENT,Legante,260730
187,"3,5-diamino-4,4'-bipyrazole",Bipyrazole,Ag,AgNO3,DMF/MeCN,Nessuno,100,1,0.15,0.15,1,Solvothermal,1,,numeric_decimal_standardized;temperature_numeric_standardized;time_numeric_standardized,,0,INCLUDED,,missing_optional_numeric:Volume solvente,MOF_GROUPED_LIGAND_SPLIT_v6.0_seed260730,DEVELOPMENT,Legante,260730
188,"3,5-diamino-4,4'-bipyrazole",Bipyrazole,Ag,AgNO3,DMF/MeCN,Nessuno,80,24,0.15,0.15,1,Solvothermal,1,,numeric_decimal_standardized;temperature_numeric_standardized;time_numeric_standardized,,0,INCLUDED,,missing_optional_numeric:Volume solvente,MOF_GROUPED_LIGAND_SPLIT_v6.0_seed260730,DEVELOPMENT,Legante,260730
189,"3,5-diamino-4,4'-bipyrazole",Bipyrazole,Ag,Ag2O,MeOH/NH3,Nessuno,120,115,0.15,0.15,1,Solvothermal,1,,numeric_decimal_standardized;temperature_numeric_standardized;time_numeric_standardized,,0,INCLUDED,,missing_optional_numeric:Volume solvente,MOF_GROUPED_LIGAND_SPLIT_v6.0_seed260730,DEVELOPMENT,Legante,260730
190,"3,5-diamino-4,4'-bipyrazole",Bipyrazole,Ag,AgNO3,MeOH,Nessuno,120,24,0.2,0.2,1,Solvothermal,1,,numeric_decimal_standardized;temperature_numeric_standardized;time_numeric_standardized,,0,INCLUDED,,missing_optional_numeric:Volume solvente,MOF_GROUPED_LIGAND_SPLIT_v6.0_seed260730,DEVELOPMENT,Legante,260730
191,"3,5-diamino-4,4'-bipyrazole",Bipyrazole,Ag,AgNO3,DMF/MeOH,Nessuno,120,24,0.2,0.2,1,Solvothermal,1,,numeric_decimal_standardized;temperature_numeric_standardized;time_numeric_standardized,,0,INCLUDED,,missing_optional_numeric:Volume solvente,MOF_GROUPED_LIGAND_SPLIT_v6.0_seed260730,DEVELOPMENT,Legante,260730
192,"3,5-diamino-4,4'-bipyrazole",Bipyrazole,Al,Al(NO3)3∙9H2O,DMF,Nessuno,140,24,0.2,0.2,1,Solvothermal,1,,numeric_decimal_standardized;temperature_numeric_standardized;time_numeric_standardized,,0,INCLUDED,,missing_optional_numeric:Volume solvente,MOF_GROUPED_LIGAND_SPLIT_v6.0_seed260730,DEVELOPMENT,Legante,260730
193,"3,5-diamino-4,4'-bipyrazole",Bipyrazole,Cd,Cd(NO3)2·4H2O,DMF/H2O,Nessuno,160,72,0.3,0.3,1,Solvothermal,1,,numeric_decimal_standardized;salt_hydrate_separator_standardized;temperature_numeric_standardized;time_numeric_standardized,,0,INCLUDED,,missing_optional_numeric:Volume solvente,MOF_GROUPED_LIGAND_SPLIT_v6.0_seed260730,DEVELOPMENT,Legante,260730
194,"3,5-diamino-4,4'-bipyrazole",Bipyrazole,Cd,Cd(NO3)2·4H2O,DMF,Nessuno,140,72,0.2,0.1,2,Solvothermal,1,,numeric_decimal_standardized;salt_hydrate_separator_standardized;temperature_numeric_standardized;time_numeric_standardized,,0,INCLUDED,,missing_optional_numeric:Volume solvente,MOF_GROUPED_LIGAND_SPLIT_v6.0_seed260730,DEVELOPMENT,Legante,260730
195,"3,5-diamino-4,4'-bipyrazole",Bipyrazole,Cd,Cd(NO3)2·4H2O,DMF,Nessuno,140,72,0.48,0.2,2.4,Solvothermal,2,,salt_hydrate_separator_standardized;temperature_numeric_standardized;time_numeric_standardized,,0,INCLUDED,,missing_optional_numeric:Volume solvente,MOF_GROUPED_LIGAND_SPLIT_v6.0_seed260730,DEVELOPMENT,Legante,260730
196,"3,5-diamino-4,4'-bipyrazole",Bipyrazole,Cd,Cd(NO3)2·4H2O,DMF,Nessuno,140,48,1,0.5,2,Solvothermal,1,,numeric_decimal_standardized;salt_hydrate_separator_standardized;temperature_numeric_standardized;time_numeric_standardized,,0,INCLUDED,,missing_optional_numeric:Volume solvente,MOF_GROUPED_LIGAND_SPLIT_v6.0_seed260730,DEVELOPMENT,Legante,260730
197,"3,5-diamino-4,4'-bipyrazole",Bipyrazole,Cd,Cd(OAc)2·2H2O,DMF/H2O,Nessuno,140,48,0.2,0.1,2,Solvothermal,1,,numeric_decimal_standardized;salt_hydrate_separator_standardized;temperature_numeric_standardized;time_numeric_standardized,,0,INCLUDED,,missing_optional_numeric:Volume solvente,MOF_GROUPED_LIGAND_SPLIT_v6.0_seed260730,DEVELOPMENT,Legante,260730
198,"3,5-diamino-4,4'-bipyrazole",Bipyrazole,Cd,Cd(NO3)2·4H2O,DMF/H2O,Nessuno,140,120,0.2,0.1,2,Solvothermal,1,,numeric_decimal_standardized;salt_hydrate_separator_standardized;temperature_numeric_standardized;time_numeric_standardized,,0,INCLUDED,,missing_optional_numeric:Volume solvente,MOF_GROUPED_LIGAND_SPLIT_v6.0_seed260730,DEVELOPMENT,Legante,260730
199,"3,5-diamino-4,4'-bipyrazole",Bipyrazole,Co,Co(OAc)2·4H2O,ButOH,Nessuno,130,48,0.2,0.2,1,Solvothermal,1,,numeric_decimal_standardized;salt_hydrate_separator_standardized;temperature_numeric_standardized;time_numeric_standardized,,0,INCLUDED,,missing_optional_numeric:Volume solvente,MOF_GROUPED_LIGAND_SPLIT_v6.0_seed260730,DEVELOPMENT,Legante,260730
200,"3,5-diamino-4,4'-bipyrazole",Bipyrazole,Co,Co(OAc)2·4H2O,ButOH,Nessuno,110,72,0.2,0.2,1,Solvothermal,1,,numeric_decimal_standardized;salt_hydrate_separator_standardized;temperature_numeric_standardized;time_numeric_standardized,,0,INCLUDED,,missing_optional_numeric:Volume solvente,MOF_GROUPED_LIGAND_SPLIT_v6.0_seed260730,DEVELOPMENT,Legante,260730
201,"3,5-diamino-4,4'-bipyrazole",Bipyrazole,Co,Co(OAc)2·4H2O,DMF,Nessuno,120,3,0.5,0.5,1,Solvothermal,1,,numeric_decimal_standardized;salt_hydrate_separator_standardized;temperature_numeric_standardized;time_numeric_standardized,,0,INCLUDED,,missing_optional_numeric:Volume solvente,MOF_GROUPED_LIGAND_SPLIT_v6.0_seed260730,DEVELOPMENT,Legante,260730
202,"3,5-diamino-4,4'-bipyrazole",Bipyrazole,Co,Co(OAc)2·4H2O,DMF,Nessuno,120,24,0.2,0.2,1,Solvothermal,1,,numeric_decimal_standardized;salt_hydrate_separator_standardized;temperature_numeric_standardized;time_numeric_standardized;exact_duplicate_candidate,DUP_005,0,INCLUDED,,duplicate_representative_retained;missing_optional_numeric:Volume solvente,MOF_GROUPED_LIGAND_SPLIT_v6.0_seed260730,DEVELOPMENT,Legante,260730
203,"3,5-diamino-4,4'-bipyrazole",Bipyrazole,Co,Co(OAc)2·4H2O,EtOH,Nessuno,70,72,0.2,0.2,1,Solvothermal,1,,numeric_decimal_standardized;salt_hydrate_separator_standardized;temperature_numeric_standardized;time_numeric_standardized,,0,INCLUDED,,missing_optional_numeric:Volume solvente,MOF_GROUPED_LIGAND_SPLIT_v6.0_seed260730,DEVELOPMENT,Legante,260730
204,"3,5-diamino-4,4'-bipyrazole",Bipyrazole,Co,Co(OAc)2·4H2O,NH3 28%,Nessuno,70,24,0.2,0.2,1,Solvothermal,1,,numeric_decimal_standardized;salt_hydrate_separator_standardized;temperature_numeric_standardized;time_numeric_standardized,,0,INCLUDED,,missing_optional_numeric:Volume solvente,MOF_GROUPED_LIGAND_SPLIT_v6.0_seed260730,DEVELOPMENT,Legante,260730
205,"3,5-diamino-4,4'-bipyrazole",Bipyrazole,Co,Co(OAc)2·4H2O,DMF,Nessuno,160,24,0.2,0.2,1,Solvothermal,1,,numeric_decimal_standardized;salt_hydrate_separator_standardized;temperature_numeric_standardized;time_numeric_standardized;exact_duplicate_candidate,DUP_006,0,INCLUDED,,duplicate_representative_retained;missing_optional_numeric:Volume solvente,MOF_GROUPED_LIGAND_SPLIT_v6.0_seed260730,DEVELOPMENT,Legante,260730
206,"3,5-diamino-4,4'-bipyrazole",Bipyrazole,Co,Co(NO3)2·6H2O,DMF,Nessuno,160,24,0.2,0.2,1,Solvothermal,1,,numeric_decimal_standardized;salt_hydrate_separator_standardized;temperature_numeric_standardized;time_numeric_standardized;exact_duplicate_candidate,DUP_007,0,INCLUDED,,duplicate_representative_retained;missing_optional_numeric:Volume solvente,MOF_GROUPED_LIGAND_SPLIT_v6.0_seed260730,DEVELOPMENT,Legante,260730
208,"3,5-diamino-4,4'-bipyrazole",Bipyrazole,Co,Co(OAc)2·4H2O,NH3 30%,Nessuno,140,24,0.2,0.2,1,Solvothermal,1,,numeric_decimal_standardized;salt_hydrate_separator_standardized;temperature_numeric_standardized;time_numeric_standardized,,0,INCLUDED,,missing_optional_numeric:Volume solvente,MOF_GROUPED_LIGAND_SPLIT_v6.0_seed260730,DEVELOPMENT,Legante,260730
209,"3,5-diamino-4,4'-bipyrazole",Bipyrazole,Co,Co(OAc)2·4H2O,DMF,BDC,160,48,0.2,0.2,1,Solvothermal,1,,numeric_decimal_standardized;salt_hydrate_separator_standardized;temperature_numeric_standardized;time_numeric_standardized,,0,INCLUDED,,missing_optional_numeric:Volume solvente,MOF_GROUPED_LIGAND_SPLIT_v6.0_seed260730,DEVELOPMENT,Legante,260730
210,"3,5-diamino-4,4'-bipyrazole",Bipyrazole,Co,Co(OAc)2·4H2O,DMF/H2O,BDC,160,48,0.2,0.2,1,Solvothermal,1,,numeric_decimal_standardized;salt_hydrate_separator_standardized;temperature_numeric_standardized;time_numeric_standardized,,0,INCLUDED,,missing_optional_numeric:Volume solvente,MOF_GROUPED_LIGAND_SPLIT_v6.0_seed260730,DEVELOPMENT,Legante,260730
211,"3,5-diamino-4,4'-bipyrazole",Bipyrazole,Co,Co(OAc)2·4H2O,DMF,Nessuno,200,144,0.2,0.2,1,Solvothermal,1,,numeric_decimal_standardized;salt_hydrate_separator_standardized;temperature_numeric_standardized;time_numeric_standardized,,0,INCLUDED,,missing_optional_numeric:Volume solvente,MOF_GROUPED_LIGAND_SPLIT_v6.0_seed260730,DEVELOPMENT,Legante,260730
212,"3,5-diamino-4,4'-bipyrazole",Bipyrazole,Co,Co(OAc)2·4H2O,DMF/H2O,Nessuno,160,72,0.2,0.2,1,Solvothermal,1,,numeric_decimal_standardized;salt_hydrate_separator_standardized;temperature_numeric_standardized;time_numeric_standardized,,0,INCLUDED,,missing_optional_numeric:Volume solvente,MOF_GROUPED_LIGAND_SPLIT_v6.0_seed260730,DEVELOPMENT,Legante,260730
213,"3,5-diamino-4,4'-bipyrazole",Bipyrazole,Co,Co(OAc)2·4H2O,DMF,Nessuno,160,72,0.2,0.2,1,Solvothermal,1,,numeric_decimal_standardized;salt_hydrate_separator_standardized;temperature_numeric_standardized;time_numeric_standardized,,0,INCLUDED,,missing_optional_numeric:Volume solvente,MOF_GROUPED_LIGAND_SPLIT_v6.0_seed260730,DEVELOPMENT,Legante,260730
214,"3,5-diamino-4,4'-bipyrazole",Bipyrazole,Co,Co(NO3)2·6H2O,DMF/H2O,Nessuno,160,72,0.2,0.2,1,Solvothermal,1,,numeric_decimal_standardized;salt_hydrate_separator_standardized;temperature_numeric_standardized;time_numeric_standardized;exact_duplicate_candidate,DUP_008,0,INCLUDED,,duplicate_representative_retained;missing_optional_numeric:Volume solvente,MOF_GROUPED_LIGAND_SPLIT_v6.0_seed260730,DEVELOPMENT,Legante,260730
215,"3,5-diamino-4,4'-bipyrazole",Bipyrazole,Co,Co(NO3)2·6H2O,DMF/H2O,Nessuno,160,120,0.06091321,0.03435954,1.77281809,Solvothermal,1,,numeric_decimal_standardized;salt_hydrate_separator_standardized;temperature_numeric_standardized;time_numeric_standardized;exact_duplicate_candidate,DUP_009,0,INCLUDED,,duplicate_representative_retained;missing_optional_numeric:Volume solvente,MOF_GROUPED_LIGAND_SPLIT_v6.0_seed260730,DEVELOPMENT,Legante,260730
216,"3,5-diamino-4,4'-bipyrazole",Bipyrazole,Co,Co(NO3)2·6H2O,DMF/H2O,Nessuno,160,72,1.2,0.6,2,Solvothermal,1,,numeric_decimal_standardized;salt_hydrate_separator_standardized;temperature_numeric_standardized;time_numeric_standardized,,0,INCLUDED,,missing_optional_numeric:Volume solvente,MOF_GROUPED_LIGAND_SPLIT_v6.0_seed260730,DEVELOPMENT,Legante,260730
217,"3,5-diamino-4,4'-bipyrazole",Bipyrazole,Co,Co(NO3)2·6H2O,DMF/H2O,Nessuno,160,72,1.5,1.5,1,Solvothermal,1,,numeric_decimal_standardized;salt_hydrate_separator_standardized;temperature_numeric_standardized;time_numeric_standardized,,0,INCLUDED,,missing_optional_numeric:Volume solvente,MOF_GROUPED_LIGAND_SPLIT_v6.0_seed260730,DEVELOPMENT,Legante,260730
218,"3,5-diamino-4,4'-bipyrazole",Bipyrazole,Co,Co(NO3)2·6H2O,DMF/H2O,Nessuno,160,24,0.1,0.05,2,Solvothermal,1,,numeric_decimal_standardized;salt_hydrate_separator_standardized;temperature_numeric_standardized;time_numeric_standardized;exact_duplicate_candidate,DUP_010,0,INCLUDED,,duplicate_representative_retained;missing_optional_numeric:Volume solvente,MOF_GROUPED_LIGAND_SPLIT_v6.0_seed260730,DEVELOPMENT,Legante,260730
219,"3,5-diamino-4,4'-bipyrazole",Bipyrazole,Co,Co(NO3)2·6H2O,DMF/EtOH,Nessuno,160,24,0.1,0.05,2,Solvothermal,1,,numeric_decimal_standardized;salt_hydrate_separator_standardized;temperature_numeric_standardized;time_numeric_standardized,,0,INCLUDED,,missing_optional_numeric:Volume solvente,MOF_GROUPED_LIGAND_SPLIT_v6.0_seed260730,DEVELOPMENT,Legante,260730
221,"3,5-diamino-4,4'-bipyrazole",Bipyrazole,Co,Co(NO3)2·6H2O,DMF/EtOH,Nessuno,160,16,0.2,0.1,2,Solvothermal,1,,numeric_decimal_standardized;salt_hydrate_separator_standardized;temperature_numeric_standardized;time_numeric_standardized,,0,INCLUDED,,missing_optional_numeric:Volume solvente,MOF_GROUPED_LIGAND_SPLIT_v6.0_seed260730,DEVELOPMENT,Legante,260730
222,"3,5-diamino-4,4'-bipyrazole",Bipyrazole,Co,Co(NO3)2·6H2O,DMF/MeOH,Nessuno,160,24,0.1,0.05,2,Solvothermal,1,,numeric_decimal_standardized;salt_hydrate_separator_standardized;temperature_numeric_standardized;time_numeric_standardized,,0,INCLUDED,,missing_optional_numeric:Volume solvente,MOF_GROUPED_LIGAND_SPLIT_v6.0_seed260730,DEVELOPMENT,Legante,260730
223,"3,5-diamino-4,4'-bipyrazole",Bipyrazole,Co,Co(NO3)2·6H2O,MeOH,Nessuno,120,72,0.1,0.1,1,Solvothermal,0,,numeric_decimal_standardized;salt_hydrate_separator_standardized;temperature_numeric_standardized;time_numeric_standardized,,0,INCLUDED,,missing_optional_numeric:Volume solvente,MOF_GROUPED_LIGAND_SPLIT_v6.0_seed260730,DEVELOPMENT,Legante,260730
224,"3,5-diamino-4,4'-bipyrazole",Bipyrazole,Co,Co(NO3)2·6H2O,DMF/H2O,Nessuno,150,72,0.05,0.05,1,Solvothermal,2,,numeric_decimal_standardized;salt_hydrate_separator_standardized;temperature_numeric_standardized;time_numeric_standardized,,0,INCLUDED,,missing_optional_numeric:Volume solvente,MOF_GROUPED_LIGAND_SPLIT_v6.0_seed260730,DEVELOPMENT,Legante,260730
225,"3,5-diamino-4,4'-bipyrazole",Bipyrazole,Co,Co(OAc)2·4H2O,DMF,Nessuno,110,48,0.2,0.2,1,Solvothermal,1,,numeric_decimal_standardized;salt_hydrate_separator_standardized;temperature_numeric_standardized;time_numeric_standardized,,0,INCLUDED,,missing_optional_numeric:Volume solvente,MOF_GROUPED_LIGAND_SPLIT_v6.0_seed260730,DEVELOPMENT,Legante,260730
226,"3,5-diamino-4,4'-bipyrazole",Bipyrazole,Co,Co(OAc)2·4H2O,DMF/H2O,Nessuno,120,24,0.2,0.2,1,Solvothermal,1,,numeric_decimal_standardized;salt_hydrate_separator_standardized;temperature_numeric_standardized;time_numeric_standardized,,0,INCLUDED,,missing_optional_numeric:Volume solvente,MOF_GROUPED_LIGAND_SPLIT_v6.0_seed260730,DEVELOPMENT,Legante,260730
229,"3,5-diamino-4,4'-bipyrazole",Bipyrazole,Co,Co(OAc)2·4H2O,DMF,Nessuno,160,24,0.2,0.4,0.5,Solvothermal,1,,salt_hydrate_separator_standardized;temperature_numeric_standardized;time_numeric_standardized,,0,INCLUDED,,missing_optional_numeric:Volume solvente,MOF_GROUPED_LIGAND_SPLIT_v6.0_seed260730,DEVELOPMENT,Legante,260730
230,"3,5-diamino-4,4'-bipyrazole",Bipyrazole,Co,Co(NO3)2·6H2O,DMF/MeOH,Nessuno,160,24,0.2,0.2,1,Solvothermal,1,,numeric_decimal_standardized;salt_hydrate_separator_standardized;solvent_canonicalized;temperature_numeric_standardized;time_numeric_standardized,,0,INCLUDED,,missing_optional_numeric:Volume solvente,MOF_GROUPED_LIGAND_SPLIT_v6.0_seed260730,DEVELOPMENT,Legante,260730
231,"3,5-diamino-4,4'-bipyrazole",Bipyrazole,Co,Co(OAc)2·4H2O,DMF/MeOH,Nessuno,160,24,0.2,0.2,1,Solvothermal,1,,numeric_decimal_standardized;salt_hydrate_separator_standardized;solvent_canonicalized;temperature_numeric_standardized;time_numeric_standardized,,0,INCLUDED,,missing_optional_numeric:Volume solvente,MOF_GROUPED_LIGAND_SPLIT_v6.0_seed260730,DEVELOPMENT,Legante,260730
232,"3,5-diamino-4,4'-bipyrazole",Bipyrazole,Co,Co(NO3)2·6H2O,DMF/H2O,Nessuno,160,95,0.06091321,0.03435954,1.77281809,Solvothermal,1,,numeric_decimal_standardized;salt_hydrate_separator_standardized;temperature_numeric_standardized;time_numeric_standardized,,0,INCLUDED,,missing_optional_numeric:Volume solvente,MOF_GROUPED_LIGAND_SPLIT_v6.0_seed260730,DEVELOPMENT,Legante,260730
233,"3,5-diamino-4,4'-bipyrazole",Bipyrazole,Co,Co(NO3)2·6H2O,DMF/H2O,Nessuno,160,24,0.1218,0.0687,1.77292576,Solvothermal,1,,numeric_decimal_standardized;salt_hydrate_separator_standardized;temperature_numeric_standardized;time_numeric_standardized,,0,INCLUDED,,missing_optional_numeric:Volume solvente,MOF_GROUPED_LIGAND_SPLIT_v6.0_seed260730,DEVELOPMENT,Legante,260730
234,"3,5-diamino-4,4'-bipyrazole",Bipyrazole,Co,Co(NO3)2·6H2O,DMF/H2O,Nessuno,160,24,1.2,1.2,1,Solvothermal,1,,numeric_decimal_standardized;salt_hydrate_separator_standardized;temperature_numeric_standardized;time_numeric_standardized;exact_duplicate_candidate,DUP_011,0,INCLUDED,,duplicate_representative_retained;missing_optional_numeric:Volume solvente,MOF_GROUPED_LIGAND_SPLIT_v6.0_seed260730,DEVELOPMENT,Legante,260730
235,"3,5-diamino-4,4'-bipyrazole",Bipyrazole,Co,Co(NO3)2·6H2O,DMF/H2O,Nessuno,160,24,1.3,1.3,1,Solvothermal,1,,numeric_decimal_standardized;salt_hydrate_separator_standardized;temperature_numeric_standardized;time_numeric_standardized,,0,INCLUDED,,missing_optional_numeric:Volume solvente,MOF_GROUPED_LIGAND_SPLIT_v6.0_seed260730,DEVELOPMENT,Legante,260730
237,"3,5-diamino-4,4'-bipyrazole",Bipyrazole,Co,Co(NO3)2·6H2O,DMF/H2O,Nessuno,160,24,0.2,0.2,1,Solvothermal,1,,numeric_decimal_standardized;salt_hydrate_separator_standardized;temperature_numeric_standardized;time_numeric_standardized;exact_duplicate_candidate,DUP_012,0,INCLUDED,,duplicate_representative_retained;missing_optional_numeric:Volume solvente,MOF_GROUPED_LIGAND_SPLIT_v6.0_seed260730,DEVELOPMENT,Legante,260730
240,"3,5-diamino-4,4'-bipyrazole",Bipyrazole,Co,Co(NO3)2·6H2O,DMF/MeCN/ButOH,Nessuno,160,48,0.06091321,0.03435954,1.77281809,Solvothermal,1,,numeric_decimal_standardized;salt_hydrate_separator_standardized;solvent_canonicalized;temperature_numeric_standardized;time_numeric_standardized,,0,INCLUDED,,missing_optional_numeric:Volume solvente,MOF_GROUPED_LIGAND_SPLIT_v6.0_seed260730,DEVELOPMENT,Legante,260730
241,"3,5-diamino-4,4'-bipyrazole",Bipyrazole,Co,Co(NO3)2·6H2O,DMF/H2O,Nessuno,160,100,0.1827,0.1029,1.7755102,Solvothermal,1,,numeric_decimal_standardized;salt_hydrate_separator_standardized;temperature_numeric_standardized;time_numeric_standardized,,0,INCLUDED,,missing_optional_numeric:Volume solvente,MOF_GROUPED_LIGAND_SPLIT_v6.0_seed260730,DEVELOPMENT,Legante,260730
243,"3,5-diamino-4,4'-bipyrazole",Bipyrazole,Co,Co(NO3)2·6H2O,DMF/H2O,Nessuno,160,24,1.2,0.6,2,Solvothermal,1,,numeric_decimal_standardized;salt_hydrate_separator_standardized;temperature_numeric_standardized;time_numeric_standardized,,0,INCLUDED,,missing_optional_numeric:Volume solvente,MOF_GROUPED_LIGAND_SPLIT_v6.0_seed260730,DEVELOPMENT,Legante,260730
244,"3,5-diamino-4,4'-bipyrazole",Bipyrazole,Co,Co(NO3)2·6H2O,DMF,Nessuno,160,24,0.2,0.4,0.5,Solvothermal,1,,salt_hydrate_separator_standardized;temperature_numeric_standardized;time_numeric_standardized,,0,INCLUDED,,missing_optional_numeric:Volume solvente,MOF_GROUPED_LIGAND_SPLIT_v6.0_seed260730,DEVELOPMENT,Legante,260730
245,"3,5-diamino-4,4'-bipyrazole",Bipyrazole,Co,Co(OAc)2·4H2O,Non specificato,Nessuno,120,60,0.25,0.4,0.625,Solvothermal,1,,salt_hydrate_separator_standardized;temperature_numeric_standardized;time_numeric_standardized,,0,INCLUDED,,missing_optional_numeric:Volume solvente,MOF_GROUPED_LIGAND_SPLIT_v6.0_seed260730,DEVELOPMENT,Legante,260730
246,"3,5-diamino-4,4'-bipyrazole",Bipyrazole,Cu,Cu(OAc)2·H2O,DMF,Nessuno,120,24,0.2,0.2,1,Solvothermal,1,,numeric_decimal_standardized;salt_hydrate_separator_standardized;temperature_numeric_standardized;time_numeric_standardized;exact_duplicate_candidate,DUP_013,0,INCLUDED,,duplicate_representative_retained;missing_optional_numeric:Volume solvente,MOF_GROUPED_LIGAND_SPLIT_v6.0_seed260730,DEVELOPMENT,Legante,260730
247,"3,5-diamino-4,4'-bipyrazole",Bipyrazole,Cu,Cu(OAc)2·H2O,ButOH,Nessuno,130,48,0.2,0.2,1,Solvothermal,1,,numeric_decimal_standardized;salt_hydrate_separator_standardized;temperature_numeric_standardized;time_numeric_standardized,,0,INCLUDED,,missing_optional_numeric:Volume solvente,MOF_GROUPED_LIGAND_SPLIT_v6.0_seed260730,DEVELOPMENT,Legante,260730
248,"3,5-diamino-4,4'-bipyrazole",Bipyrazole,Cu,Cu(OAc)2·H2O,ButOH,Nessuno,110,72,0.2,0.2,1,Solvothermal,1,,numeric_decimal_standardized;salt_hydrate_separator_standardized;temperature_numeric_standardized;time_numeric_standardized,,0,INCLUDED,,missing_optional_numeric:Volume solvente,MOF_GROUPED_LIGAND_SPLIT_v6.0_seed260730,DEVELOPMENT,Legante,260730
249,"3,5-diamino-4,4'-bipyrazole",Bipyrazole,Cu,Cu(OAc)2·H2O,DMF,Nessuno,120,3,0.5,0.5,1,Solvothermal,1,,numeric_decimal_standardized;salt_hydrate_separator_standardized;temperature_numeric_standardized;time_numeric_standardized,,0,INCLUDED,,missing_optional_numeric:Volume solvente,MOF_GROUPED_LIGAND_SPLIT_v6.0_seed260730,DEVELOPMENT,Legante,260730
251,"3,5-diamino-4,4'-bipyrazole",Bipyrazole,Cu,Cu(OAc)2·H2O,EtOH,Nessuno,70,72,0.2,0.2,1,Solvothermal,1,,numeric_decimal_standardized;salt_hydrate_separator_standardized;temperature_numeric_standardized;time_numeric_standardized,,0,INCLUDED,,missing_optional_numeric:Volume solvente,MOF_GROUPED_LIGAND_SPLIT_v6.0_seed260730,DEVELOPMENT,Legante,260730
252,"3,5-diamino-4,4'-bipyrazole",Bipyrazole,Cu,Cu(OAc)2·H2O,DMF,Nessuno,80,3,0.5,0.5,1,Solvothermal,1,,numeric_decimal_standardized;salt_hydrate_separator_standardized;temperature_numeric_standardized;time_numeric_standardized,,0,INCLUDED,,missing_optional_numeric:Volume solvente,MOF_GROUPED_LIGAND_SPLIT_v6.0_seed260730,DEVELOPMENT,Legante,260730
253,"3,5-diamino-4,4'-bipyrazole",Bipyrazole,Cu,Cu(OAc)2·H2O,NH3 30%,Nessuno,110,24,0.2,0.5,0.4,Solvothermal,1,,salt_hydrate_separator_standardized;temperature_numeric_standardized;time_numeric_standardized,,0,INCLUDED,,missing_optional_numeric:Volume solvente,MOF_GROUPED_LIGAND_SPLIT_v6.0_seed260730,DEVELOPMENT,Legante,260730
254,"3,5-diamino-4,4'-bipyrazole",Bipyrazole,Cu,Cu(NO3)2·3H2O,Non specificato,Nessuno,110,24,0.2,0.2,1,Solvothermal,1,,numeric_decimal_standardized;salt_hydrate_separator_standardized;temperature_numeric_standardized;time_numeric_standardized,,0,INCLUDED,,missing_optional_numeric:Volume solvente,MOF_GROUPED_LIGAND_SPLIT_v6.0_seed260730,DEVELOPMENT,Legante,260730
255,"3,5-diamino-4,4'-bipyrazole",Bipyrazole,Cu,Cu(OAc)2·H2O,DMF,Nessuno,110,48,0.2,0.2,1,Solvothermal,1,,numeric_decimal_standardized;salt_hydrate_separator_standardized;temperature_numeric_standardized;time_numeric_standardized,,0,INCLUDED,,missing_optional_numeric:Volume solvente,MOF_GROUPED_LIGAND_SPLIT_v6.0_seed260730,DEVELOPMENT,Legante,260730
256,"3,5-diamino-4,4'-bipyrazole",Bipyrazole,Cu,Cu(OAc)2·H2O,DMF/H2O,Nessuno,120,24,0.2,0.2,1,Solvothermal,1,,numeric_decimal_standardized;salt_hydrate_separator_standardized;temperature_numeric_standardized;time_numeric_standardized,,0,INCLUDED,,missing_optional_numeric:Volume solvente,MOF_GROUPED_LIGAND_SPLIT_v6.0_seed260730,DEVELOPMENT,Legante,260730
257,"3,5-diamino-4,4'-bipyrazole",Bipyrazole,Cu,Cu(NO3)2·3H2O,DMF/H2O,Nessuno,160,24,0.1218,0.0687,1.77292576,Solvothermal,1,,numeric_decimal_standardized;salt_hydrate_separator_standardized;temperature_numeric_standardized;time_numeric_standardized,,0,INCLUDED,,missing_optional_numeric:Volume solvente,MOF_GROUPED_LIGAND_SPLIT_v6.0_seed260730,DEVELOPMENT,Legante,260730
258,"3,5-diamino-4,4'-bipyrazole",Bipyrazole,Cu,Cu(OAc)2·H2O,DMF/H2O,Nessuno,160,24,0.1218,0.0687,1.77292576,Solvothermal,1,,numeric_decimal_standardized;salt_hydrate_separator_standardized;temperature_numeric_standardized;time_numeric_standardized,,0,INCLUDED,,missing_optional_numeric:Volume solvente,MOF_GROUPED_LIGAND_SPLIT_v6.0_seed260730,DEVELOPMENT,Legante,260730
259,"3,5-diamino-4,4'-bipyrazole",Bipyrazole,Cu,Cu(NO3)2·3H2O,DMF/H2O,Nessuno,160,24,0.24,0.13,1.84615385,Solvothermal,1,,numeric_decimal_standardized;salt_hydrate_separator_standardized;temperature_numeric_standardized;time_numeric_standardized,,0,INCLUDED,,missing_optional_numeric:Volume solvente,MOF_GROUPED_LIGAND_SPLIT_v6.0_seed260730,DEVELOPMENT,Legante,260730
260,"3,5-diamino-4,4'-bipyrazole",Bipyrazole,Cu,Cu(OAc)2·H2O,DMF/H2O,Nessuno,100,72,0.24,0.24,1,Solvothermal,1,,numeric_decimal_standardized;salt_hydrate_separator_standardized;temperature_numeric_standardized;time_numeric_standardized,,0,INCLUDED,,missing_optional_numeric:Volume solvente,MOF_GROUPED_LIGAND_SPLIT_v6.0_seed260730,DEVELOPMENT,Legante,260730
261,"3,5-diamino-4,4'-bipyrazole",Bipyrazole,Cu,Cu(NO3)2·3H2O,DMF/H2O,Nessuno,100,72,0.24,0.24,1,Solvothermal,1,,numeric_decimal_standardized;salt_hydrate_separator_standardized;temperature_numeric_standardized;time_numeric_standardized,,0,INCLUDED,,missing_optional_numeric:Volume solvente,MOF_GROUPED_LIGAND_SPLIT_v6.0_seed260730,DEVELOPMENT,Legante,260730
262,"3,5-diamino-4,4'-bipyrazole",Bipyrazole,Fe,Fe(NO3)3·9H2O,DMF,Nessuno,120,24,0.2,0.1,2,Solvothermal,1,,numeric_decimal_standardized;salt_hydrate_separator_standardized;temperature_numeric_standardized;time_numeric_standardized,,0,INCLUDED,,missing_optional_numeric:Volume solvente,MOF_GROUPED_LIGAND_SPLIT_v6.0_seed260730,DEVELOPMENT,Legante,260730
263,"3,5-diamino-4,4'-bipyrazole",Bipyrazole,Fe,FeCl3,DMF,Nessuno,120,24,0.2,0.1,2,Solvothermal,1,,numeric_decimal_standardized;temperature_numeric_standardized;time_numeric_standardized,,0,INCLUDED,,missing_optional_numeric:Volume solvente,MOF_GROUPED_LIGAND_SPLIT_v6.0_seed260730,DEVELOPMENT,Legante,260730
264,"3,5-diamino-4,4'-bipyrazole",Bipyrazole,Mn,MnCl2·4H2O,Non specificato,Nessuno,100,24,0.2,0.2,1,Solvothermal,1,,numeric_decimal_standardized;salt_hydrate_separator_standardized;temperature_numeric_standardized;time_numeric_standardized,,0,INCLUDED,,missing_optional_numeric:Volume solvente,MOF_GROUPED_LIGAND_SPLIT_v6.0_seed260730,DEVELOPMENT,Legante,260730
265,"3,5-diamino-4,4'-bipyrazole",Bipyrazole,Ni,Ni(OAc)2·4H2O,ButOH,Nessuno,130,48,0.2,0.2,1,Solvothermal,1,,numeric_decimal_standardized;salt_hydrate_separator_standardized;temperature_numeric_standardized;time_numeric_standardized,,0,INCLUDED,,missing_optional_numeric:Volume solvente,MOF_GROUPED_LIGAND_SPLIT_v6.0_seed260730,DEVELOPMENT,Legante,260730
266,"3,5-diamino-4,4'-bipyrazole",Bipyrazole,Ni,Ni(OAc)2·4H2O,ButOH,Nessuno,110,72,0.2,0.2,1,Solvothermal,1,,numeric_decimal_standardized;salt_hydrate_separator_standardized;temperature_numeric_standardized;time_numeric_standardized,,0,INCLUDED,,missing_optional_numeric:Volume solvente,MOF_GROUPED_LIGAND_SPLIT_v6.0_seed260730,DEVELOPMENT,Legante,260730
267,"3,5-diamino-4,4'-bipyrazole",Bipyrazole,Ni,Ni(OAc)2·4H2O,DMF,Nessuno,120,3,0.5,0.5,1,Solvothermal,1,,numeric_decimal_standardized;salt_hydrate_separator_standardized;temperature_numeric_standardized;time_numeric_standardized,,0,INCLUDED,,missing_optional_numeric:Volume solvente,MOF_GROUPED_LIGAND_SPLIT_v6.0_seed260730,DEVELOPMENT,Legante,260730
268,"3,5-diamino-4,4'-bipyrazole",Bipyrazole,Ni,Ni(OAc)2·4H2O,DMF,Nessuno,120,24,0.2,0.2,1,Solvothermal,1,,numeric_decimal_standardized;salt_hydrate_separator_standardized;temperature_numeric_standardized;time_numeric_standardized;exact_duplicate_candidate,DUP_014,0,INCLUDED,,duplicate_representative_retained;missing_optional_numeric:Volume solvente,MOF_GROUPED_LIGAND_SPLIT_v6.0_seed260730,DEVELOPMENT,Legante,260730
270,"3,5-diamino-4,4'-bipyrazole",Bipyrazole,Ni,Ni(OAc)2·4H2O,EtOH,Nessuno,70,72,0.2,0.2,1,Solvothermal,1,,numeric_decimal_standardized;salt_hydrate_separator_standardized;temperature_numeric_standardized;time_numeric_standardized,,0,INCLUDED,,missing_optional_numeric:Volume solvente,MOF_GROUPED_LIGAND_SPLIT_v6.0_seed260730,DEVELOPMENT,Legante,260730
271,"3,5-diamino-4,4'-bipyrazole",Bipyrazole,Ni,Ni(NO3)2·6H2O,Mesitilene,Nessuno,120,24,0.2,0.2,1,Solvothermal,1,,numeric_decimal_standardized;salt_hydrate_separator_standardized;temperature_numeric_standardized;time_numeric_standardized,,0,INCLUDED,,missing_optional_numeric:Volume solvente,MOF_GROUPED_LIGAND_SPLIT_v6.0_seed260730,DEVELOPMENT,Legante,260730
272,"3,5-diamino-4,4'-bipyrazole",Bipyrazole,Ni,Ni(NO3)2·6H2O,DMF,Nessuno,160,24,0.2,0.2,1,Solvothermal,1,,numeric_decimal_standardized;salt_hydrate_separator_standardized;temperature_numeric_standardized;time_numeric_standardized,,0,INCLUDED,,missing_optional_numeric:Volume solvente,MOF_GROUPED_LIGAND_SPLIT_v6.0_seed260730,DEVELOPMENT,Legante,260730
273,"3,5-diamino-4,4'-bipyrazole",Bipyrazole,Ni,Ni(NO3)2·6H2O,DMF,Nessuno,120,24,0.2,0.2,1,Solvothermal,1,,numeric_decimal_standardized;salt_hydrate_separator_standardized;temperature_numeric_standardized;time_numeric_standardized,,0,INCLUDED,,missing_optional_numeric:Volume solvente,MOF_GROUPED_LIGAND_SPLIT_v6.0_seed260730,DEVELOPMENT,Legante,260730
274,"3,5-diamino-4,4'-bipyrazole",Bipyrazole,Ni,Ni(NO3)2·6H2O,DMF,Nessuno,65,96,0.2,0.2,1,Solvothermal,1,,numeric_decimal_standardized;salt_hydrate_separator_standardized;temperature_numeric_standardized;time_numeric_standardized,,0,INCLUDED,,missing_optional_numeric:Volume solvente,MOF_GROUPED_LIGAND_SPLIT_v6.0_seed260730,DEVELOPMENT,Legante,260730
275,"3,5-diamino-4,4'-bipyrazole",Bipyrazole,Ni,Ni(OAc)2·4H2O,DMF,Nessuno,110,48,0.2,0.2,1,Solvothermal,1,,numeric_decimal_standardized;salt_hydrate_separator_standardized;temperature_numeric_standardized;time_numeric_standardized,,0,INCLUDED,,missing_optional_numeric:Volume solvente,MOF_GROUPED_LIGAND_SPLIT_v6.0_seed260730,DEVELOPMENT,Legante,260730
276,"3,5-diamino-4,4'-bipyrazole",Bipyrazole,Ni,Ni(OAc)2·4H2O,DMF/H2O,Nessuno,120,24,0.2,0.2,1,Solvothermal,1,,numeric_decimal_standardized;salt_hydrate_separator_standardized;temperature_numeric_standardized;time_numeric_standardized,,0,INCLUDED,,missing_optional_numeric:Volume solvente,MOF_GROUPED_LIGAND_SPLIT_v6.0_seed260730,DEVELOPMENT,Legante,260730
277,"3,5-diamino-4,4'-bipyrazole",Bipyrazole,Ni,Ni(NO3)2·6H2O,DMF/H2O,Nessuno,160,24,0.24,0.13,1.84615385,Solvothermal,1,,numeric_decimal_standardized;salt_hydrate_separator_standardized;temperature_numeric_standardized;time_numeric_standardized,,0,INCLUDED,,missing_optional_numeric:Volume solvente,MOF_GROUPED_LIGAND_SPLIT_v6.0_seed260730,DEVELOPMENT,Legante,260730
278,"3,5-diamino-4,4'-bipyrazole",Bipyrazole,Ni,Ni(OAc)2·4H2O,DMF,Nessuno,140,24,0.2,0.2,1,Solvothermal,1,,numeric_decimal_standardized;salt_hydrate_separator_standardized;temperature_numeric_standardized;time_numeric_standardized,,0,INCLUDED,,missing_optional_numeric:Volume solvente,MOF_GROUPED_LIGAND_SPLIT_v6.0_seed260730,DEVELOPMENT,Legante,260730
279,"3,5-diamino-4,4'-bipyrazole",Bipyrazole,Ni,Ni(OAc)2·4H2O,DMF,Nessuno,120,72,0.2,0.2,1,Solvothermal,1,,numeric_decimal_standardized;salt_hydrate_separator_standardized;temperature_numeric_standardized;time_numeric_standardized,,0,INCLUDED,,missing_optional_numeric:Volume solvente,MOF_GROUPED_LIGAND_SPLIT_v6.0_seed260730,DEVELOPMENT,Legante,260730
280,"3,5-diamino-4,4'-bipyrazole",Bipyrazole,Ni,Ni(NO3)2·6H2O,DMF,Nessuno,85,72,0.2,0.2,1,Solvothermal,1,,numeric_decimal_standardized;salt_hydrate_separator_standardized;temperature_numeric_standardized;time_numeric_standardized,,0,INCLUDED,,missing_optional_numeric:Volume solvente,MOF_GROUPED_LIGAND_SPLIT_v6.0_seed260730,DEVELOPMENT,Legante,260730
281,"3,5-diamino-4,4'-bipyrazole",Bipyrazole,Zn,Zn(NO3)2·6H2O,DMF/H2O,Nessuno,160,24,0.24,0.13,1.84615385,Solvothermal,1,,numeric_decimal_standardized;salt_hydrate_separator_standardized;temperature_numeric_standardized;time_numeric_standardized,,0,INCLUDED,,missing_optional_numeric:Volume solvente,MOF_GROUPED_LIGAND_SPLIT_v6.0_seed260730,DEVELOPMENT,Legante,260730
