Repository: marcofrancucci25-cloud/synthesis-prediction

## Version 9.5.0

Updated ligand identity card with a 2D RDKit structure, clean molecular identifiers, key descriptors, and expandable technical details.

# MOF Synthesis Assistant v9.2

Interactive Streamlit application for literature-aware MOF synthesis prediction and condition prioritization.

## Deploy on Streamlit Community Cloud

- Repository branch: `main`
- Main file: `app.py`
- Recommended Python: 3.12 or 3.13

The application requires outbound HTTPS access to resolve chemical names. Direct SMILES input and the predictive core remain available without the external resolver.

File: data/knowledge_database_audited_v10_5.csv (part 2 of 15)
ID,Legante,Famiglia_Legante,Metallo,Sale_Metallico,Solvente,Additivo_Colinker,Temperatura_C,Tempo_ore,mmol_Legante,mmol_Sale,Rapporto_LM,Procedura_Sintetica,Esito_ML,Volume solvente,Data_Quality_Flag,Exact_Duplicate_Group,Outcome_Conflict_Flag,Training_v5_2_Status,Training_v5_2_Reason,Training_v5_2_Warning,Split_ID,Split_Set,Grouping_Variable,Split_Seed,Ligand_Text,Hydration_Number,Counterion_Class,Oxidation_State,Metal_Atomic_Number,Metal_Atomic_Weight,Metal_Group,Metal_Period,Metal_Block,Metal_Electronegativity,Ligand_SMILES,Ligand_InChIKey,Structure_Status,Structure_Source,Ligand_Scaffold,Label_Contradiction_Flag,Structure_Missing_Flag,Quality_Status,Condition_Outcome_Conflict_Flag
95,"3-amino-4,4'-bipyrazole",Bipyrazole,Cu,Cu(OAc)2·H2O,Non specificato,Nessuno,120,60.0,0.25,0.4,0.625,Solvothermal,1,,salt_hydrate_separator_standardized;temperature_numeric_standardized;time_numeric_standardized,,0,INCLUDED,,missing_optional_numeric:Volume solvente,MOF_GROUPED_LIGAND_SPLIT_v6.0_seed260730,DEVELOPMENT,Legante,260730,"3-amino-4,4'-bipyrazole bipyrazole",1.0,acetate,2.0,29.0,63.546,11.0,4.0,d,1.9,Nc1[nH]ncc1-c1cn[nH]c1,BNWJEGGLNCCFLN-UHFFFAOYSA-N,curated_name_to_structure,Curated project registry,c1n[nH]cc1-c1cn[nH]c1,False,False,INCLUDE,False
96,"3-amino-4,4'-bipyrazole",Bipyrazole,Cu,Cu(OAc),Non specificato,Nessuno,120,60.0,0.25,0.4,0.625,Solvothermal,1,,temperature_numeric_standardized;time_numeric_standardized,,0,INCLUDED,,missing_optional_numeric:Volume solvente,MOF_GROUPED_LIGAND_SPLIT_v6.0_seed260730,DEVELOPMENT,Legante,260730,"3-amino-4,4'-bipyrazole bipyrazole",0.0,acetate,,29.0,63.546,11.0,4.0,d,1.9,Nc1[nH]ncc1-c1cn[nH]c1,BNWJEGGLNCCFLN-UHFFFAOYSA-N,curated_name_to_structure,Curated project registry,c1n[nH]cc1-c1cn[nH]c1,False,False,INCLUDE,False
97,"3-amino-4,4'-bipyrazole",Bipyrazole,Cu,Cu2O,Non specificato,Nessuno,120,60.0,0.25,0.4,0.625,Solvothermal,1,,temperature_numeric_standardized;time_numeric_standardized,,0,INCLUDED,,missing_optional_numeric:Volume solvente,MOF_GROUPED_LIGAND_SPLIT_v6.0_seed260730,DEVELOPMENT,Legante,260730,"3-amino-4,4'-bipyrazole bipyrazole",0.0,oxide,,29.0,63.546,11.0,4.0,d,1.9,Nc1[nH]ncc1-c1cn[nH]c1,BNWJEGGLNCCFLN-UHFFFAOYSA-N,curated_name_to_structure,Curated project registry,c1n[nH]cc1-c1cn[nH]c1,False,False,INCLUDE,False
98,"3-amino-4,4'-bipyrazole",Bipyrazole,Cu,CuCl,Na(OAc),Nessuno,120,60.0,0.25,0.4,0.625,Solvothermal,1,,temperature_numeric_standardized;time_numeric_standardized;exact_duplicate_candidate,DUP_002,0,INCLUDED,,duplicate_representative_retained;missing_optional_numeric:Volume solvente,MOF_GROUPED_LIGAND_SPLIT_v6.0_seed260730,DEVELOPMENT,Legante,260730,"3-amino-4,4'-bipyrazole bipyrazole",0.0,chloride,,29.0,63.546,11.0,4.0,d,1.9,Nc1[nH]ncc1-c1cn[nH]c1,BNWJEGGLNCCFLN-UHFFFAOYSA-N,curated_name_to_structure,Curated project registry,c1n[nH]cc1-c1cn[nH]c1,False,False,INCLUDE,False
100,"3-amino-4,4'-bipyrazole",Bipyrazole,Cu,CuI,Non specificato,Nessuno,120,180.0,0.25,0.4,0.625,Solvothermal,1,,temperature_numeric_standardized;time_numeric_standardized,,0,INCLUDED,,missing_optional_numeric:Volume solvente,MOF_GROUPED_LIGAND_SPLIT_v6.0_seed260730,DEVELOPMENT,Legante,260730,"3-amino-4,4'-bipyrazole bipyrazole",0.0,iodide,,29.0,63.546,11.0,4.0,d,1.9,Nc1[nH]ncc1-c1cn[nH]c1,BNWJEGGLNCCFLN-UHFFFAOYSA-N,curated_name_to_structure,Curated project registry,c1n[nH]cc1-c1cn[nH]c1,False,False,INCLUDE,False
101,"3-amino-4,4'-bipyrazole",Bipyrazole,Fe,Fe(NO3)3·9H2O,Non specificato,Nessuno,140,24.0,0.15,0.15,1.0,Solvothermal,1,,numeric_decimal_standardized;salt_hydrate_separator_standardized;temperature_numeric_standardized;time_numeric_standardized,,0,INCLUDED,,missing_optional_numeric:Volume solvente,MOF_GROUPED_LIGAND_SPLIT_v6.0_seed260730,DEVELOPMENT,Legante,260730,"3-amino-4,4'-bipyrazole bipyrazole",9.0,nitrate,3.0,26.0,55.845,8.0,4.0,d,1.83,Nc1[nH]ncc1-c1cn[nH]c1,BNWJEGGLNCCFLN-UHFFFAOYSA-N,curated_name_to_structure,Curated project registry,c1n[nH]cc1-c1cn[nH]c1,False,False,INCLUDE,False
102,"3-amino-4,4'-bipyrazole",Bipyrazole,Fe,Fe(NO3)3·9H2O,DMF,Nessuno,120,24.0,0.2,0.1,2.0,Solvothermal,1,,numeric_decimal_standardized;salt_hydrate_separator_standardized;temperature_numeric_standardized;time_numeric_standardized,,0,INCLUDED,,missing_optional_numeric:Volume solvente,MOF_GROUPED_LIGAND_SPLIT_v6.0_seed260730,DEVELOPMENT,Legante,260730,"3-amino-4,4'-bipyrazole bipyrazole",9.0,nitrate,3.0,26.0,55.845,8.0,4.0,d,1.83,Nc1[nH]ncc1-c1cn[nH]c1,BNWJEGGLNCCFLN-UHFFFAOYSA-N,curated_name_to_structure,Curated project registry,c1n[nH]cc1-c1cn[nH]c1,False,False,REVIEW,True
103,"3-amino-4,4'-bipyrazole",Bipyrazole,Fe,FeCl3,DMF,Nessuno,120,24.0,0.2,0.1,2.0,Solvothermal,1,,numeric_decimal_standardized;temperature_numeric_standardized;time_numeric_standardized,,0,INCLUDED,,missing_optional_numeric:Volume solvente,MOF_GROUPED_LIGAND_SPLIT_v6.0_seed260730,DEVELOPMENT,Legante,260730,"3-amino-4,4'-bipyrazole bipyrazole",0.0,chloride,3.0,26.0,55.845,8.0,4.0,d,1.83,Nc1[nH]ncc1-c1cn[nH]c1,BNWJEGGLNCCFLN-UHFFFAOYSA-N,curated_name_to_structure,Curated project registry,c1n[nH]cc1-c1cn[nH]c1,False,False,REVIEW,True
104,"3-amino-4,4'-bipyrazole",Bipyrazole,Fe,FeCl3,DMF,Acido acetico,120,24.0,0.2,0.1,2.0,Solvothermal,1,,additive_canonicalized;numeric_decimal_standardized;temperature_numeric_standardized;time_numeric_standardized;exact_duplicate_candidate,DUP_003,0,INCLUDED,,duplicate_representative_retained;missing_optional_numeric:Volume solvente,MOF_GROUPED_LIGAND_SPLIT_v6.0_seed260730,DEVELOPMENT,Legante,260730,"3-amino-4,4'-bipyrazole bipyrazole",0.0,chloride,3.0,26.0,55.845,8.0,4.0,d,1.83,Nc1[nH]ncc1-c1cn[nH]c1,BNWJEGGLNCCFLN-UHFFFAOYSA-N,curated_name_to_structure,Curated project registry,c1n[nH]cc1-c1cn[nH]c1,False,False,REVIEW,True
106,"3-amino-4,4'-bipyrazole",Bipyrazole,Fe,FeCl3,DMF/H2O,Acido acetico,100,24.0,0.2,0.1,2.0,Solvothermal,1,,additive_canonicalized;numeric_decimal_standardized;solvent_canonicalized;temperature_numeric_standardized;time_numeric_standardized,,0,INCLUDED,,missing_optional_numeric:Volume solvente,MOF_GROUPED_LIGAND_SPLIT_v6.0_seed260730,DEVELOPMENT,Legante,260730,"3-amino-4,4'-bipyrazole bipyrazole",0.0,chloride,3.0,26.0,55.845,8.0,4.0,d,1.83,Nc1[nH]ncc1-c1cn[nH]c1,BNWJEGGLNCCFLN-UHFFFAOYSA-N,curated_name_to_structure,Curated project registry,c1n[nH]cc1-c1cn[nH]c1,False,False,REVIEW,True
107,"3-amino-4,4'-bipyrazole",Bipyrazole,Fe,FeCl3,DMF/H2O,Acido acetico,110,72.0,0.2,0.2,1.0,Solvothermal,1,,additive_canonicalized;numeric_decimal_standardized;solvent_canonicalized;temperature_numeric_standardized;time_numeric_standardized,,0,INCLUDED,,missing_optional_numeric:Volume solvente,MOF_GROUPED_LIGAND_SPLIT_v6.0_seed260730,DEVELOPMENT,Legante,260730,"3-amino-4,4'-bipyrazole bipyrazole",0.0,chloride,3.0,26.0,55.845,8.0,4.0,d,1.83,Nc1[nH]ncc1-c1cn[nH]c1,BNWJEGGLNCCFLN-UHFFFAOYSA-N,curated_name_to_structure,Curated project registry,c1n[nH]cc1-c1cn[nH]c1,False,False,REVIEW,True
108,"3-amino-4,4'-bipyrazole",Bipyrazole,Mg,Mg(OAc)2·4H2O,H2O,Nessuno,130,48.0,0.15,0.45,0.33333333,Solvothermal,1,,numeric_decimal_standardized;salt_hydrate_separator_standardized;temperature_numeric_standardized;time_numeric_standardized,,0,INCLUDED,,missing_optional_numeric:Volume solvente,MOF_GROUPED_LIGAND_SPLIT_v6.0_seed260730,DEVELOPMENT,Legante,260730,"3-amino-4,4'-bipyrazole bipyrazole",4.0,acetate,2.0,12.0,24.305,2.0,3.0,s,1.31,Nc1[nH]ncc1-c1cn[nH]c1,BNWJEGGLNCCFLN-UHFFFAOYSA-N,curated_name_to_structure,Curated project registry,c1n[nH]cc1-c1cn[nH]c1,False,False,REVIEW,True
109,"3-amino-4,4'-bipyrazole",Bipyrazole,Mn,MnCl2·4H2O,Non specificato,Nessuno,100,24.0,0.2,0.2,1.0,Solvothermal,1,,numeric_decimal_standardized;salt_hydrate_separator_standardized;temperature_numeric_standardized;time_numeric_standardized,,0,INCLUDED,,missing_optional_numeric:Volume solvente,MOF_GROUPED_LIGAND_SPLIT_v6.0_seed260730,DEVELOPMENT,Legante,260730,"3-amino-4,4'-bipyrazole bipyrazole",4.0,chloride,2.0,25.0,54.938,7.0,4.0,d,1.55,Nc1[nH]ncc1-c1cn[nH]c1,BNWJEGGLNCCFLN-UHFFFAOYSA-N,curated_name_to_structure,Curated project registry,c1n[nH]cc1-c1cn[nH]c1,False,False,INCLUDE,False
110,"3-amino-4,4'-bipyrazole",Bipyrazole,Mn,MnCl2·4H2O,Non specificato,Nessuno,100,5.0,0.2,0.2,1.0,Solvothermal,1,,numeric_decimal_standardized;salt_hydrate_separator_standardized;temperature_numeric_standardized;time_numeric_standardized,,0,INCLUDED,,missing_optional_numeric:Volume solvente,MOF_GROUPED_LIGAND_SPLIT_v6.0_seed260730,DEVELOPMENT,Legante,260730,"3-amino-4,4'-bipyrazole bipyrazole",4.0,chloride,2.0,25.0,54.938,7.0,4.0,d,1.55,Nc1[nH]ncc1-c1cn[nH]c1,BNWJEGGLNCCFLN-UHFFFAOYSA-N,curated_name_to_structure,Curated project registry,c1n[nH]cc1-c1cn[nH]c1,False,False,INCLUDE,False
111,"3-amino-4,4'-bipyrazole",Bipyrazole,Mn,Mn(Oac)2·4H2O,Non specificato,Nessuno,130,72.0,0.2,0.2,1.0,Solvothermal,1,,numeric_decimal_standardized;salt_hydrate_separator_standardized;temperature_numeric_standardized;time_numeric_standardized,,0,INCLUDED,,missing_optional_numeric:Volume solvente,MOF_GROUPED_LIGAND_SPLIT_v6.0_seed260730,DEVELOPMENT,Legante,260730,"3-amino-4,4'-bipyrazole bipyrazole",4.0,acetate,2.0,25.0,54.938,7.0,4.0,d,1.55,Nc1[nH]ncc1-c1cn[nH]c1,BNWJEGGLNCCFLN-UHFFFAOYSA-N,curated_name_to_structure,Curated project registry,c1n[nH]cc1-c1cn[nH]c1,False,False,INCLUDE,False
112,"3-amino-4,4'-bipyrazole",Bipyrazole,Mn,MnCl2·4H2O,Non specificato,Nessuno,100,48.0,0.2,0.2,1.0,Solvothermal,1,,numeric_decimal_standardized;salt_hydrate_separator_standardized;temperature_numeric_standardized;time_numeric_standardized,,0,INCLUDED,,missing_optional_numeric:Volume solvente,MOF_GROUPED_LIGAND_SPLIT_v6.0_seed260730,DEVELOPMENT,Legante,260730,"3-amino-4,4'-bipyrazole bipyrazole",4.0,chloride,2.0,25.0,54.938,7.0,4.0,d,1.55,Nc1[nH]ncc1-c1cn[nH]c1,BNWJEGGLNCCFLN-UHFFFAOYSA-N,curated_name_to_structure,Curated project registry,c1n[nH]cc1-c1cn[nH]c1,False,False,INCLUDE,False
113,"3-amino-4,4'-bipyrazole",Bipyrazole,Mn,MnCl2·4H2O,Non specificato,Nessuno,160,48.0,0.2,0.2,1.0,Solvothermal,1,,numeric_decimal_standardized;salt_hydrate_separator_standardized;temperature_numeric_standardized;time_numeric_standardized,,0,INCLUDED,,missing_optional_numeric:Volume solvente,MOF_GROUPED_LIGAND_SPLIT_v6.0_seed260730,DEVELOPMENT,Legante,260730,"3-amino-4,4'-bipyrazole bipyrazole",4.0,chloride,2.0,25.0,54.938,7.0,4.0,d,1.55,Nc1[nH]ncc1-c1cn[nH]c1,BNWJEGGLNCCFLN-UHFFFAOYSA-N,curated_name_to_structure,Curated project registry,c1n[nH]cc1-c1cn[nH]c1,False,False,INCLUDE,False
114,"3-amino-4,4'-bipyrazole",Bipyrazole,Mn,MnCl2·4H2O,Non specificato,Nessuno,160,72.0,0.2,0.2,1.0,Solvothermal,1,,numeric_decimal_standardized;salt_hydrate_separator_standardized;temperature_numeric_standardized;time_numeric_standardized,,0,INCLUDED,,missing_optional_numeric:Volume solvente,MOF_GROUPED_LIGAND_SPLIT_v6.0_seed260730,DEVELOPMENT,Legante,260730,"3-amino-4,4'-bipyrazole bipyrazole",4.0,chloride,2.0,25.0,54.938,7.0,4.0,d,1.55,Nc1[nH]ncc1-c1cn[nH]c1,BNWJEGGLNCCFLN-UHFFFAOYSA-N,curated_name_to_structure,Curated project registry,c1n[nH]cc1-c1cn[nH]c1,False,False,INCLUDE,False
115,"3-amino-4,4'-bipyrazole",Bipyrazole,Mn,Mn(Oac)2·4H2O,Non specificato,Nessuno,160,24.0,0.2,0.2,1.0,Solvothermal,1,,numeric_decimal_standardized;salt_hydrate_separator_standardized;temperature_numeric_standardized;time_numeric_standardized,,0,INCLUDED,,missing_optional_numeric:Volume solvente,MOF_GROUPED_LIGAND_SPLIT_v6.0_seed260730,DEVELOPMENT,Legante,260730,"3-amino-4,4'-bipyrazole bipyrazole",4.0,acetate,2.0,25.0,54.938,7.0,4.0,d,1.55,Nc1[nH]ncc1-c1cn[nH]c1,BNWJEGGLNCCFLN-UHFFFAOYSA-N,curated_name_to_structure,Curated project registry,c1n[nH]cc1-c1cn[nH]c1,False,False,INCLUDE,False
116,"3-amino-4,4'-bipyrazole",Bipyrazole,Mn,Mn(Oac)2·4H2O,DMF,BDC,140,115.0,0.2,0.2,1.0,Solvothermal,1,,numeric_decimal_standardized;salt_hydrate_separator_standardized;temperature_numeric_standardized;time_numeric_standardized,,0,INCLUDED,,missing_optional_numeric:Volume solvente,MOF_GROUPED_LIGAND_SPLIT_v6.0_seed260730,DEVELOPMENT,Legante,260730,"3-amino-4,4'-bipyrazole bipyrazole",4.0,acetate,2.0,25.0,54.938,7.0,4.0,d,1.55,Nc1[nH]ncc1-c1cn[nH]c1,BNWJEGGLNCCFLN-UHFFFAOYSA-N,curated_name_to_structure,Curated project registry,c1n[nH]cc1-c1cn[nH]c1,False,False,REVIEW,True
117,"3-amino-4,4'-bipyrazole",Bipyrazole,Zr,Zr(OCH3)4,HCl 37%,Nessuno,120,48.0,0.15,0.15,1.0,Solvothermal,1,,numeric_decimal_standardized;temperature_numeric_standardized;time_numeric_standardized,,0,INCLUDED,,missing_optional_numeric:Volume solvente,MOF_GROUPED_LIGAND_SPLIT_v6.0_seed260730,DEVELOPMENT,Legante,260730,"3-amino-4,4'-bipyrazole bipyrazole",0.0,alkoxide,4.0,40.0,91.224,4.0,5.0,d,1.33,Nc1[nH]ncc1-c1cn[nH]c1,BNWJEGGLNCCFLN-UHFFFAOYSA-N,curated_name_to_structure,Curated project registry,c1n[nH]cc1-c1cn[nH]c1,False,False,REVIEW,True
118,"3-amino-4,4'-bipyrazole",Bipyrazole,Zr,ZrCl4,HCl 37%,Nessuno,120,48.0,0.15,0.15,1.0,Solvothermal,1,,numeric_decimal_standardized;temperature_numeric_standardized;time_numeric_standardized,,0,INCLUDED,,missing_optional_numeric:Volume solvente,MOF_GROUPED_LIGAND_SPLIT_v6.0_seed260730,DEVELOPMENT,Legante,260730,"3-amino-4,4'-bipyrazole bipyrazole",0.0,chloride,4.0,40.0,91.224,4.0,5.0,d,1.33,Nc1[nH]ncc1-c1cn[nH]c1,BNWJEGGLNCCFLN-UHFFFAOYSA-N,curated_name_to_structure,Curated project registry,c1n[nH]cc1-c1cn[nH]c1,False,False,REVIEW,True
119,"3-amino-4,4'-bipyrazole",Bipyrazole,Zr,ZrCl4,H2O,Nessuno,100,48.0,0.2,0.1,2.0,Solvothermal,1,,numeric_decimal_standardized;temperature_numeric_standardized;time_numeric_standardized,,0,INCLUDED,,missing_optional_numeric:Volume solvente,MOF_GROUPED_LIGAND_SPLIT_v6.0_seed260730,DEVELOPMENT,Legante,260730,"3-amino-4,4'-bipyrazole bipyrazole",0.0,chloride,4.0,40.0,91.224,4.0,5.0,d,1.33,Nc1[nH]ncc1-c1cn[nH]c1,BNWJEGGLNCCFLN-UHFFFAOYSA-N,curated_name_to_structure,Curated project registry,c1n[nH]cc1-c1cn[nH]c1,False,False,REVIEW,True
120,"3-amino-4,4'-bipyrazole",Bipyrazole,Zr,ZrCl4,DMF,Nessuno,120,48.0,0.2,0.1,2.0,Solvothermal,1,,numeric_decimal_standardized;temperature_numeric_standardized;time_numeric_standardized,,0,INCLUDED,,missing_optional_numeric:Volume solvente,MOF_GROUPED_LIGAND_SPLIT_v6.0_seed260730,DEVELOPMENT,Legante,260730,"3-amino-4,4'-bipyrazole bipyrazole",0.0,chloride,4.0,40.0,91.224,4.0,5.0,d,1.33,Nc1[nH]ncc1-c1cn[nH]c1,BNWJEGGLNCCFLN-UHFFFAOYSA-N,curated_name_to_structure,Curated project registry,c1n[nH]cc1-c1cn[nH]c1,False,False,REVIEW,True
121,3-MePz-4-COOH,Pyrazole carbossilati,Al,Al(NO3)3·9H2O,DMF,Nessuno,120,24.0,0.2,0.2,1.0,Solvothermal,1,,numeric_decimal_standardized;salt_hydrate_separator_standardized;temperature_numeric_standardized;time_numeric_standardized,,0,INCLUDED,,missing_optional_numeric:Volume solvente,MOF_GROUPED_LIGAND_SPLIT_v6.0_seed260730,DEVELOPMENT,Legante,260730,3-mepz-4-cooh pyrazole carbossilati,9.0,nitrate,3.0,13.0,26.982,13.0,3.0,p,1.61,Cc1[nH]ncc1C(=O)O,HLYYXPDTFLUERX-UHFFFAOYSA-N,curated_name_to_structure,Curated project registry,c1cn[nH]c1,False,False,REVIEW,True
122,3-MePz-4-COOH,Pyrazole carbossilati,Cu,Cu(OAc)2·H2O,H2O,Nessuno,120,96.0,0.2,0.1,2.0,Solvothermal,2,,numeric_decimal_standardized;salt_hydrate_separator_standardized;temperature_numeric_standardized;time_numeric_standardized,,0,INCLUDED,,missing_optional_numeric:Volume solvente,MOF_GROUPED_LIGAND_SPLIT_v6.0_seed260730,DEVELOPMENT,Legante,260730,3-mepz-4-cooh pyrazole carbossilati,1.0,acetate,2.0,29.0,63.546,11.0,4.0,d,1.9,Cc1[nH]ncc1C(=O)O,HLYYXPDTFLUERX-UHFFFAOYSA-N,curated_name_to_structure,Curated project registry,c1cn[nH]c1,False,False,INCLUDE,False
123,3-MePz-4-COOH,Pyrazole carbossilati,Fe,Fe2(SO4)3·xH2O,DMF/EtOH,Nessuno,120,24.0,0.2,0.1,2.0,Solvothermal,1,,numeric_decimal_standardized;salt_hydrate_separator_standardized;temperature_numeric_standardized;time_numeric_standardized,,0,INCLUDED,,missing_optional_numeric:Volume solvente,MOF_GROUPED_LIGAND_SPLIT_v6.0_seed260730,DEVELOPMENT,Legante,260730,3-mepz-4-cooh pyrazole carbossilati,1.0,sulfate,,26.0,55.845,8.0,4.0,d,1.83,Cc1[nH]ncc1C(=O)O,HLYYXPDTFLUERX-UHFFFAOYSA-N,curated_name_to_structure,Curated project registry,c1cn[nH]c1,False,False,INCLUDE,False
124,3-MePz-4-COOH,Pyrazole carbossilati,Fe,FeCl3,DMF/EtOH,Nessuno,120,24.0,0.2,0.1,2.0,Solvothermal,1,,numeric_decimal_standardized;temperature_numeric_standardized;time_numeric_standardized,,0,INCLUDED,,missing_optional_numeric:Volume solvente,MOF_GROUPED_LIGAND_SPLIT_v6.0_seed260730,DEVELOPMENT,Legante,260730,3-mepz-4-cooh pyrazole carbossilati,0.0,chloride,3.0,26.0,55.845,8.0,4.0,d,1.83,Cc1[nH]ncc1C(=O)O,HLYYXPDTFLUERX-UHFFFAOYSA-N,curated_name_to_structure,Curated project registry,c1cn[nH]c1,False,False,INCLUDE,False
125,3-MePz-4-COOH,Pyrazole carbossilati,Mn,Mn(OAc)2·4H2O,DMF/H2O,Nessuno,120,24.0,0.2,0.1,2.0,Solvothermal,2,,numeric_decimal_standardized;salt_hydrate_separator_standardized;temperature_numeric_standardized;time_numeric_standardized,,0,INCLUDED,,missing_optional_numeric:Volume solvente,MOF_GROUPED_LIGAND_SPLIT_v6.0_seed260730,DEVELOPMENT,Legante,260730,3-mepz-4-cooh pyrazole carbossilati,4.0,acetate,2.0,25.0,54.938,7.0,4.0,d,1.55,Cc1[nH]ncc1C(=O)O,HLYYXPDTFLUERX-UHFFFAOYSA-N,curated_name_to_structure,Curated project registry,c1cn[nH]c1,False,False,REVIEW,True
126,3-MePz-4-COOH,Pyrazole carbossilati,Mn,Mn(OAc)2·4H2O,DMF/H2O,Nessuno,120,72.0,0.2,0.1,2.0,Solvothermal,2,,numeric_decimal_standardized;salt_hydrate_separator_standardized;temperature_numeric_standardized;time_numeric_standardized,,0,INCLUDED,,missing_optional_numeric:Volume solvente,MOF_GROUPED_LIGAND_SPLIT_v6.0_seed260730,DEVELOPMENT,Legante,260730,3-mepz-4-cooh pyrazole carbossilati,4.0,acetate,2.0,25.0,54.938,7.0,4.0,d,1.55,Cc1[nH]ncc1C(=O)O,HLYYXPDTFLUERX-UHFFFAOYSA-N,curated_name_to_structure,Curated project registry,c1cn[nH]c1,False,False,REVIEW,True
127,3-MePz-4-COOH,Pyrazole carbossilati,Ni,Ni(NO3)2,DMF/H2O,Nessuno,120,72.0,0.2,0.1,2.0,Solvothermal,2,,numeric_decimal_standardized;temperature_numeric_standardized;time_numeric_standardized,,0,INCLUDED,,missing_optional_numeric:Volume solvente,MOF_GROUPED_LIGAND_SPLIT_v6.0_seed260730,DEVELOPMENT,Legante,260730,3-mepz-4-cooh pyrazole carbossilati,0.0,nitrate,2.0,28.0,58.693,10.0,4.0,d,1.91,Cc1[nH]ncc1C(=O)O,HLYYXPDTFLUERX-UHFFFAOYSA-N,curated_name_to_structure,Curated project registry,c1cn[nH]c1,False,False,REVIEW,True
128,3-MePz-4-COOH,Pyrazole carbossilati,Zr,ZrCl4,MeOH,Nessuno,110,94.0,0.3,0.3,1.0,Solvothermal,1,,numeric_decimal_standardized;temperature_numeric_standardized;time_numeric_standardized,,0,INCLUDED,,missing_optional_numeric:Volume solvente,MOF_GROUPED_LIGAND_SPLIT_v6.0_seed260730,DEVELOPMENT,Legante,260730,3-mepz-4-cooh pyrazole carbossilati,0.0,chloride,4.0,40.0,91.224,4.0,5.0,d,1.33,Cc1[nH]ncc1C(=O)O,HLYYXPDTFLUERX-UHFFFAOYSA-N,curated_name_to_structure,Curated project registry,c1cn[nH]c1,False,False,REVIEW,True
129,3-MePz-4-COOH,Pyrazole carbossilati,Zr,ZrCl4,MeOH,Nessuno,100,24.0,0.3,0.3,1.0,Solvothermal,1,,numeric_decimal_standardized;temperature_numeric_standardized;time_numeric_standardized,,0,INCLUDED,,missing_optional_numeric:Volume solvente,MOF_GROUPED_LIGAND_SPLIT_v6.0_seed260730,DEVELOPMENT,Legante,260730,3-mepz-4-cooh pyrazole carbossilati,0.0,chloride,4.0,40.0,91.224,4.0,5.0,d,1.33,Cc1[nH]ncc1C(=O)O,HLYYXPDTFLUERX-UHFFFAOYSA-N,curated_name_to_structure,Curated project registry,c1cn[nH]c1,False,False,INCLUDE,False
130,3-MePz-4-COOH,Pyrazole carbossilati,Zr,ZrCl4,MeOH,Nessuno,110,24.0,0.15,0.15,1.0,Solvothermal,1,,numeric_decimal_standardized;temperature_numeric_standardized;time_numeric_standardized,,0,INCLUDED,,missing_optional_numeric:Volume solvente,MOF_GROUPED_LIGAND_SPLIT_v6.0_seed260730,DEVELOPMENT,Legante,260730,3-mepz-4-cooh pyrazole carbossilati,0.0,chloride,4.0,40.0,91.224,4.0,5.0,d,1.33,Cc1[nH]ncc1C(=O)O,HLYYXPDTFLUERX-UHFFFAOYSA-N,curated_name_to_structure,Curated project registry,c1cn[nH]c1,False,False,REVIEW,True
131,3-MePz-4-COOH,Pyrazole carbossilati,Zr,ZrCl4,DMF/MeOH,Nessuno,110,24.0,0.15,0.15,1.0,Solvothermal,1,,numeric_decimal_standardized;temperature_numeric_standardized;time_numeric_standardized,,0,INCLUDED,,missing_optional_numeric:Volume solvente,MOF_GROUPED_LIGAND_SPLIT_v6.0_seed260730,DEVELOPMENT,Legante,260730,3-mepz-4-cooh pyrazole carbossilati,0.0,chloride,4.0,40.0,91.224,4.0,5.0,d,1.33,Cc1[nH]ncc1C(=O)O,HLYYXPDTFLUERX-UHFFFAOYSA-N,curated_name_to_structure,Curated project registry,c1cn[nH]c1,False,False,INCLUDE,False
132,3-MePz-4-COOH,Pyrazole carbossilati,Zr,ZrCl4,MeOH,Nessuno,110,72.0,0.15,0.15,1.0,Solvothermal,1,,numeric_decimal_standardized;temperature_numeric_standardized;time_numeric_standardized,,0,INCLUDED,,missing_optional_numeric:Volume solvente,MOF_GROUPED_LIGAND_SPLIT_v6.0_seed260730,DEVELOPMENT,Legante,260730,3-mepz-4-cooh pyrazole carbossilati,0.0,chloride,4.0,40.0,91.224,4.0,5.0,d,1.33,Cc1[nH]ncc1C(=O)O,HLYYXPDTFLUERX-UHFFFAOYSA-N,curated_name_to_structure,Curated project registry,c1cn[nH]c1,False,False,REVIEW,True
133,"3-nitro-4,4'-bipyrazole",Bipyrazole,Cd,Cd(NO3)2·4H2O,DMF/EtOH,Nessuno,140,72.0,0.2,0.1,2.0,Solvothermal,1,,numeric_decimal_standardized;salt_hydrate_separator_standardized;temperature_numeric_standardized;time_numeric_standardized,,0,INCLUDED,,missing_optional_numeric:Volume solvente,MOF_GROUPED_LIGAND_SPLIT_v6.0_seed260730,DEVELOPMENT,Legante,260730,"3-nitro-4,4'-bipyrazole bipyrazole",4.0,nitrate,2.0,48.0,112.414,12.0,5.0,d,1.69,O=[N+]([O-])c1[nH]ncc1-c1cn[nH]c1,RTOLQGUSKACYLE-UHFFFAOYSA-N,resolved,PubChem PUG REST,c1n[nH]cc1-c1cn[nH]c1,False,False,REVIEW,True
134,"3-nitro-4,4'-bipyrazole",Bipyrazole,Cd,Cd(NO3)2·4H2O,DMF,Nessuno,140,72.0,0.2,0.1,2.0,Solvothermal,1,,numeric_decimal_standardized;salt_hydrate_separator_standardized;temperature_numeric_standardized;time_numeric_standardized,,0,INCLUDED,,missing_optional_numeric:Volume solvente,MOF_GROUPED_LIGAND_SPLIT_v6.0_seed260730,DEVELOPMENT,Legante,260730,"3-nitro-4,4'-bipyrazole bipyrazole",4.0,nitrate,2.0,48.0,112.414,12.0,5.0,d,1.69,O=[N+]([O-])c1[nH]ncc1-c1cn[nH]c1,RTOLQGUSKACYLE-UHFFFAOYSA-N,resolved,PubChem PUG REST,c1n[nH]cc1-c1cn[nH]c1,False,False,REVIEW,True
135,"3-nitro-4,4'-bipyrazole",Bipyrazole,Cd,Cd(NO3)2·4H2O,DMF,Nessuno,140,72.0,0.6,0.3,2.0,Solvothermal,1,,numeric_decimal_standardized;salt_hydrate_separator_standardized;temperature_numeric_standardized;time_numeric_standardized,,0,INCLUDED,,missing_optional_numeric:Volume solvente,MOF_GROUPED_LIGAND_SPLIT_v6.0_seed260730,DEVELOPMENT,Legante,260730,"3-nitro-4,4'-bipyrazole bipyrazole",4.0,nitrate,2.0,48.0,112.414,12.0,5.0,d,1.69,O=[N+]([O-])c1[nH]ncc1-c1cn[nH]c1,RTOLQGUSKACYLE-UHFFFAOYSA-N,resolved,PubChem PUG REST,c1n[nH]cc1-c1cn[nH]c1,False,False,REVIEW,True
136,"3-nitro-4,4'-bipyrazole",Bipyrazole,Cd,Cd(OAc)2·2H2O,DMF,Nessuno,140,72.0,0.2,0.1,2.0,Solvothermal,1,,numeric_decimal_standardized;salt_hydrate_separator_standardized;temperature_numeric_standardized;time_numeric_standardized,,0,INCLUDED,,missing_optional_numeric:Volume solvente,MOF_GROUPED_LIGAND_SPLIT_v6.0_seed260730,DEVELOPMENT,Legante,260730,"3-nitro-4,4'-bipyrazole bipyrazole",2.0,acetate,2.0,48.0,112.414,12.0,5.0,d,1.69,O=[N+]([O-])c1[nH]ncc1-c1cn[nH]c1,RTOLQGUSKACYLE-UHFFFAOYSA-N,resolved,PubChem PUG REST,c1n[nH]cc1-c1cn[nH]c1,False,False,REVIEW,True
137,"3-nitro-4,4'-bipyrazole",Bipyrazole,Cd,Cd(NO3)2·4H2O,DMF,Nessuno,160,24.0,0.2,0.1,2.0,Solvothermal,2,,numeric_decimal_standardized;salt_hydrate_separator_standardized;temperature_numeric_standardized;time_numeric_standardized,,0,INCLUDED,,missing_optional_numeric:Volume solvente,MOF_GROUPED_LIGAND_SPLIT_v6.0_seed260730,DEVELOPMENT,Legante,260730,"3-nitro-4,4'-bipyrazole bipyrazole",4.0,nitrate,2.0,48.0,112.414,12.0,5.0,d,1.69,O=[N+]([O-])c1[nH]ncc1-c1cn[nH]c1,RTOLQGUSKACYLE-UHFFFAOYSA-N,resolved,PubChem PUG REST,c1n[nH]cc1-c1cn[nH]c1,False,False,INCLUDE,False
138,"3-nitro-4,4'-bipyrazole",Bipyrazole,Cd,Cd(NO3)2·4H2O,DMF,Nessuno,160,48.0,0.1,0.1,1.0,Solvothermal,1,,numeric_decimal_standardized;salt_hydrate_separator_standardized;temperature_numeric_standardized;time_numeric_standardized,,0,INCLUDED,,missing_optional_numeric:Volume solvente,MOF_GROUPED_LIGAND_SPLIT_v6.0_seed260730,DEVELOPMENT,Legante,260730,"3-nitro-4,4'-bipyrazole bipyrazole",4.0,nitrate,2.0,48.0,112.414,12.0,5.0,d,1.69,O=[N+]([O-])c1[nH]ncc1-c1cn[nH]c1,RTOLQGUSKACYLE-UHFFFAOYSA-N,resolved,PubChem PUG REST,c1n[nH]cc1-c1cn[nH]c1,False,False,REVIEW,True
139,"3-nitro-4,4'-bipyrazole",Bipyrazole,Cd,Cd(NO3)2·4H2O,DMF,Nessuno,160,48.0,0.1,0.2,0.5,Solvothermal,1,,salt_hydrate_separator_standardized;temperature_numeric_standardized;time_numeric_standardized,,0,INCLUDED,,missing_optional_numeric:Volume solvente,MOF_GROUPED_LIGAND_SPLIT_v6.0_seed260730,DEVELOPMENT,Legante,260730,"3-nitro-4,4'-bipyrazole bipyrazole",4.0,nitrate,2.0,48.0,112.414,12.0,5.0,d,1.69,O=[N+]([O-])c1[nH]ncc1-c1cn[nH]c1,RTOLQGUSKACYLE-UHFFFAOYSA-N,resolved,PubChem PUG REST,c1n[nH]cc1-c1cn[nH]c1,False,False,REVIEW,True
140,"3-nitro-4,4'-bipyrazole",Bipyrazole,Cd,Cd(NO3)2·4H2O,DMF/H2O,Nessuno,160,72.0,0.3,0.3,1.0,Solvothermal,1,,numeric_decimal_standardized;salt_hydrate_separator_standardized;temperature_numeric_standardized;time_numeric_standardized,,0,INCLUDED,,missing_optional_numeric:Volume solvente,MOF_GROUPED_LIGAND_SPLIT_v6.0_seed260730,DEVELOPMENT,Legante,260730,"3-nitro-4,4'-bipyrazole bipyrazole",4.0,nitrate,2.0,48.0,112.414,12.0,5.0,d,1.69,O=[N+]([O-])c1[nH]ncc1-c1cn[nH]c1,RTOLQGUSKACYLE-UHFFFAOYSA-N,resolved,PubChem PUG REST,c1n[nH]cc1-c1cn[nH]c1,False,False,REVIEW,True
141,"3-nitro-4,4'-bipyrazole",Bipyrazole,Cd,Cd(NO3)2·4H2O,DMF/H2O,Nessuno,140,120.0,0.2,0.1,2.0,Solvothermal,1,,numeric_decimal_standardized;salt_hydrate_separator_standardized;temperature_numeric_standardized;time_numeric_standardized,,0,INCLUDED,,missing_optional_numeric:Volume solvente,MOF_GROUPED_LIGAND_SPLIT_v6.0_seed260730,DEVELOPMENT,Legante,260730,"3-nitro-4,4'-bipyrazole bipyrazole",4.0,nitrate,2.0,48.0,112.414,12.0,5.0,d,1.69,O=[N+]([O-])c1[nH]ncc1-c1cn[nH]c1,RTOLQGUSKACYLE-UHFFFAOYSA-N,resolved,PubChem PUG REST,c1n[nH]cc1-c1cn[nH]c1,False,False,REVIEW,True
161,"3,3'-dinitro-4,4'-bipyrazole",Bipyrazole,Cd,Cd(NO3)2·4H2O,DMF,Nessuno,150,24.0,0.1,0.1,1.0,Solvothermal,2,,numeric_decimal_standardized;salt_hydrate_separator_standardized;temperature_numeric_standardized;time_numeric_standardized,,0,INCLUDED,,missing_optional_numeric:Volume solvente,MOF_GROUPED_LIGAND_SPLIT_v6.0_seed260730,DEVELOPMENT,Legante,260730,"3,3'-dinitro-4,4'-bipyrazole bipyrazole",4.0,nitrate,2.0,48.0,112.414,12.0,5.0,d,1.69,O=[N+]([O-])c1[nH]ncc1-c1cn[nH]c1[N+](=O)[O-],FVLPTQWPVHEIHM-UHFFFAOYSA-N,resolved,PubChem PUG REST,c1n[nH]cc1-c1cn[nH]c1,False,False,REVIEW,True
162,"3,3'-dinitro-4,4'-bipyrazole",Bipyrazole,Cd,Cd(NO3)2·4H2O,DMF,Nessuno,150,24.0,0.1,0.2,0.5,Solvothermal,1,,salt_hydrate_separator_standardized;temperature_numeric_standardized;time_numeric_standardized,,0,INCLUDED,,missing_optional_numeric:Volume solvente,MOF_GROUPED_LIGAND_SPLIT_v6.0_seed260730,DEVELOPMENT,Legante,260730,"3,3'-dinitro-4,4'-bipyrazole bipyrazole",4.0,nitrate,2.0,48.0,112.414,12.0,5.0,d,1.69,O=[N+]([O-])c1[nH]ncc1-c1cn[nH]c1[N+](=O)[O-],FVLPTQWPVHEIHM-UHFFFAOYSA-N,resolved,PubChem PUG REST,c1n[nH]cc1-c1cn[nH]c1,False,False,REVIEW,True
163,"3,3'-dinitro-4,4'-bipyrazole",Bipyrazole,Cd,Cd(NO3)2·4H2O,DMF/H2O,Nessuno,160,48.0,0.2,0.1,2.0,Solvothermal,0,,numeric_decimal_standardized;salt_hydrate_separator_standardized;solvent_canonicalized;temperature_numeric_standardized;time_numeric_standardized,,0,INCLUDED,,missing_optional_numeric:Volume solvente,MOF_GROUPED_LIGAND_SPLIT_v6.0_seed260730,DEVELOPMENT,Legante,260730,"3,3'-dinitro-4,4'-bipyrazole bipyrazole",4.0,nitrate,2.0,48.0,112.414,12.0,5.0,d,1.69,O=[N+]([O-])c1[nH]ncc1-c1cn[nH]c1[N+](=O)[O-],FVLPTQWPVHEIHM-UHFFFAOYSA-N,resolved,PubChem PUG REST,c1n[nH]cc1-c1cn[nH]c1,False,False,INCLUDE,False
164,"3,3'-dinitro-4,4'-bipyrazole",Bipyrazole,Co,Co(OAc)2·4H2O,DMF/H2O,Nessuno,160,48.0,0.2,0.1,2.0,Solvothermal,2,,numeric_decimal_standardized;salt_hydrate_separator_standardized;solvent_canonicalized;temperature_numeric_standardized;time_numeric_standardized,,0,INCLUDED,,missing_optional_numeric:Volume solvente,MOF_GROUPED_LIGAND_SPLIT_v6.0_seed260730,DEVELOPMENT,Legante,260730,"3,3'-dinitro-4,4'-bipyrazole bipyrazole",4.0,acetate,2.0,27.0,58.933,9.0,4.0,d,1.88,O=[N+]([O-])c1[nH]ncc1-c1cn[nH]c1[N+](=O)[O-],FVLPTQWPVHEIHM-UHFFFAOYSA-N,resolved,PubChem PUG REST,c1n[nH]cc1-c1cn[nH]c1,False,False,INCLUDE,False
165,"3,3'-dinitro-4,4'-bipyrazole",Bipyrazole,Co,Cd(OAc)2·4H2O,DMF/H2O,Nessuno,160,24.0,0.2,0.2,1.0,Solvothermal,1,,numeric_decimal_standardized;salt_hydrate_separator_standardized;solvent_canonicalized;temperature_numeric_standardized;time_numeric_standardized,,0,INCLUDED,,missing_optional_numeric:Volume solvente,MOF_GROUPED_LIGAND_SPLIT_v6.0_seed260730,DEVELOPMENT,Legante,260730,"3,3'-dinitro-4,4'-bipyrazole bipyrazole",4.0,acetate,2.0,27.0,58.933,9.0,4.0,d,1.88,O=[N+]([O-])c1[nH]ncc1-c1cn[nH]c1[N+](=O)[O-],FVLPTQWPVHEIHM-UHFFFAOYSA-N,resolved,PubChem PUG REST,c1n[nH]cc1-c1cn[nH]c1,False,False,REVIEW,True
166,"3,3'-dinitro-4,4'-bipyrazole",Bipyrazole,Co,Co(NO3)2·6H2O,DMF/H2O,Nessuno,120,24.0,0.1,0.1,1.0,Solvothermal,1,,numeric_decimal_standardized;salt_hydrate_separator_standardized;solvent_canonicalized;temperature_numeric_standardized;time_numeric_standardized,,0,INCLUDED,,missing_optional_numeric:Volume solvente,MOF_GROUPED_LIGAND_SPLIT_v6.0_seed260730,DEVELOPMENT,Legante,260730,"3,3'-dinitro-4,4'-bipyrazole bipyrazole",6.0,nitrate,2.0,27.0,58.933,9.0,4.0,d,1.88,O=[N+]([O-])c1[nH]ncc1-c1cn[nH]c1[N+](=O)[O-],FVLPTQWPVHEIHM-UHFFFAOYSA-N,resolved,PubChem PUG REST,c1n[nH]cc1-c1cn[nH]c1,False,False,INCLUDE,False
167,"3,3'-dinitro-4,4'-bipyrazole",Bipyrazole,Co,Co(NO3)2·6H2O,DMF/H2O,Nessuno,150,48.0,0.1,0.1,1.0,Solvothermal,1,,numeric_decimal_standardized;salt_hydrate_separator_standardized;solvent_canonicalized;temperature_numeric_standardized;time_numeric_standardized,,0,INCLUDED,,missing_optional_numeric:Volume solvente,MOF_GROUPED_LIGAND_SPLIT_v6.0_seed260730,DEVELOPMENT,Legante,260730,"3,3'-dinitro-4,4'-bipyrazole bipyrazole",6.0,nitrate,2.0,27.0,58.933,9.0,4.0,d,1.88,O=[N+]([O-])c1[nH]ncc1-c1cn[nH]c1[N+](=O)[O-],FVLPTQWPVHEIHM-UHFFFAOYSA-N,resolved,PubChem PUG REST,c1n[nH]cc1-c1cn[nH]c1,False,False,REVIEW,True
168,"3,3'-dinitro-4,4'-bipyrazole",Bipyrazole,Co,Cd(OAc)2·4H2O,DMF/H2O,Nessuno,160,24.0,0.1,0.2,0.5,Solvothermal,1,,salt_hydrate_separator_standardized;solvent_canonicalized;temperature_numeric_standardized;time_numeric_standardized,,0,INCLUDED,,missing_optional_numeric:Volume solvente,MOF_GROUPED_LIGAND_SPLIT_v6.0_seed260730,DEVELOPMENT,Legante,260730,"3,3'-dinitro-4,4'-bipyrazole bipyrazole",4.0,acetate,2.0,27.0,58.933,9.0,4.0,d,1.88,O=[N+]([O-])c1[nH]ncc1-c1cn[nH]c1[N+](=O)[O-],FVLPTQWPVHEIHM-UHFFFAOYSA-N,resolved,PubChem PUG REST,c1n[nH]cc1-c1cn[nH]c1,False,False,REVIEW,True
169,"3,3'-dinitro-4,4'-bipyrazole",Bipyrazole,Co,Co(NO3)2·6H2O,DMF,Nessuno,160,6.0,0.2,0.1,2.0,Solvothermal,2,,numeric_decimal_standardized;salt_hydrate_separator_standardized;temperature_numeric_standardized;time_numeric_standardized,,0,INCLUDED,,missing_optional_numeric:Volume solvente,MOF_GROUPED_LIGAND_SPLIT_v6.0_seed260730,DEVELOPMENT,Legante,260730,"3,3'-dinitro-4,4'-bipyrazole bipyrazole",6.0,nitrate,2.0,27.0,58.933,9.0,4.0,d,1.88,O=[N+]([O-])c1[nH]ncc1-c1cn[nH]c1[N+](=O)[O-],FVLPTQWPVHEIHM-UHFFFAOYSA-N,resolved,PubChem PUG REST,c1n[nH]cc1-c1cn[nH]c1,False,False,REVIEW,True
170,"3,3'-dinitro-4,4'-bipyrazole",Bipyrazole,Cu,Cu(NO3)2·3H2O,DMF/H2O,Nessuno,160,48.0,0.2,0.1,2.0,Solvothermal,2,,numeric_decimal_standardized;salt_hydrate_separator_standardized;solvent_canonicalized;temperature_numeric_standardized;time_numeric_standardized,,0,INCLUDED,,missing_optional_numeric:Volume solvente,MOF_GROUPED_LIGAND_SPLIT_v6.0_seed260730,DEVELOPMENT,Legante,260730,"3,3'-dinitro-4,4'-bipyrazole bipyrazole",3.0,nitrate,2.0,29.0,63.546,11.0,4.0,d,1.9,O=[N+]([O-])c1[nH]ncc1-c1cn[nH]c1[N+](=O)[O-],FVLPTQWPVHEIHM-UHFFFAOYSA-N,resolved,PubChem PUG REST,c1n[nH]cc1-c1cn[nH]c1,False,False,INCLUDE,False
171,"3,3'-dinitro-4,4'-bipyrazole",Bipyrazole,Cu,Cu(NO3)2·3H2O,DMF/H2O,Nessuno,160,24.0,0.2,0.2,1.0,Solvothermal,1,,numeric_decimal_standardized;salt_hydrate_separator_standardized;solvent_canonicalized;temperature_numeric_standardized;time_numeric_standardized,,0,INCLUDED,,missing_optional_numeric:Volume solvente,MOF_GROUPED_LIGAND_SPLIT_v6.0_seed260730,DEVELOPMENT,Legante,260730,"3,3'-dinitro-4,4'-bipyrazole bipyrazole",3.0,nitrate,2.0,29.0,63.546,11.0,4.0,d,1.9,O=[N+]([O-])c1[nH]ncc1-c1cn[nH]c1[N+](=O)[O-],FVLPTQWPVHEIHM-UHFFFAOYSA-N,resolved,PubChem PUG REST,c1n[nH]cc1-c1cn[nH]c1,False,False,REVIEW,True
172,"3,3'-dinitro-4,4'-bipyrazole",Bipyrazole,Cu,Cu(NO3)2·3H2O,DMF/H2O,Nessuno,160,48.0,0.1,0.2,0.5,Solvothermal,1,,salt_hydrate_separator_standardized;solvent_canonicalized;temperature_numeric_standardized;time_numeric_standardized,,0,INCLUDED,,missing_optional_numeric:Volume solvente,MOF_GROUPED_LIGAND_SPLIT_v6.0_seed260730,DEVELOPMENT,Legante,260730,"3,3'-dinitro-4,4'-bipyrazole bipyrazole",3.0,nitrate,2.0,29.0,63.546,11.0,4.0,d,1.9,O=[N+]([O-])c1[nH]ncc1-c1cn[nH]c1[N+](=O)[O-],FVLPTQWPVHEIHM-UHFFFAOYSA-N,resolved,PubChem PUG REST,c1n[nH]cc1-c1cn[nH]c1,False,False,REVIEW,True
173,"3,3'-dinitro-4,4'-bipyrazole",Bipyrazole,Cu,Cu(OAc)2·H2O,DMF/H2O,Nessuno,120,24.0,0.1,0.1,1.0,Solvothermal,1,,numeric_decimal_standardized;salt_hydrate_separator_standardized;solvent_canonicalized;temperature_numeric_standardized;time_numeric_standardized,,0,INCLUDED,,missing_optional_numeric:Volume solvente,MOF_GROUPED_LIGAND_SPLIT_v6.0_seed260730,DEVELOPMENT,Legante,260730,"3,3'-dinitro-4,4'-bipyrazole bipyrazole",1.0,acetate,2.0,29.0,63.546,11.0,4.0,d,1.9,O=[N+]([O-])c1[nH]ncc1-c1cn[nH]c1[N+](=O)[O-],FVLPTQWPVHEIHM-UHFFFAOYSA-N,resolved,PubChem PUG REST,c1n[nH]cc1-c1cn[nH]c1,False,False,INCLUDE,False
174,"3,3'-dinitro-4,4'-bipyrazole",Bipyrazole,Cu,Cu(OAc)2·H2O,DMF/H2O,Nessuno,150,48.0,0.1,0.1,1.0,Solvothermal,1,,numeric_decimal_standardized;salt_hydrate_separator_standardized;solvent_canonicalized;temperature_numeric_standardized;time_numeric_standardized,,0,INCLUDED,,missing_optional_numeric:Volume solvente,MOF_GROUPED_LIGAND_SPLIT_v6.0_seed260730,DEVELOPMENT,Legante,260730,"3,3'-dinitro-4,4'-bipyrazole bipyrazole",1.0,acetate,2.0,29.0,63.546,11.0,4.0,d,1.9,O=[N+]([O-])c1[nH]ncc1-c1cn[nH]c1[N+](=O)[O-],FVLPTQWPVHEIHM-UHFFFAOYSA-N,resolved,PubChem PUG REST,c1n[nH]cc1-c1cn[nH]c1,False,False,REVIEW,True
175,"3,3'-dinitro-4,4'-bipyrazole",Bipyrazole,Cu,Cu(NO3)2·3H2O,DMF,Nessuno,160,6.0,0.2,0.1,2.0,Solvothermal,2,,numeric_decimal_standardized;salt_hydrate_separator_standardized;temperature_numeric_standardized;time_numeric_standardized,,0,INCLUDED,,missing_optional_numeric:Volume solvente,MOF_GROUPED_LIGAND_SPLIT_v6.0_seed260730,DEVELOPMENT,Legante,260730,"3,3'-dinitro-4,4'-bipyrazole bipyrazole",3.0,nitrate,2.0,29.0,63.546,11.0,4.0,d,1.9,O=[N+]([O-])c1[nH]ncc1-c1cn[nH]c1[N+](=O)[O-],FVLPTQWPVHEIHM-UHFFFAOYSA-N,resolved,PubChem PUG REST,c1n[nH]cc1-c1cn[nH]c1,False,False,INCLUDE,False
176,"3,3'-dinitro-4,4'-bipyrazole",Bipyrazole,Ni,Ni(OAc)2·4H2O,MeCN,Nessuno,120,6.0,0.2,0.2,1.0,Solvothermal,1,,numeric_decimal_standardized;salt_hydrate_separator_standardized;solvent_canonicalized;temperature_numeric_standardized;time_numeric_standardized,,0,INCLUDED,,missing_optional_numeric:Volume solvente,MOF_GROUPED_LIGAND_SPLIT_v6.0_seed260730,DEVELOPMENT,Legante,260730,"3,3'-dinitro-4,4'-bipyrazole bipyrazole",4.0,acetate,2.0,28.0,58.693,10.0,4.0,d,1.91,O=[N+]([O-])c1[nH]ncc1-c1cn[nH]c1[N+](=O)[O-],FVLPTQWPVHEIHM-UHFFFAOYSA-N,resolved,PubChem PUG REST,c1n[nH]cc1-c1cn[nH]c1,False,False,INCLUDE,False
177,"3,3'-dinitro-4,4'-bipyrazole",Bipyrazole,Zn,Zn(NO3)2·6H2O,DMF/H2O,Nessuno,160,48.0,0.2,0.1,2.0,Solvothermal,2,,numeric_decimal_standardized;salt_hydrate_separator_standardized;solvent_canonicalized;temperature_numeric_standardized;time_numeric_standardized,,0,INCLUDED,,missing_optional_numeric:Volume solvente,MOF_GROUPED_LIGAND_SPLIT_v6.0_seed260730,DEVELOPMENT,Legante,260730,"3,3'-dinitro-4,4'-bipyrazole bipyrazole",6.0,nitrate,2.0,30.0,65.38,12.0,4.0,d,1.65,O=[N+]([O-])c1[nH]ncc1-c1cn[nH]c1[N+](=O)[O-],FVLPTQWPVHEIHM-UHFFFAOYSA-N,resolved,PubChem PUG REST,c1n[nH]cc1-c1cn[nH]c1,False,False,INCLUDE,False
178,"3,3'-dinitro-4,4'-bipyrazole",Bipyrazole,Zn,Zn(NO3)2·6H2O,DMF/H2O,Nessuno,160,24.0,0.2,0.2,1.0,Solvothermal,1,,numeric_decimal_standardized;salt_hydrate_separator_standardized;solvent_canonicalized;temperature_numeric_standardized;time_numeric_standardized,,0,INCLUDED,,missing_optional_numeric:Volume solvente,MOF_GROUPED_LIGAND_SPLIT_v6.0_seed260730,DEVELOPMENT,Legante,260730,"3,3'-dinitro-4,4'-bipyrazole bipyrazole",6.0,nitrate,2.0,30.0,65.38,12.0,4.0,d,1.65,O=[N+]([O-])c1[nH]ncc1-c1cn[nH]c1[N+](=O)[O-],FVLPTQWPVHEIHM-UHFFFAOYSA-N,resolved,PubChem PUG REST,c1n[nH]cc1-c1cn[nH]c1,False,False,REVIEW,True
179,"3,3'-dinitro-4,4'-bipyrazole",Bipyrazole,Zn,Zn(OAc)2·2H2O,DMF/H2O,Nessuno,120,24.0,0.1,0.1,1.0,Solvothermal,1,,numeric_decimal_standardized;salt_hydrate_separator_standardized;solvent_canonicalized;temperature_numeric_standardized;time_numeric_standardized,,0,INCLUDED,,missing_optional_numeric:Volume solvente,MOF_GROUPED_LIGAND_SPLIT_v6.0_seed260730,DEVELOPMENT,Legante,260730,"3,3'-dinitro-4,4'-bipyrazole bipyrazole",2.0,acetate,2.0,30.0,65.38,12.0,4.0,d,1.65,O=[N+]([O-])c1[nH]ncc1-c1cn[nH]c1[N+](=O)[O-],FVLPTQWPVHEIHM-UHFFFAOYSA-N,resolved,PubChem PUG REST,c1n[nH]cc1-c1cn[nH]c1,False,False,INCLUDE,False
180,"3,3'-dinitro-4,4'-bipyrazole",Bipyrazole,Zn,Zn(OAc)2·2H2O,DMF/H2O,Nessuno,150,48.0,0.1,0.1,1.0,Solvothermal,1,,numeric_decimal_standardized;salt_hydrate_separator_standardized;solvent_canonicalized;temperature_numeric_standardized;time_numeric_standardized,,0,INCLUDED,,missing_optional_numeric:Volume solvente,MOF_GROUPED_LIGAND_SPLIT_v6.0_seed260730,DEVELOPMENT,Legante,260730,"3,3'-dinitro-4,4'-bipyrazole bipyrazole",2.0,acetate,2.0,30.0,65.38,12.0,4.0,d,1.65,O=[N+]([O-])c1[nH]ncc1-c1cn[nH]c1[N+](=O)[O-],FVLPTQWPVHEIHM-UHFFFAOYSA-N,resolved,PubChem PUG REST,c1n[nH]cc1-c1cn[nH]c1,False,False,REVIEW,True
181,"3,3'-dinitro-4,4'-bipyrazole",Bipyrazole,Zn,Zn(NO3)2·6H2O,DMF/H2O,Nessuno,160,24.0,0.1,0.2,0.5,Solvothermal,2,,salt_hydrate_separator_standardized;solvent_canonicalized;temperature_numeric_standardized;time_numeric_standardized,,0,INCLUDED,,missing_optional_numeric:Volume solvente,MOF_GROUPED_LIGAND_SPLIT_v6.0_seed260730,DEVELOPMENT,Legante,260730,"3,3'-dinitro-4,4'-bipyrazole bipyrazole",6.0,nitrate,2.0,30.0,65.38,12.0,4.0,d,1.65,O=[N+]([O-])c1[nH]ncc1-c1cn[nH]c1[N+](=O)[O-],FVLPTQWPVHEIHM-UHFFFAOYSA-N,resolved,PubChem PUG REST,c1n[nH]cc1-c1cn[nH]c1,False,False,INCLUDE,False
182,"3,3'-dinitro-4,4'-bipyrazole",Bipyrazole,Zn,Zn(NO3)2·6H2O,DMF,Nessuno,160,6.0,0.2,0.1,2.0,Solvothermal,2,,numeric_decimal_standardized;salt_hydrate_separator_standardized;temperature_numeric_standardized;time_numeric_standardized,,0,INCLUDED,,missing_optional_numeric:Volume solvente,MOF_GROUPED_LIGAND_SPLIT_v6.0_seed260730,DEVELOPMENT,Legante,260730,"3,3'-dinitro-4,4'-bipyrazole bipyrazole",6.0,nitrate,2.0,30.0,65.38,12.0,4.0,d,1.65,O=[N+]([O-])c1[nH]ncc1-c1cn[nH]c1[N+](=O)[O-],FVLPTQWPVHEIHM-UHFFFAOYSA-N,resolved,PubChem PUG REST,c1n[nH]cc1-c1cn[nH]c1,False,False,INCLUDE,False
183,"3,3'-dinitro-4,4'-bipyrazole",Bipyrazole,Zr,ZrCl4,DMF,Nessuno,120,48.0,0.1,0.1,1.0,Solvothermal,1,,numeric_decimal_standardized;temperature_numeric_standardized;time_numeric_standardized,,0,INCLUDED,,missing_optional_numeric:Volume solvente,MOF_GROUPED_LIGAND_SPLIT_v6.0_seed260730,DEVELOPMENT,Legante,260730,"3,3'-dinitro-4,4'-bipyrazole bipyrazole",0.0,chloride,4.0,40.0,91.224,4.0,5.0,d,1.33,O=[N+]([O-])c1[nH]ncc1-c1cn[nH]c1[N+](=O)[O-],FVLPTQWPVHEIHM-UHFFFAOYSA-N,resolved,PubChem PUG REST,c1n[nH]cc1-c1cn[nH]c1,False,False,REVIEW,True
184,"3,3'-dinitro-4,4'-bipyrazole",Bipyrazole,Zr,ZrCl4,DMF,H2O-Et3N,120,48.0,0.1,0.1,1.0,Solvothermal,1,,numeric_decimal_standardized;temperature_numeric_standardized;time_numeric_standardized,,0,INCLUDED,,missing_optional_numeric:Volume solvente,MOF_GROUPED_LIGAND_SPLIT_v6.0_seed260730,DEVELOPMENT,Legante,260730,"3,3'-dinitro-4,4'-bipyrazole bipyrazole",0.0,chloride,4.0,40.0,91.224,4.0,5.0,d,1.33,O=[N+]([O-])c1[nH]ncc1-c1cn[nH]c1[N+](=O)[O-],FVLPTQWPVHEIHM-UHFFFAOYSA-N,resolved,PubChem PUG REST,c1n[nH]cc1-c1cn[nH]c1,False,False,REVIEW,True
