Repository: marcofrancucci25-cloud/synthesis-prediction

## Version 9.5.0

Updated ligand identity card with a 2D RDKit structure, clean molecular identifiers, key descriptors, and expandable technical details.

# MOF Synthesis Assistant v9.2

Interactive Streamlit application for literature-aware MOF synthesis prediction and condition prioritization.

## Deploy on Streamlit Community Cloud

- Repository branch: `main`
- Main file: `app.py`
- Recommended Python: 3.12 or 3.13

The application requires outbound HTTPS access to resolve chemical names. Direct SMILES input and the predictive core remain available without the external resolver.

File: data/knowledge_database_integrated_v10_6.csv (part 2 of 13)
ID,Legante,Famiglia_Legante,Metallo,Sale_Metallico,Solvente,Additivo_Colinker,Temperatura_C,Tempo_ore,mmol_Legante,mmol_Sale,Rapporto_LM,Procedura_Sintetica,Esito_ML,Volume solvente,Data_Quality_Flag,Exact_Duplicate_Group,Outcome_Conflict_Flag,Training_v5_2_Status,Training_v5_2_Reason,Training_v5_2_Warning,Split_ID,Split_Set,Grouping_Variable,Split_Seed,Ligand_Text,Hydration_Number,Counterion_Class,Oxidation_State,Metal_Atomic_Number,Metal_Atomic_Weight,Metal_Group,Metal_Period,Metal_Block,Metal_Electronegativity,Source_Type,Source_Record_ID,PXRD_Confirmed,Evidence,Ligand_SMILES,Ligand_InChIKey,Future_Training_Status,Condition_Group_ID,Microwave_Power_W,Microwave_Power_Range,Heating_Ramp_min,Hold_Time_min,Cooling_Time_min,Sonication_Power_W,Sonication_Duration_min,Post_Heating_C,Post_Heating_Time_h
107,"3-amino-4,4'-bipyrazole",Bipyrazole,Fe,FeCl3,DMF/H2O,Acido acetico,110,72.0,0.2,0.2,1.0,Solvothermal,1,,additive_canonicalized;numeric_decimal_standardized;solvent_canonicalized;temperature_numeric_standardized;time_numeric_standardized,,0,INCLUDED,,missing_optional_numeric:Volume solvente,MOF_GROUPED_LIGAND_SPLIT_v6.0_seed260730,DEVELOPMENT,Legante,260730.0,"3-amino-4,4'-bipyrazole bipyrazole",0.0,chloride,3.0,26.0,55.845,8.0,4.0,d,1.83,legacy_project_dataset,107,,,,,FROZEN_V8_RECORD,,,,,,,,,,
108,"3-amino-4,4'-bipyrazole",Bipyrazole,Mg,Mg(OAc)2·4H2O,H2O,Nessuno,130,48.0,0.15,0.45,0.33333333,Solvothermal,1,,numeric_decimal_standardized;salt_hydrate_separator_standardized;temperature_numeric_standardized;time_numeric_standardized,,0,INCLUDED,,missing_optional_numeric:Volume solvente,MOF_GROUPED_LIGAND_SPLIT_v6.0_seed260730,DEVELOPMENT,Legante,260730.0,"3-amino-4,4'-bipyrazole bipyrazole",4.0,acetate,2.0,12.0,24.305,2.0,3.0,s,1.31,legacy_project_dataset,108,,,,,FROZEN_V8_RECORD,,,,,,,,,,
109,"3-amino-4,4'-bipyrazole",Bipyrazole,Mn,MnCl2·4H2O,Non specificato,Nessuno,100,24.0,0.2,0.2,1.0,Solvothermal,1,,numeric_decimal_standardized;salt_hydrate_separator_standardized;temperature_numeric_standardized;time_numeric_standardized,,0,INCLUDED,,missing_optional_numeric:Volume solvente,MOF_GROUPED_LIGAND_SPLIT_v6.0_seed260730,DEVELOPMENT,Legante,260730.0,"3-amino-4,4'-bipyrazole bipyrazole",4.0,chloride,2.0,25.0,54.938,7.0,4.0,d,1.55,legacy_project_dataset,109,,,,,FROZEN_V8_RECORD,,,,,,,,,,
110,"3-amino-4,4'-bipyrazole",Bipyrazole,Mn,MnCl2·4H2O,Non specificato,Nessuno,100,5.0,0.2,0.2,1.0,Solvothermal,1,,numeric_decimal_standardized;salt_hydrate_separator_standardized;temperature_numeric_standardized;time_numeric_standardized,,0,INCLUDED,,missing_optional_numeric:Volume solvente,MOF_GROUPED_LIGAND_SPLIT_v6.0_seed260730,DEVELOPMENT,Legante,260730.0,"3-amino-4,4'-bipyrazole bipyrazole",4.0,chloride,2.0,25.0,54.938,7.0,4.0,d,1.55,legacy_project_dataset,110,,,,,FROZEN_V8_RECORD,,,,,,,,,,
111,"3-amino-4,4'-bipyrazole",Bipyrazole,Mn,Mn(Oac)2·4H2O,Non specificato,Nessuno,130,72.0,0.2,0.2,1.0,Solvothermal,1,,numeric_decimal_standardized;salt_hydrate_separator_standardized;temperature_numeric_standardized;time_numeric_standardized,,0,INCLUDED,,missing_optional_numeric:Volume solvente,MOF_GROUPED_LIGAND_SPLIT_v6.0_seed260730,DEVELOPMENT,Legante,260730.0,"3-amino-4,4'-bipyrazole bipyrazole",4.0,acetate,2.0,25.0,54.938,7.0,4.0,d,1.55,legacy_project_dataset,111,,,,,FROZEN_V8_RECORD,,,,,,,,,,
112,"3-amino-4,4'-bipyrazole",Bipyrazole,Mn,MnCl2·4H2O,Non specificato,Nessuno,100,48.0,0.2,0.2,1.0,Solvothermal,1,,numeric_decimal_standardized;salt_hydrate_separator_standardized;temperature_numeric_standardized;time_numeric_standardized,,0,INCLUDED,,missing_optional_numeric:Volume solvente,MOF_GROUPED_LIGAND_SPLIT_v6.0_seed260730,DEVELOPMENT,Legante,260730.0,"3-amino-4,4'-bipyrazole bipyrazole",4.0,chloride,2.0,25.0,54.938,7.0,4.0,d,1.55,legacy_project_dataset,112,,,,,FROZEN_V8_RECORD,,,,,,,,,,
113,"3-amino-4,4'-bipyrazole",Bipyrazole,Mn,MnCl2·4H2O,Non specificato,Nessuno,160,48.0,0.2,0.2,1.0,Solvothermal,1,,numeric_decimal_standardized;salt_hydrate_separator_standardized;temperature_numeric_standardized;time_numeric_standardized,,0,INCLUDED,,missing_optional_numeric:Volume solvente,MOF_GROUPED_LIGAND_SPLIT_v6.0_seed260730,DEVELOPMENT,Legante,260730.0,"3-amino-4,4'-bipyrazole bipyrazole",4.0,chloride,2.0,25.0,54.938,7.0,4.0,d,1.55,legacy_project_dataset,113,,,,,FROZEN_V8_RECORD,,,,,,,,,,
114,"3-amino-4,4'-bipyrazole",Bipyrazole,Mn,MnCl2·4H2O,Non specificato,Nessuno,160,72.0,0.2,0.2,1.0,Solvothermal,1,,numeric_decimal_standardized;salt_hydrate_separator_standardized;temperature_numeric_standardized;time_numeric_standardized,,0,INCLUDED,,missing_optional_numeric:Volume solvente,MOF_GROUPED_LIGAND_SPLIT_v6.0_seed260730,DEVELOPMENT,Legante,260730.0,"3-amino-4,4'-bipyrazole bipyrazole",4.0,chloride,2.0,25.0,54.938,7.0,4.0,d,1.55,legacy_project_dataset,114,,,,,FROZEN_V8_RECORD,,,,,,,,,,
115,"3-amino-4,4'-bipyrazole",Bipyrazole,Mn,Mn(Oac)2·4H2O,Non specificato,Nessuno,160,24.0,0.2,0.2,1.0,Solvothermal,1,,numeric_decimal_standardized;salt_hydrate_separator_standardized;temperature_numeric_standardized;time_numeric_standardized,,0,INCLUDED,,missing_optional_numeric:Volume solvente,MOF_GROUPED_LIGAND_SPLIT_v6.0_seed260730,DEVELOPMENT,Legante,260730.0,"3-amino-4,4'-bipyrazole bipyrazole",4.0,acetate,2.0,25.0,54.938,7.0,4.0,d,1.55,legacy_project_dataset,115,,,,,FROZEN_V8_RECORD,,,,,,,,,,
116,"3-amino-4,4'-bipyrazole",Bipyrazole,Mn,Mn(Oac)2·4H2O,DMF,BDC,140,115.0,0.2,0.2,1.0,Solvothermal,1,,numeric_decimal_standardized;salt_hydrate_separator_standardized;temperature_numeric_standardized;time_numeric_standardized,,0,INCLUDED,,missing_optional_numeric:Volume solvente,MOF_GROUPED_LIGAND_SPLIT_v6.0_seed260730,DEVELOPMENT,Legante,260730.0,"3-amino-4,4'-bipyrazole bipyrazole",4.0,acetate,2.0,25.0,54.938,7.0,4.0,d,1.55,legacy_project_dataset,116,,,,,FROZEN_V8_RECORD,,,,,,,,,,
117,"3-amino-4,4'-bipyrazole",Bipyrazole,Zr,Zr(OCH3)4,HCl 37%,Nessuno,120,48.0,0.15,0.15,1.0,Solvothermal,1,,numeric_decimal_standardized;temperature_numeric_standardized;time_numeric_standardized,,0,INCLUDED,,missing_optional_numeric:Volume solvente,MOF_GROUPED_LIGAND_SPLIT_v6.0_seed260730,DEVELOPMENT,Legante,260730.0,"3-amino-4,4'-bipyrazole bipyrazole",0.0,alkoxide,4.0,40.0,91.224,4.0,5.0,d,1.33,legacy_project_dataset,117,,,,,FROZEN_V8_RECORD,,,,,,,,,,
118,"3-amino-4,4'-bipyrazole",Bipyrazole,Zr,ZrCl4,HCl 37%,Nessuno,120,48.0,0.15,0.15,1.0,Solvothermal,1,,numeric_decimal_standardized;temperature_numeric_standardized;time_numeric_standardized,,0,INCLUDED,,missing_optional_numeric:Volume solvente,MOF_GROUPED_LIGAND_SPLIT_v6.0_seed260730,DEVELOPMENT,Legante,260730.0,"3-amino-4,4'-bipyrazole bipyrazole",0.0,chloride,4.0,40.0,91.224,4.0,5.0,d,1.33,legacy_project_dataset,118,,,,,FROZEN_V8_RECORD,,,,,,,,,,
119,"3-amino-4,4'-bipyrazole",Bipyrazole,Zr,ZrCl4,H2O,Nessuno,100,48.0,0.2,0.1,2.0,Solvothermal,1,,numeric_decimal_standardized;temperature_numeric_standardized;time_numeric_standardized,,0,INCLUDED,,missing_optional_numeric:Volume solvente,MOF_GROUPED_LIGAND_SPLIT_v6.0_seed260730,DEVELOPMENT,Legante,260730.0,"3-amino-4,4'-bipyrazole bipyrazole",0.0,chloride,4.0,40.0,91.224,4.0,5.0,d,1.33,legacy_project_dataset,119,,,,,FROZEN_V8_RECORD,,,,,,,,,,
120,"3-amino-4,4'-bipyrazole",Bipyrazole,Zr,ZrCl4,DMF,Nessuno,120,48.0,0.2,0.1,2.0,Solvothermal,1,,numeric_decimal_standardized;temperature_numeric_standardized;time_numeric_standardized,,0,INCLUDED,,missing_optional_numeric:Volume solvente,MOF_GROUPED_LIGAND_SPLIT_v6.0_seed260730,DEVELOPMENT,Legante,260730.0,"3-amino-4,4'-bipyrazole bipyrazole",0.0,chloride,4.0,40.0,91.224,4.0,5.0,d,1.33,legacy_project_dataset,120,,,,,FROZEN_V8_RECORD,,,,,,,,,,
121,3-MePz-4-COOH,Pyrazole carbossilati,Al,Al(NO3)3·9H2O,DMF,Nessuno,120,24.0,0.2,0.2,1.0,Solvothermal,1,,numeric_decimal_standardized;salt_hydrate_separator_standardized;temperature_numeric_standardized;time_numeric_standardized,,0,INCLUDED,,missing_optional_numeric:Volume solvente,MOF_GROUPED_LIGAND_SPLIT_v6.0_seed260730,DEVELOPMENT,Legante,260730.0,3-mepz-4-cooh pyrazole carbossilati,9.0,nitrate,3.0,13.0,26.982,13.0,3.0,p,1.61,legacy_project_dataset,121,,,,,FROZEN_V8_RECORD,,,,,,,,,,
122,3-MePz-4-COOH,Pyrazole carbossilati,Cu,Cu(OAc)2·H2O,H2O,Nessuno,120,96.0,0.2,0.1,2.0,Solvothermal,2,,numeric_decimal_standardized;salt_hydrate_separator_standardized;temperature_numeric_standardized;time_numeric_standardized,,0,INCLUDED,,missing_optional_numeric:Volume solvente,MOF_GROUPED_LIGAND_SPLIT_v6.0_seed260730,DEVELOPMENT,Legante,260730.0,3-mepz-4-cooh pyrazole carbossilati,1.0,acetate,2.0,29.0,63.546,11.0,4.0,d,1.9,legacy_project_dataset,122,,,,,FROZEN_V8_RECORD,,,,,,,,,,
123,3-MePz-4-COOH,Pyrazole carbossilati,Fe,Fe2(SO4)3·xH2O,DMF/EtOH,Nessuno,120,24.0,0.2,0.1,2.0,Solvothermal,1,,numeric_decimal_standardized;salt_hydrate_separator_standardized;temperature_numeric_standardized;time_numeric_standardized,,0,INCLUDED,,missing_optional_numeric:Volume solvente,MOF_GROUPED_LIGAND_SPLIT_v6.0_seed260730,DEVELOPMENT,Legante,260730.0,3-mepz-4-cooh pyrazole carbossilati,1.0,sulfate,,26.0,55.845,8.0,4.0,d,1.83,legacy_project_dataset,123,,,,,FROZEN_V8_RECORD,,,,,,,,,,
124,3-MePz-4-COOH,Pyrazole carbossilati,Fe,FeCl3,DMF/EtOH,Nessuno,120,24.0,0.2,0.1,2.0,Solvothermal,1,,numeric_decimal_standardized;temperature_numeric_standardized;time_numeric_standardized,,0,INCLUDED,,missing_optional_numeric:Volume solvente,MOF_GROUPED_LIGAND_SPLIT_v6.0_seed260730,DEVELOPMENT,Legante,260730.0,3-mepz-4-cooh pyrazole carbossilati,0.0,chloride,3.0,26.0,55.845,8.0,4.0,d,1.83,legacy_project_dataset,124,,,,,FROZEN_V8_RECORD,,,,,,,,,,
125,3-MePz-4-COOH,Pyrazole carbossilati,Mn,Mn(OAc)2·4H2O,DMF/H2O,Nessuno,120,24.0,0.2,0.1,2.0,Solvothermal,2,,numeric_decimal_standardized;salt_hydrate_separator_standardized;temperature_numeric_standardized;time_numeric_standardized,,0,INCLUDED,,missing_optional_numeric:Volume solvente,MOF_GROUPED_LIGAND_SPLIT_v6.0_seed260730,DEVELOPMENT,Legante,260730.0,3-mepz-4-cooh pyrazole carbossilati,4.0,acetate,2.0,25.0,54.938,7.0,4.0,d,1.55,legacy_project_dataset,125,,,,,FROZEN_V8_RECORD,,,,,,,,,,
126,3-MePz-4-COOH,Pyrazole carbossilati,Mn,Mn(OAc)2·4H2O,DMF/H2O,Nessuno,120,72.0,0.2,0.1,2.0,Solvothermal,2,,numeric_decimal_standardized;salt_hydrate_separator_standardized;temperature_numeric_standardized;time_numeric_standardized,,0,INCLUDED,,missing_optional_numeric:Volume solvente,MOF_GROUPED_LIGAND_SPLIT_v6.0_seed260730,DEVELOPMENT,Legante,260730.0,3-mepz-4-cooh pyrazole carbossilati,4.0,acetate,2.0,25.0,54.938,7.0,4.0,d,1.55,legacy_project_dataset,126,,,,,FROZEN_V8_RECORD,,,,,,,,,,
127,3-MePz-4-COOH,Pyrazole carbossilati,Ni,Ni(NO3)2,DMF/H2O,Nessuno,120,72.0,0.2,0.1,2.0,Solvothermal,2,,numeric_decimal_standardized;temperature_numeric_standardized;time_numeric_standardized,,0,INCLUDED,,missing_optional_numeric:Volume solvente,MOF_GROUPED_LIGAND_SPLIT_v6.0_seed260730,DEVELOPMENT,Legante,260730.0,3-mepz-4-cooh pyrazole carbossilati,0.0,nitrate,2.0,28.0,58.693,10.0,4.0,d,1.91,legacy_project_dataset,127,,,,,FROZEN_V8_RECORD,,,,,,,,,,
128,3-MePz-4-COOH,Pyrazole carbossilati,Zr,ZrCl4,MeOH,Nessuno,110,94.0,0.3,0.3,1.0,Solvothermal,1,,numeric_decimal_standardized;temperature_numeric_standardized;time_numeric_standardized,,0,INCLUDED,,missing_optional_numeric:Volume solvente,MOF_GROUPED_LIGAND_SPLIT_v6.0_seed260730,DEVELOPMENT,Legante,260730.0,3-mepz-4-cooh pyrazole carbossilati,0.0,chloride,4.0,40.0,91.224,4.0,5.0,d,1.33,legacy_project_dataset,128,,,,,FROZEN_V8_RECORD,,,,,,,,,,
129,3-MePz-4-COOH,Pyrazole carbossilati,Zr,ZrCl4,MeOH,Nessuno,100,24.0,0.3,0.3,1.0,Solvothermal,1,,numeric_decimal_standardized;temperature_numeric_standardized;time_numeric_standardized,,0,INCLUDED,,missing_optional_numeric:Volume solvente,MOF_GROUPED_LIGAND_SPLIT_v6.0_seed260730,DEVELOPMENT,Legante,260730.0,3-mepz-4-cooh pyrazole carbossilati,0.0,chloride,4.0,40.0,91.224,4.0,5.0,d,1.33,legacy_project_dataset,129,,,,,FROZEN_V8_RECORD,,,,,,,,,,
130,3-MePz-4-COOH,Pyrazole carbossilati,Zr,ZrCl4,MeOH,Nessuno,110,24.0,0.15,0.15,1.0,Solvothermal,1,,numeric_decimal_standardized;temperature_numeric_standardized;time_numeric_standardized,,0,INCLUDED,,missing_optional_numeric:Volume solvente,MOF_GROUPED_LIGAND_SPLIT_v6.0_seed260730,DEVELOPMENT,Legante,260730.0,3-mepz-4-cooh pyrazole carbossilati,0.0,chloride,4.0,40.0,91.224,4.0,5.0,d,1.33,legacy_project_dataset,130,,,,,FROZEN_V8_RECORD,,,,,,,,,,
131,3-MePz-4-COOH,Pyrazole carbossilati,Zr,ZrCl4,DMF/MeOH,Nessuno,110,24.0,0.15,0.15,1.0,Solvothermal,1,,numeric_decimal_standardized;temperature_numeric_standardized;time_numeric_standardized,,0,INCLUDED,,missing_optional_numeric:Volume solvente,MOF_GROUPED_LIGAND_SPLIT_v6.0_seed260730,DEVELOPMENT,Legante,260730.0,3-mepz-4-cooh pyrazole carbossilati,0.0,chloride,4.0,40.0,91.224,4.0,5.0,d,1.33,legacy_project_dataset,131,,,,,FROZEN_V8_RECORD,,,,,,,,,,
132,3-MePz-4-COOH,Pyrazole carbossilati,Zr,ZrCl4,MeOH,Nessuno,110,72.0,0.15,0.15,1.0,Solvothermal,1,,numeric_decimal_standardized;temperature_numeric_standardized;time_numeric_standardized,,0,INCLUDED,,missing_optional_numeric:Volume solvente,MOF_GROUPED_LIGAND_SPLIT_v6.0_seed260730,DEVELOPMENT,Legante,260730.0,3-mepz-4-cooh pyrazole carbossilati,0.0,chloride,4.0,40.0,91.224,4.0,5.0,d,1.33,legacy_project_dataset,132,,,,,FROZEN_V8_RECORD,,,,,,,,,,
133,"3-nitro-4,4'-bipyrazole",Bipyrazole,Cd,Cd(NO3)2·4H2O,DMF/EtOH,Nessuno,140,72.0,0.2,0.1,2.0,Solvothermal,1,,numeric_decimal_standardized;salt_hydrate_separator_standardized;temperature_numeric_standardized;time_numeric_standardized,,0,INCLUDED,,missing_optional_numeric:Volume solvente,MOF_GROUPED_LIGAND_SPLIT_v6.0_seed260730,DEVELOPMENT,Legante,260730.0,"3-nitro-4,4'-bipyrazole bipyrazole",4.0,nitrate,2.0,48.0,112.414,12.0,5.0,d,1.69,legacy_project_dataset,133,,,,,FROZEN_V8_RECORD,,,,,,,,,,
134,"3-nitro-4,4'-bipyrazole",Bipyrazole,Cd,Cd(NO3)2·4H2O,DMF,Nessuno,140,72.0,0.2,0.1,2.0,Solvothermal,1,,numeric_decimal_standardized;salt_hydrate_separator_standardized;temperature_numeric_standardized;time_numeric_standardized,,0,INCLUDED,,missing_optional_numeric:Volume solvente,MOF_GROUPED_LIGAND_SPLIT_v6.0_seed260730,DEVELOPMENT,Legante,260730.0,"3-nitro-4,4'-bipyrazole bipyrazole",4.0,nitrate,2.0,48.0,112.414,12.0,5.0,d,1.69,legacy_project_dataset,134,,,,,FROZEN_V8_RECORD,,,,,,,,,,
135,"3-nitro-4,4'-bipyrazole",Bipyrazole,Cd,Cd(NO3)2·4H2O,DMF,Nessuno,140,72.0,0.6,0.3,2.0,Solvothermal,1,,numeric_decimal_standardized;salt_hydrate_separator_standardized;temperature_numeric_standardized;time_numeric_standardized,,0,INCLUDED,,missing_optional_numeric:Volume solvente,MOF_GROUPED_LIGAND_SPLIT_v6.0_seed260730,DEVELOPMENT,Legante,260730.0,"3-nitro-4,4'-bipyrazole bipyrazole",4.0,nitrate,2.0,48.0,112.414,12.0,5.0,d,1.69,legacy_project_dataset,135,,,,,FROZEN_V8_RECORD,,,,,,,,,,
136,"3-nitro-4,4'-bipyrazole",Bipyrazole,Cd,Cd(OAc)2·2H2O,DMF,Nessuno,140,72.0,0.2,0.1,2.0,Solvothermal,1,,numeric_decimal_standardized;salt_hydrate_separator_standardized;temperature_numeric_standardized;time_numeric_standardized,,0,INCLUDED,,missing_optional_numeric:Volume solvente,MOF_GROUPED_LIGAND_SPLIT_v6.0_seed260730,DEVELOPMENT,Legante,260730.0,"3-nitro-4,4'-bipyrazole bipyrazole",2.0,acetate,2.0,48.0,112.414,12.0,5.0,d,1.69,legacy_project_dataset,136,,,,,FROZEN_V8_RECORD,,,,,,,,,,
137,"3-nitro-4,4'-bipyrazole",Bipyrazole,Cd,Cd(NO3)2·4H2O,DMF,Nessuno,160,24.0,0.2,0.1,2.0,Solvothermal,2,,numeric_decimal_standardized;salt_hydrate_separator_standardized;temperature_numeric_standardized;time_numeric_standardized,,0,INCLUDED,,missing_optional_numeric:Volume solvente,MOF_GROUPED_LIGAND_SPLIT_v6.0_seed260730,DEVELOPMENT,Legante,260730.0,"3-nitro-4,4'-bipyrazole bipyrazole",4.0,nitrate,2.0,48.0,112.414,12.0,5.0,d,1.69,legacy_project_dataset,137,,,,,FROZEN_V8_RECORD,,,,,,,,,,
138,"3-nitro-4,4'-bipyrazole",Bipyrazole,Cd,Cd(NO3)2·4H2O,DMF,Nessuno,160,48.0,0.1,0.1,1.0,Solvothermal,1,,numeric_decimal_standardized;salt_hydrate_separator_standardized;temperature_numeric_standardized;time_numeric_standardized,,0,INCLUDED,,missing_optional_numeric:Volume solvente,MOF_GROUPED_LIGAND_SPLIT_v6.0_seed260730,DEVELOPMENT,Legante,260730.0,"3-nitro-4,4'-bipyrazole bipyrazole",4.0,nitrate,2.0,48.0,112.414,12.0,5.0,d,1.69,legacy_project_dataset,138,,,,,FROZEN_V8_RECORD,,,,,,,,,,
139,"3-nitro-4,4'-bipyrazole",Bipyrazole,Cd,Cd(NO3)2·4H2O,DMF,Nessuno,160,48.0,0.1,0.2,0.5,Solvothermal,1,,salt_hydrate_separator_standardized;temperature_numeric_standardized;time_numeric_standardized,,0,INCLUDED,,missing_optional_numeric:Volume solvente,MOF_GROUPED_LIGAND_SPLIT_v6.0_seed260730,DEVELOPMENT,Legante,260730.0,"3-nitro-4,4'-bipyrazole bipyrazole",4.0,nitrate,2.0,48.0,112.414,12.0,5.0,d,1.69,legacy_project_dataset,139,,,,,FROZEN_V8_RECORD,,,,,,,,,,
140,"3-nitro-4,4'-bipyrazole",Bipyrazole,Cd,Cd(NO3)2·4H2O,DMF/H2O,Nessuno,160,72.0,0.3,0.3,1.0,Solvothermal,1,,numeric_decimal_standardized;salt_hydrate_separator_standardized;temperature_numeric_standardized;time_numeric_standardized,,0,INCLUDED,,missing_optional_numeric:Volume solvente,MOF_GROUPED_LIGAND_SPLIT_v6.0_seed260730,DEVELOPMENT,Legante,260730.0,"3-nitro-4,4'-bipyrazole bipyrazole",4.0,nitrate,2.0,48.0,112.414,12.0,5.0,d,1.69,legacy_project_dataset,140,,,,,FROZEN_V8_RECORD,,,,,,,,,,
141,"3-nitro-4,4'-bipyrazole",Bipyrazole,Cd,Cd(NO3)2·4H2O,DMF/H2O,Nessuno,140,120.0,0.2,0.1,2.0,Solvothermal,1,,numeric_decimal_standardized;salt_hydrate_separator_standardized;temperature_numeric_standardized;time_numeric_standardized,,0,INCLUDED,,missing_optional_numeric:Volume solvente,MOF_GROUPED_LIGAND_SPLIT_v6.0_seed260730,DEVELOPMENT,Legante,260730.0,"3-nitro-4,4'-bipyrazole bipyrazole",4.0,nitrate,2.0,48.0,112.414,12.0,5.0,d,1.69,legacy_project_dataset,141,,,,,FROZEN_V8_RECORD,,,,,,,,,,
161,"3,3'-dinitro-4,4'-bipyrazole",Bipyrazole,Cd,Cd(NO3)2·4H2O,DMF,Nessuno,150,24.0,0.1,0.1,1.0,Solvothermal,2,,numeric_decimal_standardized;salt_hydrate_separator_standardized;temperature_numeric_standardized;time_numeric_standardized,,0,INCLUDED,,missing_optional_numeric:Volume solvente,MOF_GROUPED_LIGAND_SPLIT_v6.0_seed260730,DEVELOPMENT,Legante,260730.0,"3,3'-dinitro-4,4'-bipyrazole bipyrazole",4.0,nitrate,2.0,48.0,112.414,12.0,5.0,d,1.69,legacy_project_dataset,161,,,,,FROZEN_V8_RECORD,,,,,,,,,,
162,"3,3'-dinitro-4,4'-bipyrazole",Bipyrazole,Cd,Cd(NO3)2·4H2O,DMF,Nessuno,150,24.0,0.1,0.2,0.5,Solvothermal,1,,salt_hydrate_separator_standardized;temperature_numeric_standardized;time_numeric_standardized,,0,INCLUDED,,missing_optional_numeric:Volume solvente,MOF_GROUPED_LIGAND_SPLIT_v6.0_seed260730,DEVELOPMENT,Legante,260730.0,"3,3'-dinitro-4,4'-bipyrazole bipyrazole",4.0,nitrate,2.0,48.0,112.414,12.0,5.0,d,1.69,legacy_project_dataset,162,,,,,FROZEN_V8_RECORD,,,,,,,,,,
163,"3,3'-dinitro-4,4'-bipyrazole",Bipyrazole,Cd,Cd(NO3)2·4H2O,DMF/H2O,Nessuno,160,48.0,0.2,0.1,2.0,Solvothermal,0,,numeric_decimal_standardized;salt_hydrate_separator_standardized;solvent_canonicalized;temperature_numeric_standardized;time_numeric_standardized,,0,INCLUDED,,missing_optional_numeric:Volume solvente,MOF_GROUPED_LIGAND_SPLIT_v6.0_seed260730,DEVELOPMENT,Legante,260730.0,"3,3'-dinitro-4,4'-bipyrazole bipyrazole",4.0,nitrate,2.0,48.0,112.414,12.0,5.0,d,1.69,legacy_project_dataset,163,,,,,FROZEN_V8_RECORD,,,,,,,,,,
164,"3,3'-dinitro-4,4'-bipyrazole",Bipyrazole,Co,Co(OAc)2·4H2O,DMF/H2O,Nessuno,160,48.0,0.2,0.1,2.0,Solvothermal,2,,numeric_decimal_standardized;salt_hydrate_separator_standardized;solvent_canonicalized;temperature_numeric_standardized;time_numeric_standardized,,0,INCLUDED,,missing_optional_numeric:Volume solvente,MOF_GROUPED_LIGAND_SPLIT_v6.0_seed260730,DEVELOPMENT,Legante,260730.0,"3,3'-dinitro-4,4'-bipyrazole bipyrazole",4.0,acetate,2.0,27.0,58.933,9.0,4.0,d,1.88,legacy_project_dataset,164,,,,,FROZEN_V8_RECORD,,,,,,,,,,
165,"3,3'-dinitro-4,4'-bipyrazole",Bipyrazole,Co,Cd(OAc)2·4H2O,DMF/H2O,Nessuno,160,24.0,0.2,0.2,1.0,Solvothermal,1,,numeric_decimal_standardized;salt_hydrate_separator_standardized;solvent_canonicalized;temperature_numeric_standardized;time_numeric_standardized,,0,INCLUDED,,missing_optional_numeric:Volume solvente,MOF_GROUPED_LIGAND_SPLIT_v6.0_seed260730,DEVELOPMENT,Legante,260730.0,"3,3'-dinitro-4,4'-bipyrazole bipyrazole",4.0,acetate,2.0,27.0,58.933,9.0,4.0,d,1.88,legacy_project_dataset,165,,,,,FROZEN_V8_RECORD,,,,,,,,,,
166,"3,3'-dinitro-4,4'-bipyrazole",Bipyrazole,Co,Co(NO3)2·6H2O,DMF/H2O,Nessuno,120,24.0,0.1,0.1,1.0,Solvothermal,1,,numeric_decimal_standardized;salt_hydrate_separator_standardized;solvent_canonicalized;temperature_numeric_standardized;time_numeric_standardized,,0,INCLUDED,,missing_optional_numeric:Volume solvente,MOF_GROUPED_LIGAND_SPLIT_v6.0_seed260730,DEVELOPMENT,Legante,260730.0,"3,3'-dinitro-4,4'-bipyrazole bipyrazole",6.0,nitrate,2.0,27.0,58.933,9.0,4.0,d,1.88,legacy_project_dataset,166,,,,,FROZEN_V8_RECORD,,,,,,,,,,
167,"3,3'-dinitro-4,4'-bipyrazole",Bipyrazole,Co,Co(NO3)2·6H2O,DMF/H2O,Nessuno,150,48.0,0.1,0.1,1.0,Solvothermal,1,,numeric_decimal_standardized;salt_hydrate_separator_standardized;solvent_canonicalized;temperature_numeric_standardized;time_numeric_standardized,,0,INCLUDED,,missing_optional_numeric:Volume solvente,MOF_GROUPED_LIGAND_SPLIT_v6.0_seed260730,DEVELOPMENT,Legante,260730.0,"3,3'-dinitro-4,4'-bipyrazole bipyrazole",6.0,nitrate,2.0,27.0,58.933,9.0,4.0,d,1.88,legacy_project_dataset,167,,,,,FROZEN_V8_RECORD,,,,,,,,,,
168,"3,3'-dinitro-4,4'-bipyrazole",Bipyrazole,Co,Cd(OAc)2·4H2O,DMF/H2O,Nessuno,160,24.0,0.1,0.2,0.5,Solvothermal,1,,salt_hydrate_separator_standardized;solvent_canonicalized;temperature_numeric_standardized;time_numeric_standardized,,0,INCLUDED,,missing_optional_numeric:Volume solvente,MOF_GROUPED_LIGAND_SPLIT_v6.0_seed260730,DEVELOPMENT,Legante,260730.0,"3,3'-dinitro-4,4'-bipyrazole bipyrazole",4.0,acetate,2.0,27.0,58.933,9.0,4.0,d,1.88,legacy_project_dataset,168,,,,,FROZEN_V8_RECORD,,,,,,,,,,
169,"3,3'-dinitro-4,4'-bipyrazole",Bipyrazole,Co,Co(NO3)2·6H2O,DMF,Nessuno,160,6.0,0.2,0.1,2.0,Solvothermal,2,,numeric_decimal_standardized;salt_hydrate_separator_standardized;temperature_numeric_standardized;time_numeric_standardized,,0,INCLUDED,,missing_optional_numeric:Volume solvente,MOF_GROUPED_LIGAND_SPLIT_v6.0_seed260730,DEVELOPMENT,Legante,260730.0,"3,3'-dinitro-4,4'-bipyrazole bipyrazole",6.0,nitrate,2.0,27.0,58.933,9.0,4.0,d,1.88,legacy_project_dataset,169,,,,,FROZEN_V8_RECORD,,,,,,,,,,
170,"3,3'-dinitro-4,4'-bipyrazole",Bipyrazole,Cu,Cu(NO3)2·3H2O,DMF/H2O,Nessuno,160,48.0,0.2,0.1,2.0,Solvothermal,2,,numeric_decimal_standardized;salt_hydrate_separator_standardized;solvent_canonicalized;temperature_numeric_standardized;time_numeric_standardized,,0,INCLUDED,,missing_optional_numeric:Volume solvente,MOF_GROUPED_LIGAND_SPLIT_v6.0_seed260730,DEVELOPMENT,Legante,260730.0,"3,3'-dinitro-4,4'-bipyrazole bipyrazole",3.0,nitrate,2.0,29.0,63.546,11.0,4.0,d,1.9,legacy_project_dataset,170,,,,,FROZEN_V8_RECORD,,,,,,,,,,
171,"3,3'-dinitro-4,4'-bipyrazole",Bipyrazole,Cu,Cu(NO3)2·3H2O,DMF/H2O,Nessuno,160,24.0,0.2,0.2,1.0,Solvothermal,1,,numeric_decimal_standardized;salt_hydrate_separator_standardized;solvent_canonicalized;temperature_numeric_standardized;time_numeric_standardized,,0,INCLUDED,,missing_optional_numeric:Volume solvente,MOF_GROUPED_LIGAND_SPLIT_v6.0_seed260730,DEVELOPMENT,Legante,260730.0,"3,3'-dinitro-4,4'-bipyrazole bipyrazole",3.0,nitrate,2.0,29.0,63.546,11.0,4.0,d,1.9,legacy_project_dataset,171,,,,,FROZEN_V8_RECORD,,,,,,,,,,
172,"3,3'-dinitro-4,4'-bipyrazole",Bipyrazole,Cu,Cu(NO3)2·3H2O,DMF/H2O,Nessuno,160,48.0,0.1,0.2,0.5,Solvothermal,1,,salt_hydrate_separator_standardized;solvent_canonicalized;temperature_numeric_standardized;time_numeric_standardized,,0,INCLUDED,,missing_optional_numeric:Volume solvente,MOF_GROUPED_LIGAND_SPLIT_v6.0_seed260730,DEVELOPMENT,Legante,260730.0,"3,3'-dinitro-4,4'-bipyrazole bipyrazole",3.0,nitrate,2.0,29.0,63.546,11.0,4.0,d,1.9,legacy_project_dataset,172,,,,,FROZEN_V8_RECORD,,,,,,,,,,
173,"3,3'-dinitro-4,4'-bipyrazole",Bipyrazole,Cu,Cu(OAc)2·H2O,DMF/H2O,Nessuno,120,24.0,0.1,0.1,1.0,Solvothermal,1,,numeric_decimal_standardized;salt_hydrate_separator_standardized;solvent_canonicalized;temperature_numeric_standardized;time_numeric_standardized,,0,INCLUDED,,missing_optional_numeric:Volume solvente,MOF_GROUPED_LIGAND_SPLIT_v6.0_seed260730,DEVELOPMENT,Legante,260730.0,"3,3'-dinitro-4,4'-bipyrazole bipyrazole",1.0,acetate,2.0,29.0,63.546,11.0,4.0,d,1.9,legacy_project_dataset,173,,,,,FROZEN_V8_RECORD,,,,,,,,,,
174,"3,3'-dinitro-4,4'-bipyrazole",Bipyrazole,Cu,Cu(OAc)2·H2O,DMF/H2O,Nessuno,150,48.0,0.1,0.1,1.0,Solvothermal,1,,numeric_decimal_standardized;salt_hydrate_separator_standardized;solvent_canonicalized;temperature_numeric_standardized;time_numeric_standardized,,0,INCLUDED,,missing_optional_numeric:Volume solvente,MOF_GROUPED_LIGAND_SPLIT_v6.0_seed260730,DEVELOPMENT,Legante,260730.0,"3,3'-dinitro-4,4'-bipyrazole bipyrazole",1.0,acetate,2.0,29.0,63.546,11.0,4.0,d,1.9,legacy_project_dataset,174,,,,,FROZEN_V8_RECORD,,,,,,,,,,
175,"3,3'-dinitro-4,4'-bipyrazole",Bipyrazole,Cu,Cu(NO3)2·3H2O,DMF,Nessuno,160,6.0,0.2,0.1,2.0,Solvothermal,2,,numeric_decimal_standardized;salt_hydrate_separator_standardized;temperature_numeric_standardized;time_numeric_standardized,,0,INCLUDED,,missing_optional_numeric:Volume solvente,MOF_GROUPED_LIGAND_SPLIT_v6.0_seed260730,DEVELOPMENT,Legante,260730.0,"3,3'-dinitro-4,4'-bipyrazole bipyrazole",3.0,nitrate,2.0,29.0,63.546,11.0,4.0,d,1.9,legacy_project_dataset,175,,,,,FROZEN_V8_RECORD,,,,,,,,,,
176,"3,3'-dinitro-4,4'-bipyrazole",Bipyrazole,Ni,Ni(OAc)2·4H2O,MeCN,Nessuno,120,6.0,0.2,0.2,1.0,Solvothermal,1,,numeric_decimal_standardized;salt_hydrate_separator_standardized;solvent_canonicalized;temperature_numeric_standardized;time_numeric_standardized,,0,INCLUDED,,missing_optional_numeric:Volume solvente,MOF_GROUPED_LIGAND_SPLIT_v6.0_seed260730,DEVELOPMENT,Legante,260730.0,"3,3'-dinitro-4,4'-bipyrazole bipyrazole",4.0,acetate,2.0,28.0,58.693,10.0,4.0,d,1.91,legacy_project_dataset,176,,,,,FROZEN_V8_RECORD,,,,,,,,,,
177,"3,3'-dinitro-4,4'-bipyrazole",Bipyrazole,Zn,Zn(NO3)2·6H2O,DMF/H2O,Nessuno,160,48.0,0.2,0.1,2.0,Solvothermal,2,,numeric_decimal_standardized;salt_hydrate_separator_standardized;solvent_canonicalized;temperature_numeric_standardized;time_numeric_standardized,,0,INCLUDED,,missing_optional_numeric:Volume solvente,MOF_GROUPED_LIGAND_SPLIT_v6.0_seed260730,DEVELOPMENT,Legante,260730.0,"3,3'-dinitro-4,4'-bipyrazole bipyrazole",6.0,nitrate,2.0,30.0,65.38,12.0,4.0,d,1.65,legacy_project_dataset,177,,,,,FROZEN_V8_RECORD,,,,,,,,,,
178,"3,3'-dinitro-4,4'-bipyrazole",Bipyrazole,Zn,Zn(NO3)2·6H2O,DMF/H2O,Nessuno,160,24.0,0.2,0.2,1.0,Solvothermal,1,,numeric_decimal_standardized;salt_hydrate_separator_standardized;solvent_canonicalized;temperature_numeric_standardized;time_numeric_standardized,,0,INCLUDED,,missing_optional_numeric:Volume solvente,MOF_GROUPED_LIGAND_SPLIT_v6.0_seed260730,DEVELOPMENT,Legante,260730.0,"3,3'-dinitro-4,4'-bipyrazole bipyrazole",6.0,nitrate,2.0,30.0,65.38,12.0,4.0,d,1.65,legacy_project_dataset,178,,,,,FROZEN_V8_RECORD,,,,,,,,,,
179,"3,3'-dinitro-4,4'-bipyrazole",Bipyrazole,Zn,Zn(OAc)2·2H2O,DMF/H2O,Nessuno,120,24.0,0.1,0.1,1.0,Solvothermal,1,,numeric_decimal_standardized;salt_hydrate_separator_standardized;solvent_canonicalized;temperature_numeric_standardized;time_numeric_standardized,,0,INCLUDED,,missing_optional_numeric:Volume solvente,MOF_GROUPED_LIGAND_SPLIT_v6.0_seed260730,DEVELOPMENT,Legante,260730.0,"3,3'-dinitro-4,4'-bipyrazole bipyrazole",2.0,acetate,2.0,30.0,65.38,12.0,4.0,d,1.65,legacy_project_dataset,179,,,,,FROZEN_V8_RECORD,,,,,,,,,,
180,"3,3'-dinitro-4,4'-bipyrazole",Bipyrazole,Zn,Zn(OAc)2·2H2O,DMF/H2O,Nessuno,150,48.0,0.1,0.1,1.0,Solvothermal,1,,numeric_decimal_standardized;salt_hydrate_separator_standardized;solvent_canonicalized;temperature_numeric_standardized;time_numeric_standardized,,0,INCLUDED,,missing_optional_numeric:Volume solvente,MOF_GROUPED_LIGAND_SPLIT_v6.0_seed260730,DEVELOPMENT,Legante,260730.0,"3,3'-dinitro-4,4'-bipyrazole bipyrazole",2.0,acetate,2.0,30.0,65.38,12.0,4.0,d,1.65,legacy_project_dataset,180,,,,,FROZEN_V8_RECORD,,,,,,,,,,
181,"3,3'-dinitro-4,4'-bipyrazole",Bipyrazole,Zn,Zn(NO3)2·6H2O,DMF/H2O,Nessuno,160,24.0,0.1,0.2,0.5,Solvothermal,2,,salt_hydrate_separator_standardized;solvent_canonicalized;temperature_numeric_standardized;time_numeric_standardized,,0,INCLUDED,,missing_optional_numeric:Volume solvente,MOF_GROUPED_LIGAND_SPLIT_v6.0_seed260730,DEVELOPMENT,Legante,260730.0,"3,3'-dinitro-4,4'-bipyrazole bipyrazole",6.0,nitrate,2.0,30.0,65.38,12.0,4.0,d,1.65,legacy_project_dataset,181,,,,,FROZEN_V8_RECORD,,,,,,,,,,
182,"3,3'-dinitro-4,4'-bipyrazole",Bipyrazole,Zn,Zn(NO3)2·6H2O,DMF,Nessuno,160,6.0,0.2,0.1,2.0,Solvothermal,2,,numeric_decimal_standardized;salt_hydrate_separator_standardized;temperature_numeric_standardized;time_numeric_standardized,,0,INCLUDED,,missing_optional_numeric:Volume solvente,MOF_GROUPED_LIGAND_SPLIT_v6.0_seed260730,DEVELOPMENT,Legante,260730.0,"3,3'-dinitro-4,4'-bipyrazole bipyrazole",6.0,nitrate,2.0,30.0,65.38,12.0,4.0,d,1.65,legacy_project_dataset,182,,,,,FROZEN_V8_RECORD,,,,,,,,,,
183,"3,3'-dinitro-4,4'-bipyrazole",Bipyrazole,Zr,ZrCl4,DMF,Nessuno,120,48.0,0.1,0.1,1.0,Solvothermal,1,,numeric_decimal_standardized;temperature_numeric_standardized;time_numeric_standardized,,0,INCLUDED,,missing_optional_numeric:Volume solvente,MOF_GROUPED_LIGAND_SPLIT_v6.0_seed260730,DEVELOPMENT,Legante,260730.0,"3,3'-dinitro-4,4'-bipyrazole bipyrazole",0.0,chloride,4.0,40.0,91.224,4.0,5.0,d,1.33,legacy_project_dataset,183,,,,,FROZEN_V8_RECORD,,,,,,,,,,
184,"3,3'-dinitro-4,4'-bipyrazole",Bipyrazole,Zr,ZrCl4,DMF,H2O-Et3N,120,48.0,0.1,0.1,1.0,Solvothermal,1,,numeric_decimal_standardized;temperature_numeric_standardized;time_numeric_standardized,,0,INCLUDED,,missing_optional_numeric:Volume solvente,MOF_GROUPED_LIGAND_SPLIT_v6.0_seed260730,DEVELOPMENT,Legante,260730.0,"3,3'-dinitro-4,4'-bipyrazole bipyrazole",0.0,chloride,4.0,40.0,91.224,4.0,5.0,d,1.33,legacy_project_dataset,184,,,,,FROZEN_V8_RECORD,,,,,,,,,,
185,"3,5-diamino-4,4'-bipyrazole",Bipyrazole,Ag,AgNO3,DMF,Nessuno,100,1.5,0.15,0.15,1.0,Solvothermal,1,,numeric_decimal_standardized;temperature_numeric_standardized,,0,INCLUDED,,missing_optional_numeric:Volume solvente,MOF_GROUPED_LIGAND_SPLIT_v6.0_seed260730,DEVELOPMENT,Legante,260730.0,"3,5-diamino-4,4'-bipyrazole bipyrazole",0.0,nitrate,,47.0,107.868,11.0,5.0,d,1.93,legacy_project_dataset,185,,,,,FROZEN_V8_RECORD,,,,,,,,,,
186,"3,5-diamino-4,4'-bipyrazole",Bipyrazole,Ag,AgNO3,DMF/MeCN,Nessuno,100,0.45,0.15,0.15,1.0,Solvothermal,1,,numeric_decimal_standardized;temperature_numeric_standardized,,0,INCLUDED,,missing_optional_numeric:Volume solvente,MOF_GROUPED_LIGAND_SPLIT_v6.0_seed260730,DEVELOPMENT,Legante,260730.0,"3,5-diamino-4,4'-bipyrazole bipyrazole",0.0,nitrate,,47.0,107.868,11.0,5.0,d,1.93,legacy_project_dataset,186,,,,,FROZEN_V8_RECORD,,,,,,,,,,
187,"3,5-diamino-4,4'-bipyrazole",Bipyrazole,Ag,AgNO3,DMF/MeCN,Nessuno,100,1.0,0.15,0.15,1.0,Solvothermal,1,,numeric_decimal_standardized;temperature_numeric_standardized;time_numeric_standardized,,0,INCLUDED,,missing_optional_numeric:Volume solvente,MOF_GROUPED_LIGAND_SPLIT_v6.0_seed260730,DEVELOPMENT,Legante,260730.0,"3,5-diamino-4,4'-bipyrazole bipyrazole",0.0,nitrate,,47.0,107.868,11.0,5.0,d,1.93,legacy_project_dataset,187,,,,,FROZEN_V8_RECORD,,,,,,,,,,
188,"3,5-diamino-4,4'-bipyrazole",Bipyrazole,Ag,AgNO3,DMF/MeCN,Nessuno,80,24.0,0.15,0.15,1.0,Solvothermal,1,,numeric_decimal_standardized;temperature_numeric_standardized;time_numeric_standardized,,0,INCLUDED,,missing_optional_numeric:Volume solvente,MOF_GROUPED_LIGAND_SPLIT_v6.0_seed260730,DEVELOPMENT,Legante,260730.0,"3,5-diamino-4,4'-bipyrazole bipyrazole",0.0,nitrate,,47.0,107.868,11.0,5.0,d,1.93,legacy_project_dataset,188,,,,,FROZEN_V8_RECORD,,,,,,,,,,
189,"3,5-diamino-4,4'-bipyrazole",Bipyrazole,Ag,Ag2O,MeOH/NH3,Nessuno,120,115.0,0.15,0.15,1.0,Solvothermal,1,,numeric_decimal_standardized;temperature_numeric_standardized;time_numeric_standardized,,0,INCLUDED,,missing_optional_numeric:Volume solvente,MOF_GROUPED_LIGAND_SPLIT_v6.0_seed260730,DEVELOPMENT,Legante,260730.0,"3,5-diamino-4,4'-bipyrazole bipyrazole",0.0,oxide,,47.0,107.868,11.0,5.0,d,1.93,legacy_project_dataset,189,,,,,FROZEN_V8_RECORD,,,,,,,,,,
190,"3,5-diamino-4,4'-bipyrazole",Bipyrazole,Ag,AgNO3,MeOH,Nessuno,120,24.0,0.2,0.2,1.0,Solvothermal,1,,numeric_decimal_standardized;temperature_numeric_standardized;time_numeric_standardized,,0,INCLUDED,,missing_optional_numeric:Volume solvente,MOF_GROUPED_LIGAND_SPLIT_v6.0_seed260730,DEVELOPMENT,Legante,260730.0,"3,5-diamino-4,4'-bipyrazole bipyrazole",0.0,nitrate,,47.0,107.868,11.0,5.0,d,1.93,legacy_project_dataset,190,,,,,FROZEN_V8_RECORD,,,,,,,,,,
191,"3,5-diamino-4,4'-bipyrazole",Bipyrazole,Ag,AgNO3,DMF/MeOH,Nessuno,120,24.0,0.2,0.2,1.0,Solvothermal,1,,numeric_decimal_standardized;temperature_numeric_standardized;time_numeric_standardized,,0,INCLUDED,,missing_optional_numeric:Volume solvente,MOF_GROUPED_LIGAND_SPLIT_v6.0_seed260730,DEVELOPMENT,Legante,260730.0,"3,5-diamino-4,4'-bipyrazole bipyrazole",0.0,nitrate,,47.0,107.868,11.0,5.0,d,1.93,legacy_project_dataset,191,,,,,FROZEN_V8_RECORD,,,,,,,,,,
192,"3,5-diamino-4,4'-bipyrazole",Bipyrazole,Al,Al(NO3)3∙9H2O,DMF,Nessuno,140,24.0,0.2,0.2,1.0,Solvothermal,1,,numeric_decimal_standardized;temperature_numeric_standardized;time_numeric_standardized,,0,INCLUDED,,missing_optional_numeric:Volume solvente,MOF_GROUPED_LIGAND_SPLIT_v6.0_seed260730,DEVELOPMENT,Legante,260730.0,"3,5-diamino-4,4'-bipyrazole bipyrazole",1.0,nitrate,3.0,13.0,26.982,13.0,3.0,p,1.61,legacy_project_dataset,192,,,,,FROZEN_V8_RECORD,,,,,,,,,,
193,"3,5-diamino-4,4'-bipyrazole",Bipyrazole,Cd,Cd(NO3)2·4H2O,DMF/H2O,Nessuno,160,72.0,0.3,0.3,1.0,Solvothermal,1,,numeric_decimal_standardized;salt_hydrate_separator_standardized;temperature_numeric_standardized;time_numeric_standardized,,0,INCLUDED,,missing_optional_numeric:Volume solvente,MOF_GROUPED_LIGAND_SPLIT_v6.0_seed260730,DEVELOPMENT,Legante,260730.0,"3,5-diamino-4,4'-bipyrazole bipyrazole",4.0,nitrate,2.0,48.0,112.414,12.0,5.0,d,1.69,legacy_project_dataset,193,,,,,FROZEN_V8_RECORD,,,,,,,,,,
194,"3,5-diamino-4,4'-bipyrazole",Bipyrazole,Cd,Cd(NO3)2·4H2O,DMF,Nessuno,140,72.0,0.2,0.1,2.0,Solvothermal,1,,numeric_decimal_standardized;salt_hydrate_separator_standardized;temperature_numeric_standardized;time_numeric_standardized,,0,INCLUDED,,missing_optional_numeric:Volume solvente,MOF_GROUPED_LIGAND_SPLIT_v6.0_seed260730,DEVELOPMENT,Legante,260730.0,"3,5-diamino-4,4'-bipyrazole bipyrazole",4.0,nitrate,2.0,48.0,112.414,12.0,5.0,d,1.69,legacy_project_dataset,194,,,,,FROZEN_V8_RECORD,,,,,,,,,,
195,"3,5-diamino-4,4'-bipyrazole",Bipyrazole,Cd,Cd(NO3)2·4H2O,DMF,Nessuno,140,72.0,0.48,0.2,2.4,Solvothermal,2,,salt_hydrate_separator_standardized;temperature_numeric_standardized;time_numeric_standardized,,0,INCLUDED,,missing_optional_numeric:Volume solvente,MOF_GROUPED_LIGAND_SPLIT_v6.0_seed260730,DEVELOPMENT,Legante,260730.0,"3,5-diamino-4,4'-bipyrazole bipyrazole",4.0,nitrate,2.0,48.0,112.414,12.0,5.0,d,1.69,legacy_project_dataset,195,,,,,FROZEN_V8_RECORD,,,,,,,,,,
196,"3,5-diamino-4,4'-bipyrazole",Bipyrazole,Cd,Cd(NO3)2·4H2O,DMF,Nessuno,140,48.0,1.0,0.5,2.0,Solvothermal,1,,numeric_decimal_standardized;salt_hydrate_separator_standardized;temperature_numeric_standardized;time_numeric_standardized,,0,INCLUDED,,missing_optional_numeric:Volume solvente,MOF_GROUPED_LIGAND_SPLIT_v6.0_seed260730,DEVELOPMENT,Legante,260730.0,"3,5-diamino-4,4'-bipyrazole bipyrazole",4.0,nitrate,2.0,48.0,112.414,12.0,5.0,d,1.69,legacy_project_dataset,196,,,,,FROZEN_V8_RECORD,,,,,,,,,,
197,"3,5-diamino-4,4'-bipyrazole",Bipyrazole,Cd,Cd(OAc)2·2H2O,DMF/H2O,Nessuno,140,48.0,0.2,0.1,2.0,Solvothermal,1,,numeric_decimal_standardized;salt_hydrate_separator_standardized;temperature_numeric_standardized;time_numeric_standardized,,0,INCLUDED,,missing_optional_numeric:Volume solvente,MOF_GROUPED_LIGAND_SPLIT_v6.0_seed260730,DEVELOPMENT,Legante,260730.0,"3,5-diamino-4,4'-bipyrazole bipyrazole",2.0,acetate,2.0,48.0,112.414,12.0,5.0,d,1.69,legacy_project_dataset,197,,,,,FROZEN_V8_RECORD,,,,,,,,,,
198,"3,5-diamino-4,4'-bipyrazole",Bipyrazole,Cd,Cd(NO3)2·4H2O,DMF/H2O,Nessuno,140,120.0,0.2,0.1,2.0,Solvothermal,1,,numeric_decimal_standardized;salt_hydrate_separator_standardized;temperature_numeric_standardized;time_numeric_standardized,,0,INCLUDED,,missing_optional_numeric:Volume solvente,MOF_GROUPED_LIGAND_SPLIT_v6.0_seed260730,DEVELOPMENT,Legante,260730.0,"3,5-diamino-4,4'-bipyrazole bipyrazole",4.0,nitrate,2.0,48.0,112.414,12.0,5.0,d,1.69,legacy_project_dataset,198,,,,,FROZEN_V8_RECORD,,,,,,,,,,
199,"3,5-diamino-4,4'-bipyrazole",Bipyrazole,Co,Co(OAc)2·4H2O,ButOH,Nessuno,130,48.0,0.2,0.2,1.0,Solvothermal,1,,numeric_decimal_standardized;salt_hydrate_separator_standardized;temperature_numeric_standardized;time_numeric_standardized,,0,INCLUDED,,missing_optional_numeric:Volume solvente,MOF_GROUPED_LIGAND_SPLIT_v6.0_seed260730,DEVELOPMENT,Legante,260730.0,"3,5-diamino-4,4'-bipyrazole bipyrazole",4.0,acetate,2.0,27.0,58.933,9.0,4.0,d,1.88,legacy_project_dataset,199,,,,,FROZEN_V8_RECORD,,,,,,,,,,
200,"3,5-diamino-4,4'-bipyrazole",Bipyrazole,Co,Co(OAc)2·4H2O,ButOH,Nessuno,110,72.0,0.2,0.2,1.0,Solvothermal,1,,numeric_decimal_standardized;salt_hydrate_separator_standardized;temperature_numeric_standardized;time_numeric_standardized,,0,INCLUDED,,missing_optional_numeric:Volume solvente,MOF_GROUPED_LIGAND_SPLIT_v6.0_seed260730,DEVELOPMENT,Legante,260730.0,"3,5-diamino-4,4'-bipyrazole bipyrazole",4.0,acetate,2.0,27.0,58.933,9.0,4.0,d,1.88,legacy_project_dataset,200,,,,,FROZEN_V8_RECORD,,,,,,,,,,
201,"3,5-diamino-4,4'-bipyrazole",Bipyrazole,Co,Co(OAc)2·4H2O,DMF,Nessuno,120,3.0,0.5,0.5,1.0,Solvothermal,1,,numeric_decimal_standardized;salt_hydrate_separator_standardized;temperature_numeric_standardized;time_numeric_standardized,,0,INCLUDED,,missing_optional_numeric:Volume solvente,MOF_GROUPED_LIGAND_SPLIT_v6.0_seed260730,DEVELOPMENT,Legante,260730.0,"3,5-diamino-4,4'-bipyrazole bipyrazole",4.0,acetate,2.0,27.0,58.933,9.0,4.0,d,1.88,legacy_project_dataset,201,,,,,FROZEN_V8_RECORD,,,,,,,,,,
202,"3,5-diamino-4,4'-bipyrazole",Bipyrazole,Co,Co(OAc)2·4H2O,DMF,Nessuno,120,24.0,0.2,0.2,1.0,Solvothermal,1,,numeric_decimal_standardized;salt_hydrate_separator_standardized;temperature_numeric_standardized;time_numeric_standardized;exact_duplicate_candidate,DUP_005,0,INCLUDED,,duplicate_representative_retained;missing_optional_numeric:Volume solvente,MOF_GROUPED_LIGAND_SPLIT_v6.0_seed260730,DEVELOPMENT,Legante,260730.0,"3,5-diamino-4,4'-bipyrazole bipyrazole",4.0,acetate,2.0,27.0,58.933,9.0,4.0,d,1.88,legacy_project_dataset,202,,,,,FROZEN_V8_RECORD,,,,,,,,,,
203,"3,5-diamino-4,4'-bipyrazole",Bipyrazole,Co,Co(OAc)2·4H2O,EtOH,Nessuno,70,72.0,0.2,0.2,1.0,Solvothermal,1,,numeric_decimal_standardized;salt_hydrate_separator_standardized;temperature_numeric_standardized;time_numeric_standardized,,0,INCLUDED,,missing_optional_numeric:Volume solvente,MOF_GROUPED_LIGAND_SPLIT_v6.0_seed260730,DEVELOPMENT,Legante,260730.0,"3,5-diamino-4,4'-bipyrazole bipyrazole",4.0,acetate,2.0,27.0,58.933,9.0,4.0,d,1.88,legacy_project_dataset,203,,,,,FROZEN_V8_RECORD,,,,,,,,,,
204,"3,5-diamino-4,4'-bipyrazole",Bipyrazole,Co,Co(OAc)2·4H2O,NH3 28%,Nessuno,70,24.0,0.2,0.2,1.0,Solvothermal,1,,numeric_decimal_standardized;salt_hydrate_separator_standardized;temperature_numeric_standardized;time_numeric_standardized,,0,INCLUDED,,missing_optional_numeric:Volume solvente,MOF_GROUPED_LIGAND_SPLIT_v6.0_seed260730,DEVELOPMENT,Legante,260730.0,"3,5-diamino-4,4'-bipyrazole bipyrazole",4.0,acetate,2.0,27.0,58.933,9.0,4.0,d,1.88,legacy_project_dataset,204,,,,,FROZEN_V8_RECORD,,,,,,,,,,
205,"3,5-diamino-4,4'-bipyrazole",Bipyrazole,Co,Co(OAc)2·4H2O,DMF,Nessuno,160,24.0,0.2,0.2,1.0,Solvothermal,1,,numeric_decimal_standardized;salt_hydrate_separator_standardized;temperature_numeric_standardized;time_numeric_standardized;exact_duplicate_candidate,DUP_006,0,INCLUDED,,duplicate_representative_retained;missing_optional_numeric:Volume solvente,MOF_GROUPED_LIGAND_SPLIT_v6.0_seed260730,DEVELOPMENT,Legante,260730.0,"3,5-diamino-4,4'-bipyrazole bipyrazole",4.0,acetate,2.0,27.0,58.933,9.0,4.0,d,1.88,legacy_project_dataset,205,,,,,FROZEN_V8_RECORD,,,,,,,,,,
