Repository: marcofrancucci25-cloud/synthesis-prediction

## Version 9.5.0

Updated ligand identity card with a 2D RDKit structure, clean molecular identifiers, key descriptors, and expandable technical details.

# MOF Synthesis Assistant v9.2

Interactive Streamlit application for literature-aware MOF synthesis prediction and condition prioritization.

## Deploy on Streamlit Community Cloud

- Repository branch: `main`
- Main file: `app.py`
- Recommended Python: 3.12 or 3.13

The application requires outbound HTTPS access to resolve chemical names. Direct SMILES input and the predictive core remain available without the external resolver.

File: data/v13_source_rare_earth_landscape.csv (part 2 of 3)
Sample#,SampleID,Metal,Linker,AA Conc,Temp,first_hetero_h,first_solid_h,first_hetero_or_solid_h,Primary Phase,Secondary Phase
655,MG2-83-39,Eu,BTC,2,60,0.242,0.242,0.242,CAQFEI,n/a
656,MG2-83-40,Eu,Trimellitic,2,60,1.336,1.336,1.336,SEVWEV,n/a
657,MG2-83-41,Eu,Pyromellitic,2,60,2.252,0.799,0.799,RIVSOH_011,unknown phase
658,MG2-83-42,Eu,Mellitic,2,60,0.261,0.261,0.261,LAXGOH02,n/a
659,MG2-83-43,Eu,BDC,5,60,,,,no solid product,n/a
660,MG2-83-44,Eu,Phthalic,5,60,,,,no solid product,n/a
661,MG2-83-45,Eu,Isophthalic,5,60,,,,no solid product,n/a
662,MG2-83-46,Eu,BTC,5,60,0.287,0.287,0.287,CAQFEI,unknown phase
663,MG2-83-47,Eu,Trimellitic,5,60,14.292,14.292,14.292,ROWZEM,n/a
664,MG2-83-48,Eu,Pyromellitic,5,60,2.296,4.295,2.296,RIVSOH_011,unknown phase
665,MG2-83-49,Eu,Mellitic,5,60,1.393,0.306,0.306,unknown phase,n/a
666,MG2-83-50,Eu,BDC,10,60,,,,no solid product,n/a
667,MG2-83-51,Eu,Phthalic,10,60,,,,no solid product,n/a
668,MG2-83-52,Eu,Isophthalic,10,60,,,,no solid product,n/a
669,MG2-83-53,Eu,BTC,10,60,4.326,0.331,0.331,CAQFEI,n/a
670,MG2-83-54,Eu,Trimellitic,10,60,19.336,19.336,19.336,ROWZEM,n/a
671,MG2-83-55,Eu,Pyromellitic,10,60,10.343,14.344,10.343,RIVSOH_011,n/a
672,MG2-83-56,Eu,Mellitic,10,60,4.346,0.351,0.351,unknown phase,n/a
673,MG2-83-57,Gd,BDC,0,60,,,,no solid product,n/a
674,MG2-83-58,Gd,Phthalic,0,60,,,,no solid product,n/a
675,MG2-83-59,Gd,Isophthalic,0,60,,,,no solid product,n/a
676,MG2-83-60,Gd,BTC,0,60,0.376,0.376,0.376,CAQFEI,n/a
677,MG2-83-61,Gd,Trimellitic,0,60,0.383,0.926,0.383,VOYWUB,n/a
678,MG2-83-62,Gd,Pyromellitic,0,60,0.931,0.931,0.931,unknown phase,n/a
679,MG2-83-63,Gd,Mellitic,0,60,0.395,0.395,0.395,LAXGOH01,n/a
680,MG2-83-64,Gd,BDC,2,60,,,,no solid product,n/a
681,MG2-83-65,Gd,Phthalic,2,60,,,,no solid product,n/a
682,MG2-83-66,Gd,Isophthalic,2,60,,,,no solid product,n/a
683,MG2-83-67,Gd,BTC,2,60,0.421,0.421,0.421,CAQFEI,n/a
684,MG2-83-68,Gd,Trimellitic,2,60,0.97,1.514,0.97,ROWZEM,n/a
685,MG2-83-69,Gd,Pyromellitic,2,60,1.521,14.432,1.521,RIVSOH_011,n/a
686,MG2-83-70,Gd,Mellitic,2,60,,0.44,0.44,LAXGOH01,n/a
687,MG2-83-71,Gd,BDC,5,60,,,,no solid product,n/a
688,MG2-83-72,Gd,Phthalic,5,60,,,,no solid product,n/a
689,MG2-83-73,Gd,Isophthalic,5,60,,,,no solid product,n/a
690,MG2-83-74,Gd,BTC,5,60,0.466,0.466,0.466,CAQFEI,n/a
691,MG2-83-75,Gd,Trimellitic,5,60,,,,ROWZEM,n/a
692,MG2-83-76,Gd,Pyromellitic,5,60,,4.473,4.473,RIVSOH_011,unknown phase
693,MG2-83-77,Gd,Mellitic,5,60,0.485,0.485,0.485,CUDQOL01,n/a
694,MG2-83-78,Gd,BDC,10,60,,,,no solid product,n/a
695,MG2-83-79,Gd,Phthalic,10,60,,10.496,10.496,no solid product,n/a
696,MG2-83-80,Gd,Isophthalic,10,60,,,,no solid product,n/a
697,MG2-83-81,Gd,BTC,10,60,4.504,4.504,4.504,CAQFEI,n/a
698,MG2-83-82,Gd,Trimellitic,10,60,,,,ROWZEM,n/a
699,MG2-83-83,Gd,Pyromellitic,10,60,,14.521,14.521,RIVSOH_011,n/a
700,MG2-83-84,Gd,Mellitic,10,60,0.53,0.53,0.53,LAXGOH02,n/a
701,MG2-84-01,Tb,BDC,0,60,,,,no solid product,n/a
702,MG2-84-02,Tb,Phthalic,0,60,,,,no solid product,n/a
703,MG2-84-03,Tb,Isophthalic,0,60,,,,no solid product,n/a
704,MG2-84-04,Tb,BTC,0,60,0.018,0.018,0.018,CAQFEI,n/a
705,MG2-84-05,Tb,Trimellitic,0,60,0.023,0.546,0.023,ROWZEM,n/a
706,MG2-84-06,Tb,Pyromellitic,0,60,,10.029,10.029,unknown phase,NU-2504
707,MG2-84-07,Tb,Mellitic,0,60,0.559,0.036,0.036,ZOMKAP02,n/a
708,MG2-84-08,Tb,BDC,2,60,,,,no solid product,n/a
709,MG2-84-09,Tb,Phthalic,2,60,,,,no solid product,n/a
710,MG2-84-10,Tb,Isophthalic,2,60,,,,no solid product,n/a
711,MG2-84-11,Tb,BTC,2,60,0.06,0.584,0.06,CAQFEI,n/a
712,MG2-84-12,Tb,Trimellitic,2,60,2.066,4.064,2.066,ROWZEM,n/a
713,MG2-84-13,Tb,Pyromellitic,2,60,,4.07,4.07,RIVSOH,n/a
714,MG2-84-14,Tb,Mellitic,2,60,0.078,0.078,0.078,ZOMKAP02,n/a
715,MG2-84-15,Tb,BDC,5,60,,,,no solid product,n/a
716,MG2-84-16,Tb,Phthalic,5,60,,,,no solid product,n/a
717,MG2-84-17,Tb,Isophthalic,5,60,,,,no solid product,n/a
718,MG2-84-18,Tb,BTC,5,60,0.102,0.627,0.102,CAQFEI,n/a
719,MG2-84-19,Tb,Trimellitic,5,60,14.109,4.107,4.107,ROWZEM,n/a
720,MG2-84-20,Tb,Pyromellitic,5,60,,19.115,19.115,NU-2504,unknown phase
721,MG2-84-21,Tb,Mellitic,5,60,0.122,0.122,0.122,ZOMKAP02,n/a
722,MG2-84-22,Tb,BDC,10,60,,,,no solid product,n/a
723,MG2-84-23,Tb,Phthalic,10,60,,,,no solid product,n/a
724,MG2-84-24,Tb,Isophthalic,10,60,,,,no solid product,n/a
725,MG2-84-25,Tb,BTC,10,60,,,,CAQFEI,n/a
726,MG2-84-26,Tb,Trimellitic,10,60,19.153,,19.153,ROWZEM,n/a
727,MG2-84-27,Tb,Pyromellitic,10,60,,19.159,19.159,RIVSOH_011,unknown phase
728,MG2-84-28,Tb,Mellitic,10,60,0.165,0.165,0.165,ZOMKAP02,n/a
729,MG2-84-29,Dy,BDC,0,60,,,,no solid product,n/a
730,MG2-84-30,Dy,Phthalic,0,60,,,,no solid product,n/a
731,MG2-84-31,Dy,Isophthalic,0,60,,,,no solid product,n/a
732,MG2-84-32,Dy,BTC,0,60,0.189,0.189,0.189,RAVJUV,n/a
733,MG2-84-33,Dy,Trimellitic,0,60,0.72,1.244,0.72,VOYWUB,n/a
734,MG2-84-34,Dy,Pyromellitic,0,60,2.2,,2.2,UZATAR,n/a
735,MG2-84-35,Dy,Mellitic,0,60,0.732,0.207,0.207,LAXGOH01,n/a
736,MG2-84-36,Dy,BDC,2,60,,,,no solid product,n/a
737,MG2-84-37,Dy,Phthalic,2,60,,,,no solid product,n/a
738,MG2-84-38,Dy,Isophthalic,2,60,,,,no solid product,n/a
739,MG2-84-39,Dy,BTC,2,60,2.23,6.229,2.23,RAVJUV,n/a
740,MG2-84-40,Dy,Trimellitic,2,60,4.238,2.236,2.236,VOYWUB,n/a
741,MG2-84-41,Dy,Pyromellitic,2,60,,,,NU-2504,unknown phase
742,MG2-84-42,Dy,Mellitic,2,60,0.25,0.25,0.25,LAXGOH01,n/a
743,MG2-84-43,Dy,BDC,5,60,,,,no solid product,n/a
744,MG2-84-44,Dy,Phthalic,5,60,,,,no solid product,n/a
745,MG2-84-45,Dy,Isophthalic,5,60,,,,no solid product,n/a
746,MG2-84-46,Dy,BTC,5,60,14.275,0.799,0.799,CAQFEI,n/a
747,MG2-84-47,Dy,Trimellitic,5,60,,,,ROWZEM,n/a
748,MG2-84-48,Dy,Pyromellitic,5,60,,4.287,4.287,NU-2504,unknown phase
749,MG2-84-49,Dy,Mellitic,5,60,0.294,0.294,0.294,LAXGOH01,n/a
750,MG2-84-50,Dy,BDC,10,60,,,,no solid product,n/a
751,MG2-84-51,Dy,Phthalic,10,60,,,,no solid product,n/a
752,MG2-84-52,Dy,Isophthalic,10,60,,,,no solid product,n/a
753,MG2-84-53,Dy,BTC,10,60,,,,no solid product,n/a
754,MG2-84-54,Dy,Trimellitic,10,60,14.324,19.326,14.324,ROWZEM,n/a
755,MG2-84-55,Dy,Pyromellitic,10,60,,,,NU-2504,unknown phase
756,MG2-84-56,Dy,Mellitic,10,60,0.336,0.336,0.336,CUDQOL01,n/a
757,MG2-84-57,Ho,BDC,0,60,,,,no solid product,n/a
758,MG2-84-58,Ho,Phthalic,0,60,,0.349,0.349,no solid product,n/a
759,MG2-84-59,Ho,Isophthalic,0,60,,,,no solid product,n/a
760,MG2-84-60,Ho,BTC,0,60,0.885,0.361,0.361,CAQFEI,n/a
761,MG2-84-61,Ho,Trimellitic,0,60,0.891,1.417,0.891,VOYWUB,n/a
762,MG2-84-62,Ho,Pyromellitic,0,60,,,,NU-2504,UZATAR
763,MG2-84-63,Ho,Mellitic,0,60,0.38,0.38,0.38,ZOMKAP02,TUMHAK
764,MG2-84-64,Ho,BDC,2,60,,,,no solid product,n/a
765,MG2-84-65,Ho,Phthalic,2,60,,,,no solid product,n/a
766,MG2-84-66,Ho,Isophthalic,2,60,,,,no solid product,n/a
767,MG2-84-67,Ho,BTC,2,60,,,,CAQFEI,n/a
768,MG2-84-68,Ho,Trimellitic,2,60,0.934,,0.934,VOYWUB,n/a
769,MG2-84-69,Ho,Pyromellitic,2,60,,,,NU-2504,unknown phase
770,MG2-84-70,Ho,Mellitic,2,60,0.422,0.422,0.422,ZOMKAP02,TUMHAK
771,MG2-84-71,Ho,BDC,5,60,,,,no solid product,n/a
772,MG2-84-72,Ho,Phthalic,5,60,,,,no solid product,n/a
773,MG2-84-73,Ho,Isophthalic,5,60,,,,no solid product,n/a
774,MG2-84-74,Ho,BTC,5,60,,,,CAQFEI,n/a
775,MG2-84-75,Ho,Trimellitic,5,60,,14.453,14.453,VOYWUB,n/a
776,MG2-84-76,Ho,Pyromellitic,5,60,,,,NU-2504,unknown phase
777,MG2-84-77,Ho,Mellitic,5,60,0.464,0.464,0.464,CUDQOL03,unknown phase
778,MG2-84-78,Ho,BDC,10,60,,,,no solid product,n/a
779,MG2-84-79,Ho,Phthalic,10,60,,,,no solid product,n/a
780,MG2-84-80,Ho,Isophthalic,10,60,,,,no solid product,n/a
781,MG2-84-81,Ho,BTC,10,60,,,,no solid product,n/a
782,MG2-84-82,Ho,Trimellitic,10,60,,,,VOYWUB,n/a
783,MG2-84-83,Ho,Pyromellitic,10,60,,6.5,6.5,NU-2504,unknown phase
784,MG2-84-84,Ho,Mellitic,10,60,0.508,0.508,0.508,unknown phase,n/a
785,MG2-85-01,Er,BDC,0,60,,,,no solid product,n/a
786,MG2-85-02,Er,Phthalic,0,60,,0.534,0.534,no solid product,n/a
787,MG2-85-03,Er,Isophthalic,0,60,,,,no solid product,n/a
788,MG2-85-04,Er,BTC,0,60,1.071,1.071,1.071,unknown phase,n/a
789,MG2-85-05,Er,Trimellitic,0,60,0.552,2.024,0.552,VOYWUB,n/a
790,MG2-85-06,Er,Pyromellitic,0,60,1.083,1.083,1.083,NU-2504,unknown phase
791,MG2-85-07,Er,Mellitic,0,60,1.09,0.036,0.036,TUMHAK,unknown phase
792,MG2-85-08,Er,BDC,2,60,,0.042,0.042,no solid product,n/a
793,MG2-85-09,Er,Phthalic,2,60,,,,no solid product,n/a
794,MG2-85-10,Er,Isophthalic,2,60,,,,no solid product,n/a
795,MG2-85-11,Er,BTC,2,60,,,,unknown phase,n/a
796,MG2-85-12,Er,Trimellitic,2,60,,19.066,19.066,VOYWUB,n/a
797,MG2-85-13,Er,Pyromellitic,2,60,10.073,1.126,1.126,UZATAR,NU-2504
798,MG2-85-14,Er,Mellitic,2,60,0.079,0.079,0.079,TUMHAK,unknown phase
799,MG2-85-15,Er,BDC,5,60,,,,no solid product,n/a
800,MG2-85-16,Er,Phthalic,5,60,,,,no solid product,n/a
801,MG2-85-17,Er,Isophthalic,5,60,,,,no solid product,n/a
802,MG2-85-18,Er,BTC,5,60,,,,no solid product,n/a
803,MG2-85-19,Er,Trimellitic,5,60,10.111,14.11,10.111,VOYWUB,NU-2501
804,MG2-85-20,Er,Pyromellitic,5,60,1.17,2.116,1.17,NU-2504,UZATAR
805,MG2-85-21,Er,Mellitic,5,60,1.176,0.123,0.123,TUMHAK,n/a
806,MG2-85-22,Er,BDC,10,60,,,,no solid product,n/a
807,MG2-85-23,Er,Phthalic,10,60,,,,no solid product,n/a
808,MG2-85-24,Er,Isophthalic,10,60,,,,no solid product,n/a
809,MG2-85-25,Er,BTC,10,60,,,,unknown phase,n/a
810,MG2-85-26,Er,Trimellitic,10,60,,,,VOYWUB,unknown phase
811,MG2-85-27,Er,Pyromellitic,10,60,,10.16,10.16,NU-2504,unknown phase
812,MG2-85-28,Er,Mellitic,10,60,0.167,0.167,0.167,TUMHAK,n/a
813,MG2-85-29,Tm,BDC,0,60,,,,no solid product,n/a
814,MG2-85-30,Tm,Phthalic,0,60,,,,no solid product,n/a
815,MG2-85-31,Tm,Isophthalic,0,60,,,,no solid product,n/a
816,MG2-85-32,Tm,BTC,0,60,1.243,1.243,1.243,unknown phase,n/a
817,MG2-85-33,Tm,Trimellitic,0,60,2.196,2.196,2.196,VOYWUB,n/a
818,MG2-85-34,Tm,Pyromellitic,0,60,,2.203,2.203,NU-2505,NU-2504
819,MG2-85-35,Tm,Mellitic,0,60,0.21,0.21,0.21,TUMHAK,n/a
820,MG2-85-36,Tm,BDC,2,60,,,,no solid product,n/a
821,MG2-85-37,Tm,Phthalic,2,60,,,,no solid product,n/a
822,MG2-85-38,Tm,Isophthalic,2,60,,,,no solid product,n/a
823,MG2-85-39,Tm,BTC,2,60,,,,no solid product,n/a
824,MG2-85-40,Tm,Trimellitic,2,60,,,,VOYWUB,NU-2501
825,MG2-85-41,Tm,Pyromellitic,2,60,,6.244,6.244,MITGOL,NU-2505
826,MG2-85-42,Tm,Mellitic,2,60,0.779,0.253,0.253,TUMHAK,unknown phase
827,MG2-85-43,Tm,BDC,5,60,,,,no solid product,n/a
828,MG2-85-44,Tm,Phthalic,5,60,,,,no solid product,n/a
829,MG2-85-45,Tm,Isophthalic,5,60,,,,no solid product,n/a
830,MG2-85-46,Tm,BTC,5,60,,,,no crystalline product,n/a
831,MG2-85-47,Tm,Trimellitic,5,60,14.281,,14.281,NU-2501,unknown phase
832,MG2-85-48,Tm,Pyromellitic,5,60,2.287,2.287,2.287,UZATAR,NU-2504
833,MG2-85-49,Tm,Mellitic,5,60,0.297,0.297,0.297,TUMHAK,unknown phase
834,MG2-85-50,Tm,BDC,10,60,,,,no solid product,n/a
835,MG2-85-51,Tm,Phthalic,10,60,,,,no solid product,n/a
836,MG2-85-52,Tm,Isophthalic,10,60,,,,no solid product,n/a
837,MG2-85-53,Tm,BTC,10,60,,,,NU-2503,n/a
838,MG2-85-54,Tm,Trimellitic,10,60,,,,no crystalline product,n/a
839,MG2-85-55,Tm,Pyromellitic,10,60,,,,NU-2504,NU-2505
840,MG2-85-56,Tm,Mellitic,10,60,0.341,0.341,0.341,TUMHAK,unknown phase
841,MG2-85-57,Yb,BDC,0,60,,,,no solid product,n/a
842,MG2-85-58,Yb,Phthalic,0,60,,,,no solid product,n/a
843,MG2-85-59,Yb,Isophthalic,0,60,,6.356,6.356,no solid product,n/a
844,MG2-85-60,Yb,BTC,0,60,2.36,2.36,2.36,unknown phase,n/a
845,MG2-85-61,Yb,Trimellitic,0,60,6.368,4.37,4.37,NU-2501,unknown phase
846,MG2-85-62,Yb,Pyromellitic,0,60,,10.374,10.374,NU-2505,unknown phase
847,MG2-85-63,Yb,Mellitic,0,60,0.384,0.384,0.384,TUMHAK,unknown phase
848,MG2-85-64,Yb,BDC,2,60,,,,no solid product,n/a
849,MG2-85-65,Yb,Phthalic,2,60,,,,no solid product,n/a
850,MG2-85-66,Yb,Isophthalic,2,60,,,,no solid product,n/a
851,MG2-85-67,Yb,BTC,2,60,,,,no solid product,n/a
852,MG2-85-68,Yb,Trimellitic,2,60,,,,NU-2501,unknown phase
853,MG2-85-69,Yb,Pyromellitic,2,60,2.416,4.419,2.416,NU-2505,unknown phase
854,MG2-85-70,Yb,Mellitic,2,60,0.426,0.426,0.426,TUMHAK,unknown phase
855,MG2-85-71,Yb,BDC,5,60,,,,no solid product,n/a
856,MG2-85-72,Yb,Phthalic,5,60,,,,no solid product,n/a
857,MG2-85-73,Yb,Isophthalic,5,60,,,,no solid product,n/a
858,MG2-85-74,Yb,BTC,5,60,,,,no solid product,n/a
859,MG2-85-75,Yb,Trimellitic,5,60,,0.983,0.983,NU-2501,unknown phase
860,MG2-85-76,Yb,Pyromellitic,5,60,,10.46,10.46,NU-2505,unknown phase
861,MG2-85-77,Yb,Mellitic,5,60,0.469,0.469,0.469,TUMHAK,unknown phase
862,MG2-85-78,Yb,BDC,10,60,,,,no solid product,n/a
863,MG2-85-79,Yb,Phthalic,10,60,,,,no solid product,n/a
864,MG2-85-80,Yb,Isophthalic,10,60,,,,no solid product,n/a
865,MG2-85-81,Yb,BTC,10,60,,,,NU-2503,n/a
866,MG2-85-82,Yb,Trimellitic,10,60,,,,no crystalline product,n/a
867,MG2-85-83,Yb,Pyromellitic,10,60,,,,NU-2505,unknown phase
868,MG2-85-84,Yb,Mellitic,10,60,0.512,0.512,0.512,TUMHAK,unknown phase
869,MG2-86-01,Lu,BDC,0,60,,,,no solid product,n/a
870,MG2-86-02,Lu,Phthalic,0,60,,,,no solid product,n/a
871,MG2-86-03,Lu,Isophthalic,0,60,,,,no solid product,n/a
872,MG2-86-04,Lu,BTC,0,60,0.518,1.017,0.518,unknown phase,n/a
873,MG2-86-05,Lu,Trimellitic,0,60,4.023,4.023,4.023,NU-2501,unknown phase
874,MG2-86-06,Lu,Pyromellitic,0,60,,2.031,2.031,NU-2505,unknown phase
875,MG2-86-07,Lu,Mellitic,0,60,0.038,0.038,0.038,TUMHAK,n/a
876,MG2-86-08,Lu,BDC,2,60,,,,no solid product,n/a
877,MG2-86-09,Lu,Phthalic,2,60,,,,no solid product,n/a
878,MG2-86-10,Lu,Isophthalic,2,60,,19.055,19.055,no solid product,n/a
879,MG2-86-11,Lu,BTC,2,60,,,,no solid product,n/a
880,MG2-86-12,Lu,Trimellitic,2,60,,,,NU-2501,unknown phase
881,MG2-86-13,Lu,Pyromellitic,2,60,,4.074,4.074,NU-2505,n/a
882,MG2-86-14,Lu,Mellitic,2,60,0.082,0.082,0.082,TUMHAK,n/a
883,MG2-86-15,Lu,BDC,5,60,,,,no solid product,n/a
884,MG2-86-16,Lu,Phthalic,5,60,,,,no solid product,n/a
885,MG2-86-17,Lu,Isophthalic,5,60,,,,no solid product,n/a
886,MG2-86-18,Lu,BTC,5,60,6.104,,6.104,no solid product,n/a
887,MG2-86-19,Lu,Trimellitic,5,60,,,,NU-2501,unknown phase
888,MG2-86-20,Lu,Pyromellitic,5,60,10.118,10.118,10.118,NU-2505,n/a
889,MG2-86-21,Lu,Mellitic,5,60,0.126,0.126,0.126,KUXVOO,unknown phase
890,MG2-86-22,Lu,BDC,10,60,,,,no solid product,n/a
891,MG2-86-23,Lu,Phthalic,10,60,,,,no solid product,n/a
892,MG2-86-24,Lu,Isophthalic,10,60,,,,no solid product,n/a
893,MG2-86-25,Lu,BTC,10,60,,,,no solid product,n/a
894,MG2-86-26,Lu,Trimellitic,10,60,,,,no crystalline product,n/a
895,MG2-86-27,Lu,Pyromellitic,10,60,,1.164,1.164,NU-2505,n/a
896,MG2-86-28,Lu,Mellitic,10,60,0.171,0.171,0.171,TUMHAK,n/a
897,MG2-87-01,Sc,BDC,0,40,0,5.998,0,no solid product,n/a
898,MG2-87-02,Sc,Phthalic,0,40,,,,no solid product,n/a
899,MG2-87-03,Sc,Isophthalic,0,40,,,,no solid product,n/a
900,MG2-87-04,Sc,BTC,0,40,0.019,0.019,0.019,no crystalline product,n/a
901,MG2-87-05,Sc,Trimellitic,0,40,0.025,0.025,0.025,no crystalline product,n/a
902,MG2-87-06,Sc,Pyromellitic,0,40,0.032,0.578,0.032,no crystalline product,n/a
903,MG2-87-07,Sc,Mellitic,0,40,0.038,0.038,0.038,no crystalline product,n/a
904,MG2-87-08,Sc,BDC,2,40,,,,no solid product,n/a
905,MG2-87-09,Sc,Phthalic,2,40,,,,no solid product,n/a
906,MG2-87-10,Sc,Isophthalic,2,40,,,,no solid product,n/a
907,MG2-87-11,Sc,BTC,2,40,0.064,10.063,0.064,NU-2502,n/a
908,MG2-87-12,Sc,Trimellitic,2,40,,,,no solid product,n/a
909,MG2-87-13,Sc,Pyromellitic,2,40,0.077,0.077,0.077,no crystalline product,n/a
910,MG2-87-14,Sc,Mellitic,2,40,0.084,19.084,0.084,no crystalline product,n/a
911,MG2-87-15,Sc,BDC,5,40,,,,no solid product,n/a
912,MG2-87-16,Sc,Phthalic,5,40,,,,no solid product,n/a
913,MG2-87-17,Sc,Isophthalic,5,40,,,,no solid product,n/a
914,MG2-87-18,Sc,BTC,5,40,0.108,0.108,0.108,NU-2502,n/a
915,MG2-87-19,Sc,Trimellitic,5,40,,,,no solid product,n/a
916,MG2-87-20,Sc,Pyromellitic,5,40,0.121,0.121,0.121,no crystalline product,n/a
917,MG2-87-21,Sc,Mellitic,5,40,0.128,0.128,0.128,no crystalline product,n/a
918,MG2-87-22,Sc,BDC,10,40,,,,no solid product,n/a
919,MG2-87-23,Sc,Phthalic,10,40,,,,no solid product,n/a
920,MG2-87-24,Sc,Isophthalic,10,40,,,,no solid product,n/a
921,MG2-87-25,Sc,BTC,10,40,0.154,10.152,0.154,no crystalline product,n/a
922,MG2-87-26,Sc,Trimellitic,10,40,,,,no solid product,n/a
923,MG2-87-27,Sc,Pyromellitic,10,40,0.167,1.254,0.167,no crystalline product,n/a
924,MG2-87-28,Sc,Mellitic,10,40,0.172,,0.172,no crystalline product,n/a
925,MG2-87-29,Y,BDC,0,40,,,,no solid product,n/a
926,MG2-87-30,Y,Phthalic,0,40,,,,no solid product,n/a
927,MG2-87-31,Y,Isophthalic,0,40,,,,no solid product,n/a
928,MG2-87-32,Y,BTC,0,40,6.197,19.201,6.197,CAQFEI,unknown phase
929,MG2-87-33,Y,Trimellitic,0,40,1.293,2.204,1.293,VOYWUB,n/a
930,MG2-87-34,Y,Pyromellitic,0,40,,,,unknown phase,n/a
931,MG2-87-35,Y,Mellitic,0,40,0.217,0.217,0.217,unknown phase,n/a
932,MG2-87-36,Y,BDC,2,40,,,,no solid product,n/a
933,MG2-87-37,Y,Phthalic,2,40,,,,no solid product,n/a
934,MG2-87-38,Y,Isophthalic,2,40,,,,no solid product,n/a
935,MG2-87-39,Y,BTC,2,40,,,,no solid product,n/a
936,MG2-87-40,Y,Trimellitic,2,40,2.249,6.249,2.249,VOYWUB,n/a
937,MG2-87-41,Y,Pyromellitic,2,40,,,,NU-2505,unknown phase
938,MG2-87-42,Y,Mellitic,2,40,0.262,0.262,0.262,unknown phase,n/a
939,MG2-87-43,Y,BDC,5,40,,,,no solid product,n/a
940,MG2-87-44,Y,Phthalic,5,40,,,,no solid product,n/a
941,MG2-87-45,Y,Isophthalic,5,40,,,,no solid product,n/a
942,MG2-87-46,Y,BTC,5,40,,,,no solid product,n/a
943,MG2-87-47,Y,Trimellitic,5,40,,,,no crystalline product,n/a
944,MG2-87-48,Y,Pyromellitic,5,40,,,,no crystalline product,n/a
945,MG2-87-49,Y,Mellitic,5,40,0.307,0.307,0.307,unknown phase,n/a
946,MG2-87-50,Y,BDC,10,40,,,,no solid product,n/a
947,MG2-87-51,Y,Phthalic,10,40,,,,no solid product,n/a
948,MG2-87-52,Y,Isophthalic,10,40,,,,no solid product,n/a
949,MG2-87-53,Y,BTC,10,40,,,,no solid product,n/a
950,MG2-87-54,Y,Trimellitic,10,40,,0.339,0.339,no crystalline product,n/a
951,MG2-87-55,Y,Pyromellitic,10,40,14.343,14.343,14.343,no crystalline product,n/a
952,MG2-87-56,Y,Mellitic,10,40,0.352,0.352,0.352,no crystalline product,n/a
953,MG2-87-57,La,BDC,0,40,,,,no solid product,n/a
954,MG2-87-58,La,Phthalic,0,40,,,,no solid product,n/a
955,MG2-87-59,La,Isophthalic,0,40,,,,no solid product,n/a
956,MG2-87-60,La,BTC,0,40,0.377,0.921,0.377,KEBSOA,n/a
957,MG2-87-61,La,Trimellitic,0,40,14.382,6.384,6.384,UTONAT,n/a
958,MG2-87-62,La,Pyromellitic,0,40,0.39,0.39,0.39,RIVSOH_011,unknown phase
959,MG2-87-63,La,Mellitic,0,40,0.397,0.397,0.397,HAPTOJ,n/a
960,MG2-87-64,La,BDC,2,40,,,,no solid product,n/a
961,MG2-87-65,La,Phthalic,2,40,,0.953,0.953,no solid product,n/a
962,MG2-87-66,La,Isophthalic,2,40,10.416,,10.416,no solid product,n/a
963,MG2-87-67,La,BTC,2,40,0.422,0.422,0.422,KEBSOA,n/a
964,MG2-87-68,La,Trimellitic,2,40,19.434,19.434,19.434,UTONAT,SEVWEV
965,MG2-87-69,La,Pyromellitic,2,40,0.434,0.977,0.434,RIVSOH_011,unknown phase
966,MG2-87-70,La,Mellitic,2,40,,0.441,0.441,HAPTOJ,n/a
967,MG2-87-71,La,BDC,5,40,,,,no solid product,n/a
968,MG2-87-72,La,Phthalic,5,40,,,,no solid product,n/a
969,MG2-87-73,La,Isophthalic,5,40,,,,no solid product,n/a
970,MG2-87-74,La,BTC,5,40,0.466,0.466,0.466,KEBSOA,n/a
971,MG2-87-75,La,Trimellitic,5,40,10.474,19.479,10.474,UTONAT,unknown phase
972,MG2-87-76,La,Pyromellitic,5,40,0.479,1.022,0.479,RIVSOH_011,unknown phase
973,MG2-87-77,La,Mellitic,5,40,0.485,0.485,0.485,HAPTOJ,n/a
974,MG2-87-78,La,BDC,10,40,,,,no solid product,n/a
975,MG2-87-79,La,Phthalic,10,40,,,,no solid product,n/a
976,MG2-87-80,La,Isophthalic,10,40,,,,no solid product,n/a
977,MG2-87-81,La,BTC,10,40,0.511,0.511,0.511,KEBSOA,n/a
978,MG2-87-82,La,Trimellitic,10,40,19.526,19.526,19.526,no crystalline product,n/a
979,MG2-87-83,La,Pyromellitic,10,40,1.067,0.524,0.524,RIVSOH_011,unknown phase
980,MG2-87-84,La,Mellitic,10,40,0.53,0.53,0.53,HAPTOJ,n/a
981,MG2-88-01,Ce,BDC,0,40,,18.998,18.998,no solid product,n/a
982,MG2-88-02,Ce,Phthalic,0,40,,,,no solid product,n/a
983,MG2-88-03,Ce,Isophthalic,0,40,,,,no solid product,n/a
984,MG2-88-04,Ce,BTC,0,40,0.019,0.019,0.019,YIMRUL,n/a
985,MG2-88-05,Ce,Trimellitic,0,40,0.026,1.118,0.026,UTONAT,n/a
986,MG2-88-06,Ce,Pyromellitic,0,40,,0.033,0.033,unknown phase,RIVSOH_011
987,MG2-88-07,Ce,Mellitic,0,40,0.039,0.039,0.039,HAPTOJ,n/a
988,MG2-88-08,Ce,BDC,2,40,,,,no solid product,n/a
989,MG2-88-09,Ce,Phthalic,2,40,,,,no solid product,n/a
990,MG2-88-10,Ce,Isophthalic,2,40,,,,no solid product,n/a
991,MG2-88-11,Ce,BTC,2,40,0.063,0.063,0.063,YIMRUL,n/a
992,MG2-88-12,Ce,Trimellitic,2,40,,,,UTONAT,n/a
993,MG2-88-13,Ce,Pyromellitic,2,40,0.076,0.076,0.076,unknown phase,RIVSOH_011
994,MG2-88-14,Ce,Mellitic,2,40,0.082,0.082,0.082,HAPTOJ,n/a
995,MG2-88-15,Ce,BDC,5,40,,,,no solid product,n/a
996,MG2-88-16,Ce,Phthalic,5,40,,,,no solid product,n/a
997,MG2-88-17,Ce,Isophthalic,5,40,,,,no solid product,n/a
998,MG2-88-18,Ce,BTC,5,40,0.109,0.109,0.109,YIMRUL,n/a
999,MG2-88-19,Ce,Trimellitic,5,40,4.111,14.113,4.111,UTONAT,unknown phase
1000,MG2-88-20,Ce,Pyromellitic,5,40,0.122,0.122,0.122,RIVSOH_011,n/a
1001,MG2-88-21,Ce,Mellitic,5,40,0.129,0.129,0.129,HAPTOJ,n/a
1002,MG2-88-22,Ce,BDC,10,40,,,,no solid product,n/a
1003,MG2-88-23,Ce,Phthalic,10,40,,,,no solid product,n/a
1004,MG2-88-24,Ce,Isophthalic,10,40,,,,no solid product,n/a
1005,MG2-88-25,Ce,BTC,10,40,0.154,0.154,0.154,YIMRUL,n/a
1006,MG2-88-26,Ce,Trimellitic,10,40,10.157,19.156,10.157,no crystalline product,n/a
1007,MG2-88-27,Ce,Pyromellitic,10,40,0.166,0.166,0.166,RIVSOH_011,n/a
1008,MG2-88-28,Ce,Mellitic,10,40,0.173,0.173,0.173,HAPTOJ,n/a
1009,MG2-88-29,Pr,BDC,0,40,,,,no solid product,n/a
1010,MG2-88-30,Pr,Phthalic,0,40,,,,no solid product,n/a
1011,MG2-88-31,Pr,Isophthalic,0,40,14.191,,14.191,no solid product,n/a
1012,MG2-88-32,Pr,BTC,0,40,0.198,0.198,0.198,YIMRUL,n/a
1013,MG2-88-33,Pr,Trimellitic,0,40,4.201,0.204,0.204,UTONAT,n/a
1014,MG2-88-34,Pr,Pyromellitic,0,40,0.211,0.211,0.211,RIVSOH_011,n/a
1015,MG2-88-35,Pr,Mellitic,0,40,1.31,0.217,0.217,HAPTOJ,n/a
1016,MG2-88-36,Pr,BDC,2,40,,,,no solid product,n/a
1017,MG2-88-37,Pr,Phthalic,2,40,0.776,,0.776,no solid product,n/a
1018,MG2-88-38,Pr,Isophthalic,2,40,,,,no solid product,n/a
1019,MG2-88-39,Pr,BTC,2,40,0.243,0.243,0.243,YIMRUL,n/a
1020,MG2-88-40,Pr,Trimellitic,2,40,19.246,,19.246,UTONAT,unknown phase
1021,MG2-88-41,Pr,Pyromellitic,2,40,0.256,0.256,0.256,RIVSOH_011,n/a
1022,MG2-88-42,Pr,Mellitic,2,40,0.809,0.262,0.262,HAPTOJ,n/a
1023,MG2-88-43,Pr,BDC,5,40,,,,no solid product,n/a
1024,MG2-88-44,Pr,Phthalic,5,40,,,,no solid product,n/a
1025,MG2-88-45,Pr,Isophthalic,5,40,,,,no solid product,n/a
1026,MG2-88-46,Pr,BTC,5,40,0.288,0.288,0.288,YIMRUL,n/a
1027,MG2-88-47,Pr,Trimellitic,5,40,10.291,,10.291,UTONAT,unknown phase
1028,MG2-88-48,Pr,Pyromellitic,5,40,0.301,0.301,0.301,RIVSOH_011,n/a
1029,MG2-88-49,Pr,Mellitic,5,40,0.307,0.307,0.307,NACKOT01,n/a
1030,MG2-88-50,Pr,BDC,10,40,,,,no solid product,n/a
1031,MG2-88-51,Pr,Phthalic,10,40,,,,no solid product,n/a
1032,MG2-88-52,Pr,Isophthalic,10,40,,6.322,6.322,no solid product,n/a
1033,MG2-88-53,Pr,BTC,10,40,0.333,0.333,0.333,YIMRUL,n/a
1034,MG2-88-54,Pr,Trimellitic,10,40,14.34,,14.34,no crystalline product,n/a
1035,MG2-88-55,Pr,Pyromellitic,10,40,0.346,0.892,0.346,RIVSOH_011,n/a
1036,MG2-88-56,Pr,Mellitic,10,40,0.352,0.352,0.352,HAPTOJ,n/a
1037,MG2-88-57,Nd,BDC,0,40,,,,no solid product,n/a
1038,MG2-88-58,Nd,Phthalic,0,40,,,,no solid product,n/a
1039,MG2-88-59,Nd,Isophthalic,0,40,,,,no solid product,n/a
1040,MG2-88-60,Nd,BTC,0,40,0.378,0.378,0.378,YIMRUL,n/a
1041,MG2-88-61,Nd,Trimellitic,0,40,0.385,2.379,0.385,SEVWEV,n/a
1042,MG2-88-62,Nd,Pyromellitic,0,40,0.391,0.391,0.391,RIVSOH_011,n/a
1043,MG2-88-63,Nd,Mellitic,0,40,0.397,0.397,0.397,unknown phase,n/a
1044,MG2-88-64,Nd,BDC,2,40,,,,no solid product,n/a
1045,MG2-88-65,Nd,Phthalic,2,40,,,,no solid product,n/a
1046,MG2-88-66,Nd,Isophthalic,2,40,,,,no solid product,n/a
1047,MG2-88-67,Nd,BTC,2,40,0.422,0.422,0.422,YIMRUL,n/a
1048,MG2-88-68,Nd,Trimellitic,2,40,,,,SEVWEV,n/a
1049,MG2-88-69,Nd,Pyromellitic,2,40,0.435,0.981,0.435,RIVSOH_011,n/a
1050,MG2-88-70,Nd,Mellitic,2,40,0.442,0.442,0.442,LAXGOH03,unknown phase
1051,MG2-88-71,Nd,BDC,5,40,,,,no solid product,n/a
1052,MG2-88-72,Nd,Phthalic,5,40,,,,no solid product,n/a
1053,MG2-88-73,Nd,Isophthalic,5,40,14.465,,14.465,no solid product,n/a
1054,MG2-88-74,Nd,BTC,5,40,0.469,0.469,0.469,YIMRUL,n/a
1055,MG2-88-75,Nd,Trimellitic,5,40,10.468,,10.468,SEVWEV,unknown phase
1056,MG2-88-76,Nd,Pyromellitic,5,40,0.481,1.027,0.481,RIVSOH_011,n/a
1057,MG2-88-77,Nd,Mellitic,5,40,0.487,0.487,0.487,unknown phase,n/a
1058,MG2-88-78,Nd,BDC,10,40,,,,no solid product,n/a
1059,MG2-88-79,Nd,Phthalic,10,40,,,,no solid product,n/a
1060,MG2-88-80,Nd,Isophthalic,10,40,,,,no solid product,n/a
1061,MG2-88-81,Nd,BTC,10,40,0.512,1.058,0.512,YIMRUL,n/a
1062,MG2-88-82,Nd,Trimellitic,10,40,19.515,,19.515,no crystalline product,n/a
1063,MG2-88-83,Nd,Pyromellitic,10,40,1.071,0.526,0.526,RIVSOH,n/a
1064,MG2-88-84,Nd,Mellitic,10,40,,0.532,0.532,unknown phase,n/a
1065,MG2-89-01,Sm,BDC,0,40,,,,no solid product,n/a
1066,MG2-89-02,Sm,Phthalic,0,40,,,,no solid product,n/a
1067,MG2-89-03,Sm,Isophthalic,0,40,,,,no solid product,n/a
1068,MG2-89-04,Sm,BTC,0,40,0.019,0.019,0.019,RAVJUV,n/a
1069,MG2-89-05,Sm,Trimellitic,0,40,0.573,2.023,0.573,ROWZEM,n/a
1070,MG2-89-06,Sm,Pyromellitic,0,40,,0.031,0.031,RIVSOH,unknown phase
1071,MG2-89-07,Sm,Mellitic,0,40,,0.038,0.038,EPUREO,unknown phase
1072,MG2-89-08,Sm,BDC,2,40,,,,no solid product,n/a
1073,MG2-89-09,Sm,Phthalic,2,40,,,,no solid product,n/a
1074,MG2-89-10,Sm,Isophthalic,2,40,,,,no solid product,n/a
1075,MG2-89-11,Sm,BTC,2,40,0.064,0.064,0.064,CAQFEI,n/a
1076,MG2-89-12,Sm,Trimellitic,2,40,2.068,6.068,2.068,ROWZEM,n/a
1077,MG2-89-13,Sm,Pyromellitic,2,40,6.074,6.074,6.074,RIVSOH,n/a
1078,MG2-89-14,Sm,Mellitic,2,40,,0.082,0.082,HAPTOJ,unknown phase
1079,MG2-89-15,Sm,BDC,5,40,,,,no solid product,n/a
1080,MG2-89-16,Sm,Phthalic,5,40,,,,no solid product,n/a
1081,MG2-89-17,Sm,Isophthalic,5,40,,,,no solid product,n/a
1082,MG2-89-18,Sm,BTC,5,40,0.108,0.108,0.108,RAVJUV,n/a
1083,MG2-89-19,Sm,Trimellitic,5,40,6.112,14.111,6.112,SEVWEV,n/a
1084,MG2-89-20,Sm,Pyromellitic,5,40,10.119,0.67,0.67,RIVSOH_011,n/a
1085,MG2-89-21,Sm,Mellitic,5,40,,0.127,0.127,EPUREO,unknown phase
1086,MG2-89-22,Sm,BDC,10,40,,,,no solid product,n/a
1087,MG2-89-23,Sm,Phthalic,10,40,,,,no solid product,n/a
1088,MG2-89-24,Sm,Isophthalic,10,40,,,,no solid product,n/a
1089,MG2-89-25,Sm,BTC,10,40,6.151,0.154,0.154,CAQFEI,n/a
1090,MG2-89-26,Sm,Trimellitic,10,40,10.157,,10.157,SEVWEV,n/a
1091,MG2-89-27,Sm,Pyromellitic,10,40,19.163,14.162,14.162,RIVSOH_011,n/a
1092,MG2-89-28,Sm,Mellitic,10,40,0.173,0.173,0.173,NACKOT01,unknown phase
1093,MG2-89-29,Eu,BDC,0,40,,,,no solid product,n/a
1094,MG2-89-30,Eu,Phthalic,0,40,,,,no solid product,n/a
1095,MG2-89-31,Eu,Isophthalic,0,40,0.192,,0.192,no solid product,n/a
1096,MG2-89-32,Eu,BTC,0,40,0.198,0.198,0.198,RAVJUV,n/a
1097,MG2-89-33,Eu,Trimellitic,0,40,0.204,0.753,0.204,ROWZEM,n/a
1098,MG2-89-34,Eu,Pyromellitic,0,40,,4.207,4.207,RIVSOH,unknown phase
1099,MG2-89-35,Eu,Mellitic,0,40,,0.217,0.217,LAXGOH01,unknown phase
1100,MG2-89-36,Eu,BDC,2,40,,,,no solid product,n/a
1101,MG2-89-37,Eu,Phthalic,2,40,14.226,,14.226,no solid product,n/a
1102,MG2-89-38,Eu,Isophthalic,2,40,,,,no solid product,n/a
1103,MG2-89-39,Eu,BTC,2,40,0.243,0.243,0.243,CAQFEI,n/a
1104,MG2-89-40,Eu,Trimellitic,2,40,,6.248,6.248,ROWZEM,n/a
1105,MG2-89-41,Eu,Pyromellitic,2,40,10.253,,10.253,RIVSOH,n/a
1106,MG2-89-42,Eu,Mellitic,2,40,0.262,0.262,0.262,LAXGOH03,unknown phase
1107,MG2-89-43,Eu,BDC,5,40,,,,no solid product,n/a
1108,MG2-89-44,Eu,Phthalic,5,40,,,,no solid product,n/a
1109,MG2-89-45,Eu,Isophthalic,5,40,,,,no solid product,n/a
1110,MG2-89-46,Eu,BTC,5,40,0.288,0.288,0.288,RAVJUV,n/a
1111,MG2-89-47,Eu,Trimellitic,5,40,,,,ROWZEM,n/a
1112,MG2-89-48,Eu,Pyromellitic,5,40,,,,RIVSOH_011,n/a
1113,MG2-89-49,Eu,Mellitic,5,40,0.308,0.308,0.308,CUDQOL02,n/a
1114,MG2-89-50,Eu,BDC,10,40,,,,no solid product,n/a
1115,MG2-89-51,Eu,Phthalic,10,40,,,,no solid product,n/a
1116,MG2-89-52,Eu,Isophthalic,10,40,,,,no solid product,n/a
1117,MG2-89-53,Eu,BTC,10,40,2.331,2.331,2.331,RAVJUV,n/a
1118,MG2-89-54,Eu,Trimellitic,10,40,1.432,,1.432,ROWZEM,n/a
1119,MG2-89-55,Eu,Pyromellitic,10,40,,14.341,14.341,RIVSOH_011,unknown phase
1120,MG2-89-56,Eu,Mellitic,10,40,0.352,0.352,0.352,unknown phase,n/a
1121,MG2-89-57,Gd,BDC,0,40,,,,no solid product,n/a
1122,MG2-89-58,Gd,Phthalic,0,40,,,,no solid product,n/a
1123,MG2-89-59,Gd,Isophthalic,0,40,,,,no solid product,n/a
1124,MG2-89-60,Gd,BTC,0,40,0.378,0.378,0.378,CAQFEI,n/a
1125,MG2-89-61,Gd,Trimellitic,0,40,2.381,1.477,1.477,ROWZEM,n/a
1126,MG2-89-62,Gd,Pyromellitic,0,40,,,,RIVSOH,unknown phase
1127,MG2-89-63,Gd,Mellitic,0,40,0.397,0.397,0.397,NACKOT01,ZOMKAP02
1128,MG2-89-64,Gd,BDC,2,40,,,,no solid product,n/a
1129,MG2-89-65,Gd,Phthalic,2,40,,,,no solid product,n/a
1130,MG2-89-66,Gd,Isophthalic,2,40,,,,no solid product,n/a
1131,MG2-89-67,Gd,BTC,2,40,0.422,0.422,0.422,CAQFEI,n/a
1132,MG2-89-68,Gd,Trimellitic,2,40,0.977,4.425,0.977,ROWZEM,n/a
1133,MG2-89-69,Gd,Pyromellitic,2,40,10.431,,10.431,RIVSOH_011,n/a
1134,MG2-89-70,Gd,Mellitic,2,40,0.441,0.441,0.441,GANGUZ,ZOMKAP02
1135,MG2-89-71,Gd,BDC,5,40,,,,no solid product,n/a
1136,MG2-89-72,Gd,Phthalic,5,40,,,,no solid product,n/a
1137,MG2-89-73,Gd,Isophthalic,5,40,,,,no solid product,n/a
1138,MG2-89-74,Gd,BTC,5,40,,1.56,1.56,CAQFEI,n/a
1139,MG2-89-75,Gd,Trimellitic,5,40,,2.47,2.47,ROWZEM,n/a
1140,MG2-89-76,Gd,Pyromellitic,5,40,,10.476,10.476,RIVSOH_011,unknown phase
1141,MG2-89-77,Gd,Mellitic,5,40,0.487,0.487,0.487,CUDQOL02,n/a
1142,MG2-89-78,Gd,BDC,10,40,,,,no solid product,n/a
1143,MG2-89-79,Gd,Phthalic,10,40,,,,no solid product,n/a
1144,MG2-89-80,Gd,Isophthalic,10,40,,,,no solid product,n/a
1145,MG2-89-81,Gd,BTC,10,40,,0.513,0.513,CAQFEI,unknown phase
1146,MG2-89-82,Gd,Trimellitic,10,40,,,,SEVWEV,n/a
1147,MG2-89-83,Gd,Pyromellitic,10,40,,,,NU-2504,RIVSOH_011
1148,MG2-89-84,Gd,Mellitic,10,40,0.531,0.531,0.531,TUMGUD,n/a
1149,MG2-90-01,Tb,BDC,0,40,,,,no solid product,n/a
1150,MG2-90-02,Tb,Phthalic,0,40,,,,no solid product,n/a
1151,MG2-90-03,Tb,Isophthalic,0,40,,,,no solid product,n/a
1152,MG2-90-04,Tb,BTC,0,40,0.02,0.02,0.02,CAQFEI,n/a
1153,MG2-90-05,Tb,Trimellitic,0,40,6.024,10.026,6.024,ROWZEM,n/a
1154,MG2-90-06,Tb,Pyromellitic,0,40,,,,unknown phase,n/a
1155,MG2-90-07,Tb,Mellitic,0,40,0.039,0.039,0.039,ZOMKAP02,n/a
1156,MG2-90-08,Tb,BDC,2,40,,,,no solid product,n/a
1157,MG2-90-09,Tb,Phthalic,2,40,,,,no solid product,n/a
1158,MG2-90-10,Tb,Isophthalic,2,40,,,,no solid product,n/a
1159,MG2-90-11,Tb,BTC,2,40,0.064,0.064,0.064,CAQFEI,n/a
1160,MG2-90-12,Tb,Trimellitic,2,40,,,,ROWZEM,n/a
1161,MG2-90-13,Tb,Pyromellitic,2,40,,,,RIVSOH,unknown phase
1162,MG2-90-14,Tb,Mellitic,2,40,,0.083,0.083,ZOMKAP02,n/a
1163,MG2-90-15,Tb,BDC,5,40,,,,no solid product,n/a
1164,MG2-90-16,Tb,Phthalic,5,40,,,,no solid product,n/a
1165,MG2-90-17,Tb,Isophthalic,5,40,,,,no solid product,n/a
1166,MG2-90-18,Tb,BTC,5,40,19.106,0.108,0.108,CAQFEI,n/a
1167,MG2-90-19,Tb,Trimellitic,5,40,,0.116,0.116,ROWZEM,n/a
1168,MG2-90-20,Tb,Pyromellitic,5,40,,,,NU-2504,unknown phase
1169,MG2-90-21,Tb,Mellitic,5,40,,0.128,0.128,ZOMKAP02,n/a
1170,MG2-90-22,Tb,BDC,10,40,,,,no solid product,n/a
1171,MG2-90-23,Tb,Phthalic,10,40,,,,no solid product,n/a
1172,MG2-90-24,Tb,Isophthalic,10,40,,,,no solid product,n/a
1173,MG2-90-25,Tb,BTC,10,40,,19.15,19.15,CAQFEI,n/a
1174,MG2-90-26,Tb,Trimellitic,10,40,,4.156,4.156,no crystalline product,n/a
1175,MG2-90-27,Tb,Pyromellitic,10,40,,,,NU-2504,unknown phase
1176,MG2-90-28,Tb,Mellitic,10,40,0.171,0.171,0.171,ZOMKAP02,n/a
1177,MG2-90-29,Dy,BDC,0,40,,,,no solid product,n/a
1178,MG2-90-30,Dy,Phthalic,0,40,,,,no solid product,n/a
1179,MG2-90-31,Dy,Isophthalic,0,40,,,,no solid product,n/a
1180,MG2-90-32,Dy,BTC,0,40,0.198,0.742,0.198,CAQFEI,n/a
1181,MG2-90-33,Dy,Trimellitic,0,40,4.201,4.201,4.201,ROWZEM,n/a
1182,MG2-90-34,Dy,Pyromellitic,0,40,,,,unknown phase,n/a
1183,MG2-90-35,Dy,Mellitic,0,40,0.216,0.216,0.216,LAXGOH01,n/a
1184,MG2-90-36,Dy,BDC,2,40,,,,no solid product,n/a
1185,MG2-90-37,Dy,Phthalic,2,40,,,,no solid product,n/a
1186,MG2-90-38,Dy,Isophthalic,2,40,,,,no solid product,n/a
1187,MG2-90-39,Dy,BTC,2,40,,14.24,14.24,RAVJUV,n/a
1188,MG2-90-40,Dy,Trimellitic,2,40,,,,VOYWUB,n/a
1189,MG2-90-41,Dy,Pyromellitic,2,40,,,,unknown phase,n/a
1190,MG2-90-42,Dy,Mellitic,2,40,,0.262,0.262,LAXGOH01,n/a
1191,MG2-90-43,Dy,BDC,5,40,,,,no solid product,n/a
1192,MG2-90-44,Dy,Phthalic,5,40,,,,no solid product,n/a
1193,MG2-90-45,Dy,Isophthalic,5,40,0.28,,0.28,no solid product,n/a
1194,MG2-90-46,Dy,BTC,5,40,,,,RAVJUV,n/a
1195,MG2-90-47,Dy,Trimellitic,5,40,,,,ROWZEM,n/a
1196,MG2-90-48,Dy,Pyromellitic,5,40,,,,NU-2504,unknown phase
1197,MG2-90-49,Dy,Mellitic,5,40,0.306,0.306,0.306,ZOMKAP,n/a
1198,MG2-90-50,Dy,BDC,10,40,,,,no solid product,n/a
1199,MG2-90-51,Dy,Phthalic,10,40,2.316,,2.316,no solid product,n/a
1200,MG2-90-52,Dy,Isophthalic,10,40,,,,no solid product,n/a
1201,MG2-90-53,Dy,BTC,10,40,,,,no solid product,n/a
1202,MG2-90-54,Dy,Trimellitic,10,40,19.332,,19.332,VOYWUB,n/a
1203,MG2-90-55,Dy,Pyromellitic,10,40,,,,no solid product,n/a
1204,MG2-90-56,Dy,Mellitic,10,40,0.351,0.351,0.351,LAXGOH01,unknown phase
1205,MG2-90-57,Ho,BDC,0,40,2.355,,2.355,no solid product,n/a
1206,MG2-90-58,Ho,Phthalic,0,40,,,,no solid product,n/a
1207,MG2-90-59,Ho,Isophthalic,0,40,,,,no solid product,n/a
1208,MG2-90-60,Ho,BTC,0,40,0.921,4.374,0.921,RAVJUV,unknown phase
1209,MG2-90-61,Ho,Trimellitic,0,40,,19.379,19.379,VOYWUB,n/a
1210,MG2-90-62,Ho,Pyromellitic,0,40,,,,NU-2504,unknown phase
1211,MG2-90-63,Ho,Mellitic,0,40,1.484,0.396,0.396,ZOMKAP02,unknown phase
1212,MG2-90-64,Ho,BDC,2,40,,,,no solid product,n/a
1213,MG2-90-65,Ho,Phthalic,2,40,,,,no solid product,n/a
1214,MG2-90-66,Ho,Isophthalic,2,40,,,,no solid product,n/a
1215,MG2-90-67,Ho,BTC,2,40,,,,no crystalline product,n/a
1216,MG2-90-68,Ho,Trimellitic,2,40,,,,VOYWUB,n/a
1217,MG2-90-69,Ho,Pyromellitic,2,40,,,,NU-2504,unknown phase
1218,MG2-90-70,Ho,Mellitic,2,40,,0.441,0.441,ZOMKAP02,unknown phase
1219,MG2-90-71,Ho,BDC,5,40,,,,no solid product,n/a
1220,MG2-90-72,Ho,Phthalic,5,40,,,,no solid product,n/a
1221,MG2-90-73,Ho,Isophthalic,5,40,,,,no solid product,n/a
1222,MG2-90-74,Ho,BTC,5,40,,,,no crystalline product,n/a
1223,MG2-90-75,Ho,Trimellitic,5,40,19.467,,19.467,VOYWUB,n/a
1224,MG2-90-76,Ho,Pyromellitic,5,40,,,,NU-2504,unknown phase
1225,MG2-90-77,Ho,Mellitic,5,40,0.484,0.484,0.484,ZOMKAP02,unknown phase
1226,MG2-90-78,Ho,BDC,10,40,,,,no solid product,n/a
1227,MG2-90-79,Ho,Phthalic,10,40,,,,no solid product,n/a
1228,MG2-90-80,Ho,Isophthalic,10,40,,,,no solid product,n/a
1229,MG2-90-81,Ho,BTC,10,40,0.51,,0.51,no solid product,n/a
1230,MG2-90-82,Ho,Trimellitic,10,40,,,,no crystalline product,n/a
1231,MG2-90-83,Ho,Pyromellitic,10,40,,,,NU-2504,unknown phase
1232,MG2-90-84,Ho,Mellitic,10,40,0.529,0.529,0.529,unknown phase,n/a
1233,MG2-91-01,Er,BDC,0,40,,,,no solid product,n/a
1234,MG2-91-02,Er,Phthalic,0,40,,,,no solid product,n/a
1235,MG2-91-03,Er,Isophthalic,0,40,,,,no solid product,n/a
1236,MG2-91-04,Er,BTC,0,40,,,,unknown phase,n/a
1237,MG2-91-05,Er,Trimellitic,0,40,1.109,1.109,1.109,VOYWUB,n/a
1238,MG2-91-06,Er,Pyromellitic,0,40,,,,NU-2505,unknown phase
1239,MG2-91-07,Er,Mellitic,0,40,0.038,0.038,0.038,unknown phase,n/a
1240,MG2-91-08,Er,BDC,2,40,,,,no solid product,n/a
1241,MG2-91-09,Er,Phthalic,2,40,,,,no solid product,n/a
1242,MG2-91-10,Er,Isophthalic,2,40,,,,no solid product,n/a
1243,MG2-91-11,Er,BTC,2,40,,,,no solid product,n/a
1244,MG2-91-12,Er,Trimellitic,2,40,2.069,2.069,2.069,VOYWUB,n/a
1245,MG2-91-13,Er,Pyromellitic,2,40,4.075,4.075,4.075,NU-2505,unknown phase
1246,MG2-91-14,Er,Mellitic,2,40,0.084,0.084,0.084,unknown phase,n/a
1247,MG2-91-15,Er,BDC,5,40,,,,no solid product,n/a
1248,MG2-91-16,Er,Phthalic,5,40,,,,no solid product,n/a
1249,MG2-91-17,Er,Isophthalic,5,40,,,,no solid product,n/a
1250,MG2-91-18,Er,BTC,5,40,,,,no solid product,n/a
1251,MG2-91-19,Er,Trimellitic,5,40,10.113,10.113,10.113,VOYWUB,n/a
1252,MG2-91-20,Er,Pyromellitic,5,40,,,,NU-2505,unknown phase
1253,MG2-91-21,Er,Mellitic,5,40,0.128,0.128,0.128,unknown phase,n/a
1254,MG2-91-22,Er,BDC,10,40,,,,no solid product,n/a
1255,MG2-91-23,Er,Phthalic,10,40,,,,no solid product,n/a
1256,MG2-91-24,Er,Isophthalic,10,40,,,,no solid product,n/a
1257,MG2-91-25,Er,BTC,10,40,,,,no solid product,n/a
1258,MG2-91-26,Er,Trimellitic,10,40,,,,no crystalline product,n/a
1259,MG2-91-27,Er,Pyromellitic,10,40,,,,NU-2504,unknown phase
1260,MG2-91-28,Er,Mellitic,10,40,0.171,0.171,0.171,unknown phase,n/a
1261,MG2-91-29,Tm,BDC,0,40,,,,no solid product,n/a
1262,MG2-91-30,Tm,Phthalic,0,40,,,,no solid product,n/a
1263,MG2-91-31,Tm,Isophthalic,0,40,,,,no solid product,n/a
1264,MG2-91-32,Tm,BTC,0,40,,,,no solid product,n/a
1265,MG2-91-33,Tm,Trimellitic,0,40,,19.206,19.206,VOYWUB,n/a
1266,MG2-91-34,Tm,Pyromellitic,0,40,,19.212,19.212,NU-2505,unknown phase
1267,MG2-91-35,Tm,Mellitic,0,40,0.216,0.216,0.216,TUMHAK,unknown phase
1268,MG2-91-36,Tm,BDC,2,40,,,,no solid product,n/a
1269,MG2-91-37,Tm,Phthalic,2,40,,,,no solid product,n/a
1270,MG2-91-38,Tm,Isophthalic,2,40,,,,no solid product,n/a
1271,MG2-91-39,Tm,BTC,2,40,,,,no solid product,n/a
1272,MG2-91-40,Tm,Trimellitic,2,40,,0.248,0.248,VOYWUB,NU-2501
1273,MG2-91-41,Tm,Pyromellitic,2,40,1.339,10.255,1.339,NU-2505,unknown phase
1274,MG2-91-42,Tm,Mellitic,2,40,0.261,0.261,0.261,unknown phase,n/a
1275,MG2-91-43,Tm,BDC,5,40,,,,no solid product,n/a
1276,MG2-91-44,Tm,Phthalic,5,40,,,,no solid product,n/a
1277,MG2-91-45,Tm,Isophthalic,5,40,,,,no solid product,n/a
1278,MG2-91-46,Tm,BTC,5,40,,,,no solid product,n/a
1279,MG2-91-47,Tm,Trimellitic,5,40,,,,no crystalline product,n/a
1280,MG2-91-48,Tm,Pyromellitic,5,40,,,,NU-2505,unknown phase
1281,MG2-91-49,Tm,Mellitic,5,40,0.305,0.305,0.305,unknown phase,n/a
1282,MG2-91-50,Tm,BDC,10,40,,,,no solid product,n/a
1283,MG2-91-51,Tm,Phthalic,10,40,,,,no solid product,n/a
1284,MG2-91-52,Tm,Isophthalic,10,40,,0.867,0.867,no solid product,n/a
1285,MG2-91-53,Tm,BTC,10,40,,,,no solid product,n/a
1286,MG2-91-54,Tm,Trimellitic,10,40,,,,no crystalline product,n/a
1287,MG2-91-55,Tm,Pyromellitic,10,40,10.348,,10.348,no solid product,n/a
1288,MG2-91-56,Tm,Mellitic,10,40,0.349,0.349,0.349,TUMHAK,unknown phase
1289,MG2-91-57,Yb,BDC,0,40,,,,no solid product,n/a
1290,MG2-91-58,Yb,Phthalic,0,40,,,,no solid product,n/a
1291,MG2-91-59,Yb,Isophthalic,0,40,,,,no solid product,n/a
1292,MG2-91-60,Yb,BTC,0,40,,,,no crystalline product,n/a
1293,MG2-91-61,Yb,Trimellitic,0,40,,,,VOYWUB,n/a
1294,MG2-91-62,Yb,Pyromellitic,0,40,,,,NU-2505,unknown phase
1295,MG2-91-63,Yb,Mellitic,0,40,0.395,0.395,0.395,TUMHAK,unknown phase
1296,MG2-91-64,Yb,BDC,2,40,,,,no solid product,n/a
1297,MG2-91-65,Yb,Phthalic,2,40,,,,no solid product,n/a
1298,MG2-91-66,Yb,Isophthalic,2,40,,,,no solid product,n/a
1299,MG2-91-67,Yb,BTC,2,40,,,,no solid product,n/a
1300,MG2-91-68,Yb,Trimellitic,2,40,,,,no crystalline product,n/a
1301,MG2-91-69,Yb,Pyromellitic,2,40,14.442,,14.442,NU-2505,unknown phase
1302,MG2-91-70,Yb,Mellitic,2,40,0.439,0.439,0.439,unknown phase,n/a
1303,MG2-91-71,Yb,BDC,5,40,,,,no solid product,n/a
1304,MG2-91-72,Yb,Phthalic,5,40,,,,no solid product,n/a
1305,MG2-91-73,Yb,Isophthalic,5,40,,,,no solid product,n/a
1306,MG2-91-74,Yb,BTC,5,40,,,,no solid product,n/a
1307,MG2-91-75,Yb,Trimellitic,5,40,,,,no crystalline product,n/a
1308,MG2-91-76,Yb,Pyromellitic,5,40,,,,NU-2505,unknown phase
1309,MG2-91-77,Yb,Mellitic,5,40,0.483,0.483,0.483,unknown phase,n/a
1310,MG2-91-78,Yb,BDC,10,40,,,,no solid product,n/a
1311,MG2-91-79,Yb,Phthalic,10,40,,,,no solid product,n/a
1312,MG2-91-80,Yb,Isophthalic,10,40,,,,no solid product,n/a
1313,MG2-91-81,Yb,BTC,10,40,,,,no solid product,n/a
1314,MG2-91-82,Yb,Trimellitic,10,40,,,,no solid product,n/a
1315,MG2-91-83,Yb,Pyromellitic,10,40,,,,unknown phase,n/a
1316,MG2-91-84,Yb,Mellitic,10,40,0.527,0.527,0.527,unknown phase,n/a
1317,MG2-92-01,Lu,BDC,0,40,,,,no solid product,n/a
1318,MG2-92-02,Lu,Phthalic,0,40,,,,no solid product,n/a
1319,MG2-92-03,Lu,Isophthalic,0,40,,,,no solid product,n/a
1320,MG2-92-04,Lu,BTC,0,40,,,,no crystalline product,n/a
1321,MG2-92-05,Lu,Trimellitic,0,40,,,,VOYWUB,n/a
1322,MG2-92-06,Lu,Pyromellitic,0,40,,6.029,6.029,NU-2505,n/a
1323,MG2-92-07,Lu,Mellitic,0,40,0.038,0.038,0.038,unknown phase,n/a
1324,MG2-92-08,Lu,BDC,2,40,,,,no solid product,n/a
1325,MG2-92-09,Lu,Phthalic,2,40,,,,no solid product,n/a
