Repository: marcofrancucci25-cloud/synthesis-prediction

## Version 9.5.0

Updated ligand identity card with a 2D RDKit structure, clean molecular identifiers, key descriptors, and expandable technical details.

# MOF Synthesis Assistant v9.2

Interactive Streamlit application for literature-aware MOF synthesis prediction and condition prioritization.

## Deploy on Streamlit Community Cloud

- Repository branch: `main`
- Main file: `app.py`
- Recommended Python: 3.12 or 3.13

The application requires outbound HTTPS access to resolve chemical names. Direct SMILES input and the predictive core remain available without the external resolver.

File: data/knowledge_database_audited_v10_5.csv (part 3 of 15)
ID,Legante,Famiglia_Legante,Metallo,Sale_Metallico,Solvente,Additivo_Colinker,Temperatura_C,Tempo_ore,mmol_Legante,mmol_Sale,Rapporto_LM,Procedura_Sintetica,Esito_ML,Volume solvente,Data_Quality_Flag,Exact_Duplicate_Group,Outcome_Conflict_Flag,Training_v5_2_Status,Training_v5_2_Reason,Training_v5_2_Warning,Split_ID,Split_Set,Grouping_Variable,Split_Seed,Ligand_Text,Hydration_Number,Counterion_Class,Oxidation_State,Metal_Atomic_Number,Metal_Atomic_Weight,Metal_Group,Metal_Period,Metal_Block,Metal_Electronegativity,Ligand_SMILES,Ligand_InChIKey,Structure_Status,Structure_Source,Ligand_Scaffold,Label_Contradiction_Flag,Structure_Missing_Flag,Quality_Status,Condition_Outcome_Conflict_Flag
185,"3,5-diamino-4,4'-bipyrazole",Bipyrazole,Ag,AgNO3,DMF,Nessuno,100,1.5,0.15,0.15,1.0,Solvothermal,1,,numeric_decimal_standardized;temperature_numeric_standardized,,0,INCLUDED,,missing_optional_numeric:Volume solvente,MOF_GROUPED_LIGAND_SPLIT_v6.0_seed260730,DEVELOPMENT,Legante,260730,"3,5-diamino-4,4'-bipyrazole bipyrazole",0.0,nitrate,,47.0,107.868,11.0,5.0,d,1.93,Nc1n[nH]c(N)c1-c1cn[nH]c1,DLWHCOVNOOTWOY-UHFFFAOYSA-N,curated_name_to_structure,Curated project registry,c1n[nH]cc1-c1cn[nH]c1,False,False,REVIEW,True
186,"3,5-diamino-4,4'-bipyrazole",Bipyrazole,Ag,AgNO3,DMF/MeCN,Nessuno,100,0.45,0.15,0.15,1.0,Solvothermal,1,,numeric_decimal_standardized;temperature_numeric_standardized,,0,INCLUDED,,missing_optional_numeric:Volume solvente,MOF_GROUPED_LIGAND_SPLIT_v6.0_seed260730,DEVELOPMENT,Legante,260730,"3,5-diamino-4,4'-bipyrazole bipyrazole",0.0,nitrate,,47.0,107.868,11.0,5.0,d,1.93,Nc1n[nH]c(N)c1-c1cn[nH]c1,DLWHCOVNOOTWOY-UHFFFAOYSA-N,curated_name_to_structure,Curated project registry,c1n[nH]cc1-c1cn[nH]c1,False,False,REVIEW,True
187,"3,5-diamino-4,4'-bipyrazole",Bipyrazole,Ag,AgNO3,DMF/MeCN,Nessuno,100,1.0,0.15,0.15,1.0,Solvothermal,1,,numeric_decimal_standardized;temperature_numeric_standardized;time_numeric_standardized,,0,INCLUDED,,missing_optional_numeric:Volume solvente,MOF_GROUPED_LIGAND_SPLIT_v6.0_seed260730,DEVELOPMENT,Legante,260730,"3,5-diamino-4,4'-bipyrazole bipyrazole",0.0,nitrate,,47.0,107.868,11.0,5.0,d,1.93,Nc1n[nH]c(N)c1-c1cn[nH]c1,DLWHCOVNOOTWOY-UHFFFAOYSA-N,curated_name_to_structure,Curated project registry,c1n[nH]cc1-c1cn[nH]c1,False,False,REVIEW,True
188,"3,5-diamino-4,4'-bipyrazole",Bipyrazole,Ag,AgNO3,DMF/MeCN,Nessuno,80,24.0,0.15,0.15,1.0,Solvothermal,1,,numeric_decimal_standardized;temperature_numeric_standardized;time_numeric_standardized,,0,INCLUDED,,missing_optional_numeric:Volume solvente,MOF_GROUPED_LIGAND_SPLIT_v6.0_seed260730,DEVELOPMENT,Legante,260730,"3,5-diamino-4,4'-bipyrazole bipyrazole",0.0,nitrate,,47.0,107.868,11.0,5.0,d,1.93,Nc1n[nH]c(N)c1-c1cn[nH]c1,DLWHCOVNOOTWOY-UHFFFAOYSA-N,curated_name_to_structure,Curated project registry,c1n[nH]cc1-c1cn[nH]c1,False,False,INCLUDE,False
189,"3,5-diamino-4,4'-bipyrazole",Bipyrazole,Ag,Ag2O,MeOH/NH3,Nessuno,120,115.0,0.15,0.15,1.0,Solvothermal,1,,numeric_decimal_standardized;temperature_numeric_standardized;time_numeric_standardized,,0,INCLUDED,,missing_optional_numeric:Volume solvente,MOF_GROUPED_LIGAND_SPLIT_v6.0_seed260730,DEVELOPMENT,Legante,260730,"3,5-diamino-4,4'-bipyrazole bipyrazole",0.0,oxide,,47.0,107.868,11.0,5.0,d,1.93,Nc1n[nH]c(N)c1-c1cn[nH]c1,DLWHCOVNOOTWOY-UHFFFAOYSA-N,curated_name_to_structure,Curated project registry,c1n[nH]cc1-c1cn[nH]c1,False,False,INCLUDE,False
190,"3,5-diamino-4,4'-bipyrazole",Bipyrazole,Ag,AgNO3,MeOH,Nessuno,120,24.0,0.2,0.2,1.0,Solvothermal,1,,numeric_decimal_standardized;temperature_numeric_standardized;time_numeric_standardized,,0,INCLUDED,,missing_optional_numeric:Volume solvente,MOF_GROUPED_LIGAND_SPLIT_v6.0_seed260730,DEVELOPMENT,Legante,260730,"3,5-diamino-4,4'-bipyrazole bipyrazole",0.0,nitrate,,47.0,107.868,11.0,5.0,d,1.93,Nc1n[nH]c(N)c1-c1cn[nH]c1,DLWHCOVNOOTWOY-UHFFFAOYSA-N,curated_name_to_structure,Curated project registry,c1n[nH]cc1-c1cn[nH]c1,False,False,INCLUDE,False
191,"3,5-diamino-4,4'-bipyrazole",Bipyrazole,Ag,AgNO3,DMF/MeOH,Nessuno,120,24.0,0.2,0.2,1.0,Solvothermal,1,,numeric_decimal_standardized;temperature_numeric_standardized;time_numeric_standardized,,0,INCLUDED,,missing_optional_numeric:Volume solvente,MOF_GROUPED_LIGAND_SPLIT_v6.0_seed260730,DEVELOPMENT,Legante,260730,"3,5-diamino-4,4'-bipyrazole bipyrazole",0.0,nitrate,,47.0,107.868,11.0,5.0,d,1.93,Nc1n[nH]c(N)c1-c1cn[nH]c1,DLWHCOVNOOTWOY-UHFFFAOYSA-N,curated_name_to_structure,Curated project registry,c1n[nH]cc1-c1cn[nH]c1,False,False,INCLUDE,False
192,"3,5-diamino-4,4'-bipyrazole",Bipyrazole,Al,Al(NO3)3∙9H2O,DMF,Nessuno,140,24.0,0.2,0.2,1.0,Solvothermal,1,,numeric_decimal_standardized;temperature_numeric_standardized;time_numeric_standardized,,0,INCLUDED,,missing_optional_numeric:Volume solvente,MOF_GROUPED_LIGAND_SPLIT_v6.0_seed260730,DEVELOPMENT,Legante,260730,"3,5-diamino-4,4'-bipyrazole bipyrazole",1.0,nitrate,3.0,13.0,26.982,13.0,3.0,p,1.61,Nc1n[nH]c(N)c1-c1cn[nH]c1,DLWHCOVNOOTWOY-UHFFFAOYSA-N,curated_name_to_structure,Curated project registry,c1n[nH]cc1-c1cn[nH]c1,False,False,REVIEW,True
193,"3,5-diamino-4,4'-bipyrazole",Bipyrazole,Cd,Cd(NO3)2·4H2O,DMF/H2O,Nessuno,160,72.0,0.3,0.3,1.0,Solvothermal,1,,numeric_decimal_standardized;salt_hydrate_separator_standardized;temperature_numeric_standardized;time_numeric_standardized,,0,INCLUDED,,missing_optional_numeric:Volume solvente,MOF_GROUPED_LIGAND_SPLIT_v6.0_seed260730,DEVELOPMENT,Legante,260730,"3,5-diamino-4,4'-bipyrazole bipyrazole",4.0,nitrate,2.0,48.0,112.414,12.0,5.0,d,1.69,Nc1n[nH]c(N)c1-c1cn[nH]c1,DLWHCOVNOOTWOY-UHFFFAOYSA-N,curated_name_to_structure,Curated project registry,c1n[nH]cc1-c1cn[nH]c1,False,False,REVIEW,True
194,"3,5-diamino-4,4'-bipyrazole",Bipyrazole,Cd,Cd(NO3)2·4H2O,DMF,Nessuno,140,72.0,0.2,0.1,2.0,Solvothermal,1,,numeric_decimal_standardized;salt_hydrate_separator_standardized;temperature_numeric_standardized;time_numeric_standardized,,0,INCLUDED,,missing_optional_numeric:Volume solvente,MOF_GROUPED_LIGAND_SPLIT_v6.0_seed260730,DEVELOPMENT,Legante,260730,"3,5-diamino-4,4'-bipyrazole bipyrazole",4.0,nitrate,2.0,48.0,112.414,12.0,5.0,d,1.69,Nc1n[nH]c(N)c1-c1cn[nH]c1,DLWHCOVNOOTWOY-UHFFFAOYSA-N,curated_name_to_structure,Curated project registry,c1n[nH]cc1-c1cn[nH]c1,False,False,REVIEW,True
195,"3,5-diamino-4,4'-bipyrazole",Bipyrazole,Cd,Cd(NO3)2·4H2O,DMF,Nessuno,140,72.0,0.48,0.2,2.4,Solvothermal,2,,salt_hydrate_separator_standardized;temperature_numeric_standardized;time_numeric_standardized,,0,INCLUDED,,missing_optional_numeric:Volume solvente,MOF_GROUPED_LIGAND_SPLIT_v6.0_seed260730,DEVELOPMENT,Legante,260730,"3,5-diamino-4,4'-bipyrazole bipyrazole",4.0,nitrate,2.0,48.0,112.414,12.0,5.0,d,1.69,Nc1n[nH]c(N)c1-c1cn[nH]c1,DLWHCOVNOOTWOY-UHFFFAOYSA-N,curated_name_to_structure,Curated project registry,c1n[nH]cc1-c1cn[nH]c1,False,False,INCLUDE,False
196,"3,5-diamino-4,4'-bipyrazole",Bipyrazole,Cd,Cd(NO3)2·4H2O,DMF,Nessuno,140,48.0,1.0,0.5,2.0,Solvothermal,1,,numeric_decimal_standardized;salt_hydrate_separator_standardized;temperature_numeric_standardized;time_numeric_standardized,,0,INCLUDED,,missing_optional_numeric:Volume solvente,MOF_GROUPED_LIGAND_SPLIT_v6.0_seed260730,DEVELOPMENT,Legante,260730,"3,5-diamino-4,4'-bipyrazole bipyrazole",4.0,nitrate,2.0,48.0,112.414,12.0,5.0,d,1.69,Nc1n[nH]c(N)c1-c1cn[nH]c1,DLWHCOVNOOTWOY-UHFFFAOYSA-N,curated_name_to_structure,Curated project registry,c1n[nH]cc1-c1cn[nH]c1,False,False,REVIEW,True
197,"3,5-diamino-4,4'-bipyrazole",Bipyrazole,Cd,Cd(OAc)2·2H2O,DMF/H2O,Nessuno,140,48.0,0.2,0.1,2.0,Solvothermal,1,,numeric_decimal_standardized;salt_hydrate_separator_standardized;temperature_numeric_standardized;time_numeric_standardized,,0,INCLUDED,,missing_optional_numeric:Volume solvente,MOF_GROUPED_LIGAND_SPLIT_v6.0_seed260730,DEVELOPMENT,Legante,260730,"3,5-diamino-4,4'-bipyrazole bipyrazole",2.0,acetate,2.0,48.0,112.414,12.0,5.0,d,1.69,Nc1n[nH]c(N)c1-c1cn[nH]c1,DLWHCOVNOOTWOY-UHFFFAOYSA-N,curated_name_to_structure,Curated project registry,c1n[nH]cc1-c1cn[nH]c1,False,False,REVIEW,True
198,"3,5-diamino-4,4'-bipyrazole",Bipyrazole,Cd,Cd(NO3)2·4H2O,DMF/H2O,Nessuno,140,120.0,0.2,0.1,2.0,Solvothermal,1,,numeric_decimal_standardized;salt_hydrate_separator_standardized;temperature_numeric_standardized;time_numeric_standardized,,0,INCLUDED,,missing_optional_numeric:Volume solvente,MOF_GROUPED_LIGAND_SPLIT_v6.0_seed260730,DEVELOPMENT,Legante,260730,"3,5-diamino-4,4'-bipyrazole bipyrazole",4.0,nitrate,2.0,48.0,112.414,12.0,5.0,d,1.69,Nc1n[nH]c(N)c1-c1cn[nH]c1,DLWHCOVNOOTWOY-UHFFFAOYSA-N,curated_name_to_structure,Curated project registry,c1n[nH]cc1-c1cn[nH]c1,False,False,REVIEW,True
199,"3,5-diamino-4,4'-bipyrazole",Bipyrazole,Co,Co(OAc)2·4H2O,ButOH,Nessuno,130,48.0,0.2,0.2,1.0,Solvothermal,1,,numeric_decimal_standardized;salt_hydrate_separator_standardized;temperature_numeric_standardized;time_numeric_standardized,,0,INCLUDED,,missing_optional_numeric:Volume solvente,MOF_GROUPED_LIGAND_SPLIT_v6.0_seed260730,DEVELOPMENT,Legante,260730,"3,5-diamino-4,4'-bipyrazole bipyrazole",4.0,acetate,2.0,27.0,58.933,9.0,4.0,d,1.88,Nc1n[nH]c(N)c1-c1cn[nH]c1,DLWHCOVNOOTWOY-UHFFFAOYSA-N,curated_name_to_structure,Curated project registry,c1n[nH]cc1-c1cn[nH]c1,False,False,REVIEW,True
200,"3,5-diamino-4,4'-bipyrazole",Bipyrazole,Co,Co(OAc)2·4H2O,ButOH,Nessuno,110,72.0,0.2,0.2,1.0,Solvothermal,1,,numeric_decimal_standardized;salt_hydrate_separator_standardized;temperature_numeric_standardized;time_numeric_standardized,,0,INCLUDED,,missing_optional_numeric:Volume solvente,MOF_GROUPED_LIGAND_SPLIT_v6.0_seed260730,DEVELOPMENT,Legante,260730,"3,5-diamino-4,4'-bipyrazole bipyrazole",4.0,acetate,2.0,27.0,58.933,9.0,4.0,d,1.88,Nc1n[nH]c(N)c1-c1cn[nH]c1,DLWHCOVNOOTWOY-UHFFFAOYSA-N,curated_name_to_structure,Curated project registry,c1n[nH]cc1-c1cn[nH]c1,False,False,REVIEW,True
201,"3,5-diamino-4,4'-bipyrazole",Bipyrazole,Co,Co(OAc)2·4H2O,DMF,Nessuno,120,3.0,0.5,0.5,1.0,Solvothermal,1,,numeric_decimal_standardized;salt_hydrate_separator_standardized;temperature_numeric_standardized;time_numeric_standardized,,0,INCLUDED,,missing_optional_numeric:Volume solvente,MOF_GROUPED_LIGAND_SPLIT_v6.0_seed260730,DEVELOPMENT,Legante,260730,"3,5-diamino-4,4'-bipyrazole bipyrazole",4.0,acetate,2.0,27.0,58.933,9.0,4.0,d,1.88,Nc1n[nH]c(N)c1-c1cn[nH]c1,DLWHCOVNOOTWOY-UHFFFAOYSA-N,curated_name_to_structure,Curated project registry,c1n[nH]cc1-c1cn[nH]c1,False,False,REVIEW,True
202,"3,5-diamino-4,4'-bipyrazole",Bipyrazole,Co,Co(OAc)2·4H2O,DMF,Nessuno,120,24.0,0.2,0.2,1.0,Solvothermal,1,,numeric_decimal_standardized;salt_hydrate_separator_standardized;temperature_numeric_standardized;time_numeric_standardized;exact_duplicate_candidate,DUP_005,0,INCLUDED,,duplicate_representative_retained;missing_optional_numeric:Volume solvente,MOF_GROUPED_LIGAND_SPLIT_v6.0_seed260730,DEVELOPMENT,Legante,260730,"3,5-diamino-4,4'-bipyrazole bipyrazole",4.0,acetate,2.0,27.0,58.933,9.0,4.0,d,1.88,Nc1n[nH]c(N)c1-c1cn[nH]c1,DLWHCOVNOOTWOY-UHFFFAOYSA-N,curated_name_to_structure,Curated project registry,c1n[nH]cc1-c1cn[nH]c1,False,False,REVIEW,True
203,"3,5-diamino-4,4'-bipyrazole",Bipyrazole,Co,Co(OAc)2·4H2O,EtOH,Nessuno,70,72.0,0.2,0.2,1.0,Solvothermal,1,,numeric_decimal_standardized;salt_hydrate_separator_standardized;temperature_numeric_standardized;time_numeric_standardized,,0,INCLUDED,,missing_optional_numeric:Volume solvente,MOF_GROUPED_LIGAND_SPLIT_v6.0_seed260730,DEVELOPMENT,Legante,260730,"3,5-diamino-4,4'-bipyrazole bipyrazole",4.0,acetate,2.0,27.0,58.933,9.0,4.0,d,1.88,Nc1n[nH]c(N)c1-c1cn[nH]c1,DLWHCOVNOOTWOY-UHFFFAOYSA-N,curated_name_to_structure,Curated project registry,c1n[nH]cc1-c1cn[nH]c1,False,False,REVIEW,True
204,"3,5-diamino-4,4'-bipyrazole",Bipyrazole,Co,Co(OAc)2·4H2O,NH3 28%,Nessuno,70,24.0,0.2,0.2,1.0,Solvothermal,1,,numeric_decimal_standardized;salt_hydrate_separator_standardized;temperature_numeric_standardized;time_numeric_standardized,,0,INCLUDED,,missing_optional_numeric:Volume solvente,MOF_GROUPED_LIGAND_SPLIT_v6.0_seed260730,DEVELOPMENT,Legante,260730,"3,5-diamino-4,4'-bipyrazole bipyrazole",4.0,acetate,2.0,27.0,58.933,9.0,4.0,d,1.88,Nc1n[nH]c(N)c1-c1cn[nH]c1,DLWHCOVNOOTWOY-UHFFFAOYSA-N,curated_name_to_structure,Curated project registry,c1n[nH]cc1-c1cn[nH]c1,False,False,REVIEW,True
205,"3,5-diamino-4,4'-bipyrazole",Bipyrazole,Co,Co(OAc)2·4H2O,DMF,Nessuno,160,24.0,0.2,0.2,1.0,Solvothermal,1,,numeric_decimal_standardized;salt_hydrate_separator_standardized;temperature_numeric_standardized;time_numeric_standardized;exact_duplicate_candidate,DUP_006,0,INCLUDED,,duplicate_representative_retained;missing_optional_numeric:Volume solvente,MOF_GROUPED_LIGAND_SPLIT_v6.0_seed260730,DEVELOPMENT,Legante,260730,"3,5-diamino-4,4'-bipyrazole bipyrazole",4.0,acetate,2.0,27.0,58.933,9.0,4.0,d,1.88,Nc1n[nH]c(N)c1-c1cn[nH]c1,DLWHCOVNOOTWOY-UHFFFAOYSA-N,curated_name_to_structure,Curated project registry,c1n[nH]cc1-c1cn[nH]c1,False,False,REVIEW,True
206,"3,5-diamino-4,4'-bipyrazole",Bipyrazole,Co,Co(NO3)2·6H2O,DMF,Nessuno,160,24.0,0.2,0.2,1.0,Solvothermal,1,,numeric_decimal_standardized;salt_hydrate_separator_standardized;temperature_numeric_standardized;time_numeric_standardized;exact_duplicate_candidate,DUP_007,0,INCLUDED,,duplicate_representative_retained;missing_optional_numeric:Volume solvente,MOF_GROUPED_LIGAND_SPLIT_v6.0_seed260730,DEVELOPMENT,Legante,260730,"3,5-diamino-4,4'-bipyrazole bipyrazole",6.0,nitrate,2.0,27.0,58.933,9.0,4.0,d,1.88,Nc1n[nH]c(N)c1-c1cn[nH]c1,DLWHCOVNOOTWOY-UHFFFAOYSA-N,curated_name_to_structure,Curated project registry,c1n[nH]cc1-c1cn[nH]c1,False,False,REVIEW,True
208,"3,5-diamino-4,4'-bipyrazole",Bipyrazole,Co,Co(OAc)2·4H2O,NH3 30%,Nessuno,140,24.0,0.2,0.2,1.0,Solvothermal,1,,numeric_decimal_standardized;salt_hydrate_separator_standardized;temperature_numeric_standardized;time_numeric_standardized,,0,INCLUDED,,missing_optional_numeric:Volume solvente,MOF_GROUPED_LIGAND_SPLIT_v6.0_seed260730,DEVELOPMENT,Legante,260730,"3,5-diamino-4,4'-bipyrazole bipyrazole",4.0,acetate,2.0,27.0,58.933,9.0,4.0,d,1.88,Nc1n[nH]c(N)c1-c1cn[nH]c1,DLWHCOVNOOTWOY-UHFFFAOYSA-N,curated_name_to_structure,Curated project registry,c1n[nH]cc1-c1cn[nH]c1,False,False,REVIEW,True
209,"3,5-diamino-4,4'-bipyrazole",Bipyrazole,Co,Co(OAc)2·4H2O,DMF,BDC,160,48.0,0.2,0.2,1.0,Solvothermal,1,,numeric_decimal_standardized;salt_hydrate_separator_standardized;temperature_numeric_standardized;time_numeric_standardized,,0,INCLUDED,,missing_optional_numeric:Volume solvente,MOF_GROUPED_LIGAND_SPLIT_v6.0_seed260730,DEVELOPMENT,Legante,260730,"3,5-diamino-4,4'-bipyrazole bipyrazole",4.0,acetate,2.0,27.0,58.933,9.0,4.0,d,1.88,Nc1n[nH]c(N)c1-c1cn[nH]c1,DLWHCOVNOOTWOY-UHFFFAOYSA-N,curated_name_to_structure,Curated project registry,c1n[nH]cc1-c1cn[nH]c1,False,False,REVIEW,True
210,"3,5-diamino-4,4'-bipyrazole",Bipyrazole,Co,Co(OAc)2·4H2O,DMF/H2O,BDC,160,48.0,0.2,0.2,1.0,Solvothermal,1,,numeric_decimal_standardized;salt_hydrate_separator_standardized;temperature_numeric_standardized;time_numeric_standardized,,0,INCLUDED,,missing_optional_numeric:Volume solvente,MOF_GROUPED_LIGAND_SPLIT_v6.0_seed260730,DEVELOPMENT,Legante,260730,"3,5-diamino-4,4'-bipyrazole bipyrazole",4.0,acetate,2.0,27.0,58.933,9.0,4.0,d,1.88,Nc1n[nH]c(N)c1-c1cn[nH]c1,DLWHCOVNOOTWOY-UHFFFAOYSA-N,curated_name_to_structure,Curated project registry,c1n[nH]cc1-c1cn[nH]c1,False,False,REVIEW,True
211,"3,5-diamino-4,4'-bipyrazole",Bipyrazole,Co,Co(OAc)2·4H2O,DMF,Nessuno,200,144.0,0.2,0.2,1.0,Solvothermal,1,,numeric_decimal_standardized;salt_hydrate_separator_standardized;temperature_numeric_standardized;time_numeric_standardized,,0,INCLUDED,,missing_optional_numeric:Volume solvente,MOF_GROUPED_LIGAND_SPLIT_v6.0_seed260730,DEVELOPMENT,Legante,260730,"3,5-diamino-4,4'-bipyrazole bipyrazole",4.0,acetate,2.0,27.0,58.933,9.0,4.0,d,1.88,Nc1n[nH]c(N)c1-c1cn[nH]c1,DLWHCOVNOOTWOY-UHFFFAOYSA-N,curated_name_to_structure,Curated project registry,c1n[nH]cc1-c1cn[nH]c1,False,False,REVIEW,True
212,"3,5-diamino-4,4'-bipyrazole",Bipyrazole,Co,Co(OAc)2·4H2O,DMF/H2O,Nessuno,160,72.0,0.2,0.2,1.0,Solvothermal,1,,numeric_decimal_standardized;salt_hydrate_separator_standardized;temperature_numeric_standardized;time_numeric_standardized,,0,INCLUDED,,missing_optional_numeric:Volume solvente,MOF_GROUPED_LIGAND_SPLIT_v6.0_seed260730,DEVELOPMENT,Legante,260730,"3,5-diamino-4,4'-bipyrazole bipyrazole",4.0,acetate,2.0,27.0,58.933,9.0,4.0,d,1.88,Nc1n[nH]c(N)c1-c1cn[nH]c1,DLWHCOVNOOTWOY-UHFFFAOYSA-N,curated_name_to_structure,Curated project registry,c1n[nH]cc1-c1cn[nH]c1,False,False,REVIEW,True
213,"3,5-diamino-4,4'-bipyrazole",Bipyrazole,Co,Co(OAc)2·4H2O,DMF,Nessuno,160,72.0,0.2,0.2,1.0,Solvothermal,1,,numeric_decimal_standardized;salt_hydrate_separator_standardized;temperature_numeric_standardized;time_numeric_standardized,,0,INCLUDED,,missing_optional_numeric:Volume solvente,MOF_GROUPED_LIGAND_SPLIT_v6.0_seed260730,DEVELOPMENT,Legante,260730,"3,5-diamino-4,4'-bipyrazole bipyrazole",4.0,acetate,2.0,27.0,58.933,9.0,4.0,d,1.88,Nc1n[nH]c(N)c1-c1cn[nH]c1,DLWHCOVNOOTWOY-UHFFFAOYSA-N,curated_name_to_structure,Curated project registry,c1n[nH]cc1-c1cn[nH]c1,False,False,REVIEW,True
214,"3,5-diamino-4,4'-bipyrazole",Bipyrazole,Co,Co(NO3)2·6H2O,DMF/H2O,Nessuno,160,72.0,0.2,0.2,1.0,Solvothermal,1,,numeric_decimal_standardized;salt_hydrate_separator_standardized;temperature_numeric_standardized;time_numeric_standardized;exact_duplicate_candidate,DUP_008,0,INCLUDED,,duplicate_representative_retained;missing_optional_numeric:Volume solvente,MOF_GROUPED_LIGAND_SPLIT_v6.0_seed260730,DEVELOPMENT,Legante,260730,"3,5-diamino-4,4'-bipyrazole bipyrazole",6.0,nitrate,2.0,27.0,58.933,9.0,4.0,d,1.88,Nc1n[nH]c(N)c1-c1cn[nH]c1,DLWHCOVNOOTWOY-UHFFFAOYSA-N,curated_name_to_structure,Curated project registry,c1n[nH]cc1-c1cn[nH]c1,False,False,REVIEW,True
215,"3,5-diamino-4,4'-bipyrazole",Bipyrazole,Co,Co(NO3)2·6H2O,DMF/H2O,Nessuno,160,120.0,0.06091321,0.03435954,1.77281809,Solvothermal,1,,numeric_decimal_standardized;salt_hydrate_separator_standardized;temperature_numeric_standardized;time_numeric_standardized;exact_duplicate_candidate,DUP_009,0,INCLUDED,,duplicate_representative_retained;missing_optional_numeric:Volume solvente,MOF_GROUPED_LIGAND_SPLIT_v6.0_seed260730,DEVELOPMENT,Legante,260730,"3,5-diamino-4,4'-bipyrazole bipyrazole",6.0,nitrate,2.0,27.0,58.933,9.0,4.0,d,1.88,Nc1n[nH]c(N)c1-c1cn[nH]c1,DLWHCOVNOOTWOY-UHFFFAOYSA-N,curated_name_to_structure,Curated project registry,c1n[nH]cc1-c1cn[nH]c1,False,False,REVIEW,True
216,"3,5-diamino-4,4'-bipyrazole",Bipyrazole,Co,Co(NO3)2·6H2O,DMF/H2O,Nessuno,160,72.0,1.2,0.6,2.0,Solvothermal,1,,numeric_decimal_standardized;salt_hydrate_separator_standardized;temperature_numeric_standardized;time_numeric_standardized,,0,INCLUDED,,missing_optional_numeric:Volume solvente,MOF_GROUPED_LIGAND_SPLIT_v6.0_seed260730,DEVELOPMENT,Legante,260730,"3,5-diamino-4,4'-bipyrazole bipyrazole",6.0,nitrate,2.0,27.0,58.933,9.0,4.0,d,1.88,Nc1n[nH]c(N)c1-c1cn[nH]c1,DLWHCOVNOOTWOY-UHFFFAOYSA-N,curated_name_to_structure,Curated project registry,c1n[nH]cc1-c1cn[nH]c1,False,False,REVIEW,True
217,"3,5-diamino-4,4'-bipyrazole",Bipyrazole,Co,Co(NO3)2·6H2O,DMF/H2O,Nessuno,160,72.0,1.5,1.5,1.0,Solvothermal,1,,numeric_decimal_standardized;salt_hydrate_separator_standardized;temperature_numeric_standardized;time_numeric_standardized,,0,INCLUDED,,missing_optional_numeric:Volume solvente,MOF_GROUPED_LIGAND_SPLIT_v6.0_seed260730,DEVELOPMENT,Legante,260730,"3,5-diamino-4,4'-bipyrazole bipyrazole",6.0,nitrate,2.0,27.0,58.933,9.0,4.0,d,1.88,Nc1n[nH]c(N)c1-c1cn[nH]c1,DLWHCOVNOOTWOY-UHFFFAOYSA-N,curated_name_to_structure,Curated project registry,c1n[nH]cc1-c1cn[nH]c1,False,False,REVIEW,True
218,"3,5-diamino-4,4'-bipyrazole",Bipyrazole,Co,Co(NO3)2·6H2O,DMF/H2O,Nessuno,160,24.0,0.1,0.05,2.0,Solvothermal,1,,numeric_decimal_standardized;salt_hydrate_separator_standardized;temperature_numeric_standardized;time_numeric_standardized;exact_duplicate_candidate,DUP_010,0,INCLUDED,,duplicate_representative_retained;missing_optional_numeric:Volume solvente,MOF_GROUPED_LIGAND_SPLIT_v6.0_seed260730,DEVELOPMENT,Legante,260730,"3,5-diamino-4,4'-bipyrazole bipyrazole",6.0,nitrate,2.0,27.0,58.933,9.0,4.0,d,1.88,Nc1n[nH]c(N)c1-c1cn[nH]c1,DLWHCOVNOOTWOY-UHFFFAOYSA-N,curated_name_to_structure,Curated project registry,c1n[nH]cc1-c1cn[nH]c1,False,False,REVIEW,True
219,"3,5-diamino-4,4'-bipyrazole",Bipyrazole,Co,Co(NO3)2·6H2O,DMF/EtOH,Nessuno,160,24.0,0.1,0.05,2.0,Solvothermal,1,,numeric_decimal_standardized;salt_hydrate_separator_standardized;temperature_numeric_standardized;time_numeric_standardized,,0,INCLUDED,,missing_optional_numeric:Volume solvente,MOF_GROUPED_LIGAND_SPLIT_v6.0_seed260730,DEVELOPMENT,Legante,260730,"3,5-diamino-4,4'-bipyrazole bipyrazole",6.0,nitrate,2.0,27.0,58.933,9.0,4.0,d,1.88,Nc1n[nH]c(N)c1-c1cn[nH]c1,DLWHCOVNOOTWOY-UHFFFAOYSA-N,curated_name_to_structure,Curated project registry,c1n[nH]cc1-c1cn[nH]c1,False,False,REVIEW,True
221,"3,5-diamino-4,4'-bipyrazole",Bipyrazole,Co,Co(NO3)2·6H2O,DMF/EtOH,Nessuno,160,16.0,0.2,0.1,2.0,Solvothermal,1,,numeric_decimal_standardized;salt_hydrate_separator_standardized;temperature_numeric_standardized;time_numeric_standardized,,0,INCLUDED,,missing_optional_numeric:Volume solvente,MOF_GROUPED_LIGAND_SPLIT_v6.0_seed260730,DEVELOPMENT,Legante,260730,"3,5-diamino-4,4'-bipyrazole bipyrazole",6.0,nitrate,2.0,27.0,58.933,9.0,4.0,d,1.88,Nc1n[nH]c(N)c1-c1cn[nH]c1,DLWHCOVNOOTWOY-UHFFFAOYSA-N,curated_name_to_structure,Curated project registry,c1n[nH]cc1-c1cn[nH]c1,False,False,REVIEW,True
222,"3,5-diamino-4,4'-bipyrazole",Bipyrazole,Co,Co(NO3)2·6H2O,DMF/MeOH,Nessuno,160,24.0,0.1,0.05,2.0,Solvothermal,1,,numeric_decimal_standardized;salt_hydrate_separator_standardized;temperature_numeric_standardized;time_numeric_standardized,,0,INCLUDED,,missing_optional_numeric:Volume solvente,MOF_GROUPED_LIGAND_SPLIT_v6.0_seed260730,DEVELOPMENT,Legante,260730,"3,5-diamino-4,4'-bipyrazole bipyrazole",6.0,nitrate,2.0,27.0,58.933,9.0,4.0,d,1.88,Nc1n[nH]c(N)c1-c1cn[nH]c1,DLWHCOVNOOTWOY-UHFFFAOYSA-N,curated_name_to_structure,Curated project registry,c1n[nH]cc1-c1cn[nH]c1,False,False,REVIEW,True
223,"3,5-diamino-4,4'-bipyrazole",Bipyrazole,Co,Co(NO3)2·6H2O,MeOH,Nessuno,120,72.0,0.1,0.1,1.0,Solvothermal,0,,numeric_decimal_standardized;salt_hydrate_separator_standardized;temperature_numeric_standardized;time_numeric_standardized,,0,INCLUDED,,missing_optional_numeric:Volume solvente,MOF_GROUPED_LIGAND_SPLIT_v6.0_seed260730,DEVELOPMENT,Legante,260730,"3,5-diamino-4,4'-bipyrazole bipyrazole",6.0,nitrate,2.0,27.0,58.933,9.0,4.0,d,1.88,Nc1n[nH]c(N)c1-c1cn[nH]c1,DLWHCOVNOOTWOY-UHFFFAOYSA-N,curated_name_to_structure,Curated project registry,c1n[nH]cc1-c1cn[nH]c1,False,False,INCLUDE,False
224,"3,5-diamino-4,4'-bipyrazole",Bipyrazole,Co,Co(NO3)2·6H2O,DMF/H2O,Nessuno,150,72.0,0.05,0.05,1.0,Solvothermal,2,,numeric_decimal_standardized;salt_hydrate_separator_standardized;temperature_numeric_standardized;time_numeric_standardized,,0,INCLUDED,,missing_optional_numeric:Volume solvente,MOF_GROUPED_LIGAND_SPLIT_v6.0_seed260730,DEVELOPMENT,Legante,260730,"3,5-diamino-4,4'-bipyrazole bipyrazole",6.0,nitrate,2.0,27.0,58.933,9.0,4.0,d,1.88,Nc1n[nH]c(N)c1-c1cn[nH]c1,DLWHCOVNOOTWOY-UHFFFAOYSA-N,curated_name_to_structure,Curated project registry,c1n[nH]cc1-c1cn[nH]c1,False,False,INCLUDE,False
225,"3,5-diamino-4,4'-bipyrazole",Bipyrazole,Co,Co(OAc)2·4H2O,DMF,Nessuno,110,48.0,0.2,0.2,1.0,Solvothermal,1,,numeric_decimal_standardized;salt_hydrate_separator_standardized;temperature_numeric_standardized;time_numeric_standardized,,0,INCLUDED,,missing_optional_numeric:Volume solvente,MOF_GROUPED_LIGAND_SPLIT_v6.0_seed260730,DEVELOPMENT,Legante,260730,"3,5-diamino-4,4'-bipyrazole bipyrazole",4.0,acetate,2.0,27.0,58.933,9.0,4.0,d,1.88,Nc1n[nH]c(N)c1-c1cn[nH]c1,DLWHCOVNOOTWOY-UHFFFAOYSA-N,curated_name_to_structure,Curated project registry,c1n[nH]cc1-c1cn[nH]c1,False,False,REVIEW,True
226,"3,5-diamino-4,4'-bipyrazole",Bipyrazole,Co,Co(OAc)2·4H2O,DMF/H2O,Nessuno,120,24.0,0.2,0.2,1.0,Solvothermal,1,,numeric_decimal_standardized;salt_hydrate_separator_standardized;temperature_numeric_standardized;time_numeric_standardized,,0,INCLUDED,,missing_optional_numeric:Volume solvente,MOF_GROUPED_LIGAND_SPLIT_v6.0_seed260730,DEVELOPMENT,Legante,260730,"3,5-diamino-4,4'-bipyrazole bipyrazole",4.0,acetate,2.0,27.0,58.933,9.0,4.0,d,1.88,Nc1n[nH]c(N)c1-c1cn[nH]c1,DLWHCOVNOOTWOY-UHFFFAOYSA-N,curated_name_to_structure,Curated project registry,c1n[nH]cc1-c1cn[nH]c1,False,False,REVIEW,True
229,"3,5-diamino-4,4'-bipyrazole",Bipyrazole,Co,Co(OAc)2·4H2O,DMF,Nessuno,160,24.0,0.2,0.4,0.5,Solvothermal,1,,salt_hydrate_separator_standardized;temperature_numeric_standardized;time_numeric_standardized,,0,INCLUDED,,missing_optional_numeric:Volume solvente,MOF_GROUPED_LIGAND_SPLIT_v6.0_seed260730,DEVELOPMENT,Legante,260730,"3,5-diamino-4,4'-bipyrazole bipyrazole",4.0,acetate,2.0,27.0,58.933,9.0,4.0,d,1.88,Nc1n[nH]c(N)c1-c1cn[nH]c1,DLWHCOVNOOTWOY-UHFFFAOYSA-N,curated_name_to_structure,Curated project registry,c1n[nH]cc1-c1cn[nH]c1,False,False,INCLUDE,False
230,"3,5-diamino-4,4'-bipyrazole",Bipyrazole,Co,Co(NO3)2·6H2O,DMF/MeOH,Nessuno,160,24.0,0.2,0.2,1.0,Solvothermal,1,,numeric_decimal_standardized;salt_hydrate_separator_standardized;solvent_canonicalized;temperature_numeric_standardized;time_numeric_standardized,,0,INCLUDED,,missing_optional_numeric:Volume solvente,MOF_GROUPED_LIGAND_SPLIT_v6.0_seed260730,DEVELOPMENT,Legante,260730,"3,5-diamino-4,4'-bipyrazole bipyrazole",6.0,nitrate,2.0,27.0,58.933,9.0,4.0,d,1.88,Nc1n[nH]c(N)c1-c1cn[nH]c1,DLWHCOVNOOTWOY-UHFFFAOYSA-N,curated_name_to_structure,Curated project registry,c1n[nH]cc1-c1cn[nH]c1,False,False,INCLUDE,False
231,"3,5-diamino-4,4'-bipyrazole",Bipyrazole,Co,Co(OAc)2·4H2O,DMF/MeOH,Nessuno,160,24.0,0.2,0.2,1.0,Solvothermal,1,,numeric_decimal_standardized;salt_hydrate_separator_standardized;solvent_canonicalized;temperature_numeric_standardized;time_numeric_standardized,,0,INCLUDED,,missing_optional_numeric:Volume solvente,MOF_GROUPED_LIGAND_SPLIT_v6.0_seed260730,DEVELOPMENT,Legante,260730,"3,5-diamino-4,4'-bipyrazole bipyrazole",4.0,acetate,2.0,27.0,58.933,9.0,4.0,d,1.88,Nc1n[nH]c(N)c1-c1cn[nH]c1,DLWHCOVNOOTWOY-UHFFFAOYSA-N,curated_name_to_structure,Curated project registry,c1n[nH]cc1-c1cn[nH]c1,False,False,INCLUDE,False
232,"3,5-diamino-4,4'-bipyrazole",Bipyrazole,Co,Co(NO3)2·6H2O,DMF/H2O,Nessuno,160,95.0,0.06091321,0.03435954,1.77281809,Solvothermal,1,,numeric_decimal_standardized;salt_hydrate_separator_standardized;temperature_numeric_standardized;time_numeric_standardized,,0,INCLUDED,,missing_optional_numeric:Volume solvente,MOF_GROUPED_LIGAND_SPLIT_v6.0_seed260730,DEVELOPMENT,Legante,260730,"3,5-diamino-4,4'-bipyrazole bipyrazole",6.0,nitrate,2.0,27.0,58.933,9.0,4.0,d,1.88,Nc1n[nH]c(N)c1-c1cn[nH]c1,DLWHCOVNOOTWOY-UHFFFAOYSA-N,curated_name_to_structure,Curated project registry,c1n[nH]cc1-c1cn[nH]c1,False,False,REVIEW,True
233,"3,5-diamino-4,4'-bipyrazole",Bipyrazole,Co,Co(NO3)2·6H2O,DMF/H2O,Nessuno,160,24.0,0.1218,0.0687,1.77292576,Solvothermal,1,,numeric_decimal_standardized;salt_hydrate_separator_standardized;temperature_numeric_standardized;time_numeric_standardized,,0,INCLUDED,,missing_optional_numeric:Volume solvente,MOF_GROUPED_LIGAND_SPLIT_v6.0_seed260730,DEVELOPMENT,Legante,260730,"3,5-diamino-4,4'-bipyrazole bipyrazole",6.0,nitrate,2.0,27.0,58.933,9.0,4.0,d,1.88,Nc1n[nH]c(N)c1-c1cn[nH]c1,DLWHCOVNOOTWOY-UHFFFAOYSA-N,curated_name_to_structure,Curated project registry,c1n[nH]cc1-c1cn[nH]c1,False,False,REVIEW,True
234,"3,5-diamino-4,4'-bipyrazole",Bipyrazole,Co,Co(NO3)2·6H2O,DMF/H2O,Nessuno,160,24.0,1.2,1.2,1.0,Solvothermal,1,,numeric_decimal_standardized;salt_hydrate_separator_standardized;temperature_numeric_standardized;time_numeric_standardized;exact_duplicate_candidate,DUP_011,0,INCLUDED,,duplicate_representative_retained;missing_optional_numeric:Volume solvente,MOF_GROUPED_LIGAND_SPLIT_v6.0_seed260730,DEVELOPMENT,Legante,260730,"3,5-diamino-4,4'-bipyrazole bipyrazole",6.0,nitrate,2.0,27.0,58.933,9.0,4.0,d,1.88,Nc1n[nH]c(N)c1-c1cn[nH]c1,DLWHCOVNOOTWOY-UHFFFAOYSA-N,curated_name_to_structure,Curated project registry,c1n[nH]cc1-c1cn[nH]c1,False,False,REVIEW,True
235,"3,5-diamino-4,4'-bipyrazole",Bipyrazole,Co,Co(NO3)2·6H2O,DMF/H2O,Nessuno,160,24.0,1.3,1.3,1.0,Solvothermal,1,,numeric_decimal_standardized;salt_hydrate_separator_standardized;temperature_numeric_standardized;time_numeric_standardized,,0,INCLUDED,,missing_optional_numeric:Volume solvente,MOF_GROUPED_LIGAND_SPLIT_v6.0_seed260730,DEVELOPMENT,Legante,260730,"3,5-diamino-4,4'-bipyrazole bipyrazole",6.0,nitrate,2.0,27.0,58.933,9.0,4.0,d,1.88,Nc1n[nH]c(N)c1-c1cn[nH]c1,DLWHCOVNOOTWOY-UHFFFAOYSA-N,curated_name_to_structure,Curated project registry,c1n[nH]cc1-c1cn[nH]c1,False,False,REVIEW,True
237,"3,5-diamino-4,4'-bipyrazole",Bipyrazole,Co,Co(NO3)2·6H2O,DMF/H2O,Nessuno,160,24.0,0.2,0.2,1.0,Solvothermal,1,,numeric_decimal_standardized;salt_hydrate_separator_standardized;temperature_numeric_standardized;time_numeric_standardized;exact_duplicate_candidate,DUP_012,0,INCLUDED,,duplicate_representative_retained;missing_optional_numeric:Volume solvente,MOF_GROUPED_LIGAND_SPLIT_v6.0_seed260730,DEVELOPMENT,Legante,260730,"3,5-diamino-4,4'-bipyrazole bipyrazole",6.0,nitrate,2.0,27.0,58.933,9.0,4.0,d,1.88,Nc1n[nH]c(N)c1-c1cn[nH]c1,DLWHCOVNOOTWOY-UHFFFAOYSA-N,curated_name_to_structure,Curated project registry,c1n[nH]cc1-c1cn[nH]c1,False,False,REVIEW,True
240,"3,5-diamino-4,4'-bipyrazole",Bipyrazole,Co,Co(NO3)2·6H2O,DMF/MeCN/ButOH,Nessuno,160,48.0,0.06091321,0.03435954,1.77281809,Solvothermal,1,,numeric_decimal_standardized;salt_hydrate_separator_standardized;solvent_canonicalized;temperature_numeric_standardized;time_numeric_standardized,,0,INCLUDED,,missing_optional_numeric:Volume solvente,MOF_GROUPED_LIGAND_SPLIT_v6.0_seed260730,DEVELOPMENT,Legante,260730,"3,5-diamino-4,4'-bipyrazole bipyrazole",6.0,nitrate,2.0,27.0,58.933,9.0,4.0,d,1.88,Nc1n[nH]c(N)c1-c1cn[nH]c1,DLWHCOVNOOTWOY-UHFFFAOYSA-N,curated_name_to_structure,Curated project registry,c1n[nH]cc1-c1cn[nH]c1,False,False,REVIEW,True
241,"3,5-diamino-4,4'-bipyrazole",Bipyrazole,Co,Co(NO3)2·6H2O,DMF/H2O,Nessuno,160,100.0,0.1827,0.1029,1.7755102,Solvothermal,1,,numeric_decimal_standardized;salt_hydrate_separator_standardized;temperature_numeric_standardized;time_numeric_standardized,,0,INCLUDED,,missing_optional_numeric:Volume solvente,MOF_GROUPED_LIGAND_SPLIT_v6.0_seed260730,DEVELOPMENT,Legante,260730,"3,5-diamino-4,4'-bipyrazole bipyrazole",6.0,nitrate,2.0,27.0,58.933,9.0,4.0,d,1.88,Nc1n[nH]c(N)c1-c1cn[nH]c1,DLWHCOVNOOTWOY-UHFFFAOYSA-N,curated_name_to_structure,Curated project registry,c1n[nH]cc1-c1cn[nH]c1,False,False,REVIEW,True
243,"3,5-diamino-4,4'-bipyrazole",Bipyrazole,Co,Co(NO3)2·6H2O,DMF/H2O,Nessuno,160,24.0,1.2,0.6,2.0,Solvothermal,1,,numeric_decimal_standardized;salt_hydrate_separator_standardized;temperature_numeric_standardized;time_numeric_standardized,,0,INCLUDED,,missing_optional_numeric:Volume solvente,MOF_GROUPED_LIGAND_SPLIT_v6.0_seed260730,DEVELOPMENT,Legante,260730,"3,5-diamino-4,4'-bipyrazole bipyrazole",6.0,nitrate,2.0,27.0,58.933,9.0,4.0,d,1.88,Nc1n[nH]c(N)c1-c1cn[nH]c1,DLWHCOVNOOTWOY-UHFFFAOYSA-N,curated_name_to_structure,Curated project registry,c1n[nH]cc1-c1cn[nH]c1,False,False,REVIEW,True
244,"3,5-diamino-4,4'-bipyrazole",Bipyrazole,Co,Co(NO3)2·6H2O,DMF,Nessuno,160,24.0,0.2,0.4,0.5,Solvothermal,1,,salt_hydrate_separator_standardized;temperature_numeric_standardized;time_numeric_standardized,,0,INCLUDED,,missing_optional_numeric:Volume solvente,MOF_GROUPED_LIGAND_SPLIT_v6.0_seed260730,DEVELOPMENT,Legante,260730,"3,5-diamino-4,4'-bipyrazole bipyrazole",6.0,nitrate,2.0,27.0,58.933,9.0,4.0,d,1.88,Nc1n[nH]c(N)c1-c1cn[nH]c1,DLWHCOVNOOTWOY-UHFFFAOYSA-N,curated_name_to_structure,Curated project registry,c1n[nH]cc1-c1cn[nH]c1,False,False,INCLUDE,False
245,"3,5-diamino-4,4'-bipyrazole",Bipyrazole,Co,Co(OAc)2·4H2O,Non specificato,Nessuno,120,60.0,0.25,0.4,0.625,Solvothermal,1,,salt_hydrate_separator_standardized;temperature_numeric_standardized;time_numeric_standardized,,0,INCLUDED,,missing_optional_numeric:Volume solvente,MOF_GROUPED_LIGAND_SPLIT_v6.0_seed260730,DEVELOPMENT,Legante,260730,"3,5-diamino-4,4'-bipyrazole bipyrazole",4.0,acetate,2.0,27.0,58.933,9.0,4.0,d,1.88,Nc1n[nH]c(N)c1-c1cn[nH]c1,DLWHCOVNOOTWOY-UHFFFAOYSA-N,curated_name_to_structure,Curated project registry,c1n[nH]cc1-c1cn[nH]c1,False,False,INCLUDE,False
246,"3,5-diamino-4,4'-bipyrazole",Bipyrazole,Cu,Cu(OAc)2·H2O,DMF,Nessuno,120,24.0,0.2,0.2,1.0,Solvothermal,1,,numeric_decimal_standardized;salt_hydrate_separator_standardized;temperature_numeric_standardized;time_numeric_standardized;exact_duplicate_candidate,DUP_013,0,INCLUDED,,duplicate_representative_retained;missing_optional_numeric:Volume solvente,MOF_GROUPED_LIGAND_SPLIT_v6.0_seed260730,DEVELOPMENT,Legante,260730,"3,5-diamino-4,4'-bipyrazole bipyrazole",1.0,acetate,2.0,29.0,63.546,11.0,4.0,d,1.9,Nc1n[nH]c(N)c1-c1cn[nH]c1,DLWHCOVNOOTWOY-UHFFFAOYSA-N,curated_name_to_structure,Curated project registry,c1n[nH]cc1-c1cn[nH]c1,False,False,REVIEW,True
247,"3,5-diamino-4,4'-bipyrazole",Bipyrazole,Cu,Cu(OAc)2·H2O,ButOH,Nessuno,130,48.0,0.2,0.2,1.0,Solvothermal,1,,numeric_decimal_standardized;salt_hydrate_separator_standardized;temperature_numeric_standardized;time_numeric_standardized,,0,INCLUDED,,missing_optional_numeric:Volume solvente,MOF_GROUPED_LIGAND_SPLIT_v6.0_seed260730,DEVELOPMENT,Legante,260730,"3,5-diamino-4,4'-bipyrazole bipyrazole",1.0,acetate,2.0,29.0,63.546,11.0,4.0,d,1.9,Nc1n[nH]c(N)c1-c1cn[nH]c1,DLWHCOVNOOTWOY-UHFFFAOYSA-N,curated_name_to_structure,Curated project registry,c1n[nH]cc1-c1cn[nH]c1,False,False,REVIEW,True
248,"3,5-diamino-4,4'-bipyrazole",Bipyrazole,Cu,Cu(OAc)2·H2O,ButOH,Nessuno,110,72.0,0.2,0.2,1.0,Solvothermal,1,,numeric_decimal_standardized;salt_hydrate_separator_standardized;temperature_numeric_standardized;time_numeric_standardized,,0,INCLUDED,,missing_optional_numeric:Volume solvente,MOF_GROUPED_LIGAND_SPLIT_v6.0_seed260730,DEVELOPMENT,Legante,260730,"3,5-diamino-4,4'-bipyrazole bipyrazole",1.0,acetate,2.0,29.0,63.546,11.0,4.0,d,1.9,Nc1n[nH]c(N)c1-c1cn[nH]c1,DLWHCOVNOOTWOY-UHFFFAOYSA-N,curated_name_to_structure,Curated project registry,c1n[nH]cc1-c1cn[nH]c1,False,False,REVIEW,True
249,"3,5-diamino-4,4'-bipyrazole",Bipyrazole,Cu,Cu(OAc)2·H2O,DMF,Nessuno,120,3.0,0.5,0.5,1.0,Solvothermal,1,,numeric_decimal_standardized;salt_hydrate_separator_standardized;temperature_numeric_standardized;time_numeric_standardized,,0,INCLUDED,,missing_optional_numeric:Volume solvente,MOF_GROUPED_LIGAND_SPLIT_v6.0_seed260730,DEVELOPMENT,Legante,260730,"3,5-diamino-4,4'-bipyrazole bipyrazole",1.0,acetate,2.0,29.0,63.546,11.0,4.0,d,1.9,Nc1n[nH]c(N)c1-c1cn[nH]c1,DLWHCOVNOOTWOY-UHFFFAOYSA-N,curated_name_to_structure,Curated project registry,c1n[nH]cc1-c1cn[nH]c1,False,False,REVIEW,True
251,"3,5-diamino-4,4'-bipyrazole",Bipyrazole,Cu,Cu(OAc)2·H2O,EtOH,Nessuno,70,72.0,0.2,0.2,1.0,Solvothermal,1,,numeric_decimal_standardized;salt_hydrate_separator_standardized;temperature_numeric_standardized;time_numeric_standardized,,0,INCLUDED,,missing_optional_numeric:Volume solvente,MOF_GROUPED_LIGAND_SPLIT_v6.0_seed260730,DEVELOPMENT,Legante,260730,"3,5-diamino-4,4'-bipyrazole bipyrazole",1.0,acetate,2.0,29.0,63.546,11.0,4.0,d,1.9,Nc1n[nH]c(N)c1-c1cn[nH]c1,DLWHCOVNOOTWOY-UHFFFAOYSA-N,curated_name_to_structure,Curated project registry,c1n[nH]cc1-c1cn[nH]c1,False,False,REVIEW,True
252,"3,5-diamino-4,4'-bipyrazole",Bipyrazole,Cu,Cu(OAc)2·H2O,DMF,Nessuno,80,3.0,0.5,0.5,1.0,Solvothermal,1,,numeric_decimal_standardized;salt_hydrate_separator_standardized;temperature_numeric_standardized;time_numeric_standardized,,0,INCLUDED,,missing_optional_numeric:Volume solvente,MOF_GROUPED_LIGAND_SPLIT_v6.0_seed260730,DEVELOPMENT,Legante,260730,"3,5-diamino-4,4'-bipyrazole bipyrazole",1.0,acetate,2.0,29.0,63.546,11.0,4.0,d,1.9,Nc1n[nH]c(N)c1-c1cn[nH]c1,DLWHCOVNOOTWOY-UHFFFAOYSA-N,curated_name_to_structure,Curated project registry,c1n[nH]cc1-c1cn[nH]c1,False,False,REVIEW,True
253,"3,5-diamino-4,4'-bipyrazole",Bipyrazole,Cu,Cu(OAc)2·H2O,NH3 30%,Nessuno,110,24.0,0.2,0.5,0.4,Solvothermal,1,,salt_hydrate_separator_standardized;temperature_numeric_standardized;time_numeric_standardized,,0,INCLUDED,,missing_optional_numeric:Volume solvente,MOF_GROUPED_LIGAND_SPLIT_v6.0_seed260730,DEVELOPMENT,Legante,260730,"3,5-diamino-4,4'-bipyrazole bipyrazole",1.0,acetate,2.0,29.0,63.546,11.0,4.0,d,1.9,Nc1n[nH]c(N)c1-c1cn[nH]c1,DLWHCOVNOOTWOY-UHFFFAOYSA-N,curated_name_to_structure,Curated project registry,c1n[nH]cc1-c1cn[nH]c1,False,False,REVIEW,True
254,"3,5-diamino-4,4'-bipyrazole",Bipyrazole,Cu,Cu(NO3)2·3H2O,Non specificato,Nessuno,110,24.0,0.2,0.2,1.0,Solvothermal,1,,numeric_decimal_standardized;salt_hydrate_separator_standardized;temperature_numeric_standardized;time_numeric_standardized,,0,INCLUDED,,missing_optional_numeric:Volume solvente,MOF_GROUPED_LIGAND_SPLIT_v6.0_seed260730,DEVELOPMENT,Legante,260730,"3,5-diamino-4,4'-bipyrazole bipyrazole",3.0,nitrate,2.0,29.0,63.546,11.0,4.0,d,1.9,Nc1n[nH]c(N)c1-c1cn[nH]c1,DLWHCOVNOOTWOY-UHFFFAOYSA-N,curated_name_to_structure,Curated project registry,c1n[nH]cc1-c1cn[nH]c1,False,False,INCLUDE,False
255,"3,5-diamino-4,4'-bipyrazole",Bipyrazole,Cu,Cu(OAc)2·H2O,DMF,Nessuno,110,48.0,0.2,0.2,1.0,Solvothermal,1,,numeric_decimal_standardized;salt_hydrate_separator_standardized;temperature_numeric_standardized;time_numeric_standardized,,0,INCLUDED,,missing_optional_numeric:Volume solvente,MOF_GROUPED_LIGAND_SPLIT_v6.0_seed260730,DEVELOPMENT,Legante,260730,"3,5-diamino-4,4'-bipyrazole bipyrazole",1.0,acetate,2.0,29.0,63.546,11.0,4.0,d,1.9,Nc1n[nH]c(N)c1-c1cn[nH]c1,DLWHCOVNOOTWOY-UHFFFAOYSA-N,curated_name_to_structure,Curated project registry,c1n[nH]cc1-c1cn[nH]c1,False,False,REVIEW,True
256,"3,5-diamino-4,4'-bipyrazole",Bipyrazole,Cu,Cu(OAc)2·H2O,DMF/H2O,Nessuno,120,24.0,0.2,0.2,1.0,Solvothermal,1,,numeric_decimal_standardized;salt_hydrate_separator_standardized;temperature_numeric_standardized;time_numeric_standardized,,0,INCLUDED,,missing_optional_numeric:Volume solvente,MOF_GROUPED_LIGAND_SPLIT_v6.0_seed260730,DEVELOPMENT,Legante,260730,"3,5-diamino-4,4'-bipyrazole bipyrazole",1.0,acetate,2.0,29.0,63.546,11.0,4.0,d,1.9,Nc1n[nH]c(N)c1-c1cn[nH]c1,DLWHCOVNOOTWOY-UHFFFAOYSA-N,curated_name_to_structure,Curated project registry,c1n[nH]cc1-c1cn[nH]c1,False,False,REVIEW,True
257,"3,5-diamino-4,4'-bipyrazole",Bipyrazole,Cu,Cu(NO3)2·3H2O,DMF/H2O,Nessuno,160,24.0,0.1218,0.0687,1.77292576,Solvothermal,1,,numeric_decimal_standardized;salt_hydrate_separator_standardized;temperature_numeric_standardized;time_numeric_standardized,,0,INCLUDED,,missing_optional_numeric:Volume solvente,MOF_GROUPED_LIGAND_SPLIT_v6.0_seed260730,DEVELOPMENT,Legante,260730,"3,5-diamino-4,4'-bipyrazole bipyrazole",3.0,nitrate,2.0,29.0,63.546,11.0,4.0,d,1.9,Nc1n[nH]c(N)c1-c1cn[nH]c1,DLWHCOVNOOTWOY-UHFFFAOYSA-N,curated_name_to_structure,Curated project registry,c1n[nH]cc1-c1cn[nH]c1,False,False,REVIEW,True
258,"3,5-diamino-4,4'-bipyrazole",Bipyrazole,Cu,Cu(OAc)2·H2O,DMF/H2O,Nessuno,160,24.0,0.1218,0.0687,1.77292576,Solvothermal,1,,numeric_decimal_standardized;salt_hydrate_separator_standardized;temperature_numeric_standardized;time_numeric_standardized,,0,INCLUDED,,missing_optional_numeric:Volume solvente,MOF_GROUPED_LIGAND_SPLIT_v6.0_seed260730,DEVELOPMENT,Legante,260730,"3,5-diamino-4,4'-bipyrazole bipyrazole",1.0,acetate,2.0,29.0,63.546,11.0,4.0,d,1.9,Nc1n[nH]c(N)c1-c1cn[nH]c1,DLWHCOVNOOTWOY-UHFFFAOYSA-N,curated_name_to_structure,Curated project registry,c1n[nH]cc1-c1cn[nH]c1,False,False,REVIEW,True
259,"3,5-diamino-4,4'-bipyrazole",Bipyrazole,Cu,Cu(NO3)2·3H2O,DMF/H2O,Nessuno,160,24.0,0.24,0.13,1.84615385,Solvothermal,1,,numeric_decimal_standardized;salt_hydrate_separator_standardized;temperature_numeric_standardized;time_numeric_standardized,,0,INCLUDED,,missing_optional_numeric:Volume solvente,MOF_GROUPED_LIGAND_SPLIT_v6.0_seed260730,DEVELOPMENT,Legante,260730,"3,5-diamino-4,4'-bipyrazole bipyrazole",3.0,nitrate,2.0,29.0,63.546,11.0,4.0,d,1.9,Nc1n[nH]c(N)c1-c1cn[nH]c1,DLWHCOVNOOTWOY-UHFFFAOYSA-N,curated_name_to_structure,Curated project registry,c1n[nH]cc1-c1cn[nH]c1,False,False,REVIEW,True
