Repository: marcofrancucci25-cloud/synthesis-prediction

## Version 9.5.0

Updated ligand identity card with a 2D RDKit structure, clean molecular identifiers, key descriptors, and expandable technical details.

# MOF Synthesis Assistant v9.2

Interactive Streamlit application for literature-aware MOF synthesis prediction and condition prioritization.

## Deploy on Streamlit Community Cloud

- Repository branch: `main`
- Main file: `app.py`
- Recommended Python: 3.12 or 3.13

The application requires outbound HTTPS access to resolve chemical names. Direct SMILES input and the predictive core remain available without the external resolver.

File: data/knowledge_database_integrated_v10_6.csv (part 3 of 13)
ID,Legante,Famiglia_Legante,Metallo,Sale_Metallico,Solvente,Additivo_Colinker,Temperatura_C,Tempo_ore,mmol_Legante,mmol_Sale,Rapporto_LM,Procedura_Sintetica,Esito_ML,Volume solvente,Data_Quality_Flag,Exact_Duplicate_Group,Outcome_Conflict_Flag,Training_v5_2_Status,Training_v5_2_Reason,Training_v5_2_Warning,Split_ID,Split_Set,Grouping_Variable,Split_Seed,Ligand_Text,Hydration_Number,Counterion_Class,Oxidation_State,Metal_Atomic_Number,Metal_Atomic_Weight,Metal_Group,Metal_Period,Metal_Block,Metal_Electronegativity,Source_Type,Source_Record_ID,PXRD_Confirmed,Evidence,Ligand_SMILES,Ligand_InChIKey,Future_Training_Status,Condition_Group_ID,Microwave_Power_W,Microwave_Power_Range,Heating_Ramp_min,Hold_Time_min,Cooling_Time_min,Sonication_Power_W,Sonication_Duration_min,Post_Heating_C,Post_Heating_Time_h
206,"3,5-diamino-4,4'-bipyrazole",Bipyrazole,Co,Co(NO3)2·6H2O,DMF,Nessuno,160,24.0,0.2,0.2,1.0,Solvothermal,1,,numeric_decimal_standardized;salt_hydrate_separator_standardized;temperature_numeric_standardized;time_numeric_standardized;exact_duplicate_candidate,DUP_007,0,INCLUDED,,duplicate_representative_retained;missing_optional_numeric:Volume solvente,MOF_GROUPED_LIGAND_SPLIT_v6.0_seed260730,DEVELOPMENT,Legante,260730.0,"3,5-diamino-4,4'-bipyrazole bipyrazole",6.0,nitrate,2.0,27.0,58.933,9.0,4.0,d,1.88,legacy_project_dataset,206,,,,,FROZEN_V8_RECORD,,,,,,,,,,
208,"3,5-diamino-4,4'-bipyrazole",Bipyrazole,Co,Co(OAc)2·4H2O,NH3 30%,Nessuno,140,24.0,0.2,0.2,1.0,Solvothermal,1,,numeric_decimal_standardized;salt_hydrate_separator_standardized;temperature_numeric_standardized;time_numeric_standardized,,0,INCLUDED,,missing_optional_numeric:Volume solvente,MOF_GROUPED_LIGAND_SPLIT_v6.0_seed260730,DEVELOPMENT,Legante,260730.0,"3,5-diamino-4,4'-bipyrazole bipyrazole",4.0,acetate,2.0,27.0,58.933,9.0,4.0,d,1.88,legacy_project_dataset,208,,,,,FROZEN_V8_RECORD,,,,,,,,,,
209,"3,5-diamino-4,4'-bipyrazole",Bipyrazole,Co,Co(OAc)2·4H2O,DMF,BDC,160,48.0,0.2,0.2,1.0,Solvothermal,1,,numeric_decimal_standardized;salt_hydrate_separator_standardized;temperature_numeric_standardized;time_numeric_standardized,,0,INCLUDED,,missing_optional_numeric:Volume solvente,MOF_GROUPED_LIGAND_SPLIT_v6.0_seed260730,DEVELOPMENT,Legante,260730.0,"3,5-diamino-4,4'-bipyrazole bipyrazole",4.0,acetate,2.0,27.0,58.933,9.0,4.0,d,1.88,legacy_project_dataset,209,,,,,FROZEN_V8_RECORD,,,,,,,,,,
210,"3,5-diamino-4,4'-bipyrazole",Bipyrazole,Co,Co(OAc)2·4H2O,DMF/H2O,BDC,160,48.0,0.2,0.2,1.0,Solvothermal,1,,numeric_decimal_standardized;salt_hydrate_separator_standardized;temperature_numeric_standardized;time_numeric_standardized,,0,INCLUDED,,missing_optional_numeric:Volume solvente,MOF_GROUPED_LIGAND_SPLIT_v6.0_seed260730,DEVELOPMENT,Legante,260730.0,"3,5-diamino-4,4'-bipyrazole bipyrazole",4.0,acetate,2.0,27.0,58.933,9.0,4.0,d,1.88,legacy_project_dataset,210,,,,,FROZEN_V8_RECORD,,,,,,,,,,
211,"3,5-diamino-4,4'-bipyrazole",Bipyrazole,Co,Co(OAc)2·4H2O,DMF,Nessuno,200,144.0,0.2,0.2,1.0,Solvothermal,1,,numeric_decimal_standardized;salt_hydrate_separator_standardized;temperature_numeric_standardized;time_numeric_standardized,,0,INCLUDED,,missing_optional_numeric:Volume solvente,MOF_GROUPED_LIGAND_SPLIT_v6.0_seed260730,DEVELOPMENT,Legante,260730.0,"3,5-diamino-4,4'-bipyrazole bipyrazole",4.0,acetate,2.0,27.0,58.933,9.0,4.0,d,1.88,legacy_project_dataset,211,,,,,FROZEN_V8_RECORD,,,,,,,,,,
212,"3,5-diamino-4,4'-bipyrazole",Bipyrazole,Co,Co(OAc)2·4H2O,DMF/H2O,Nessuno,160,72.0,0.2,0.2,1.0,Solvothermal,1,,numeric_decimal_standardized;salt_hydrate_separator_standardized;temperature_numeric_standardized;time_numeric_standardized,,0,INCLUDED,,missing_optional_numeric:Volume solvente,MOF_GROUPED_LIGAND_SPLIT_v6.0_seed260730,DEVELOPMENT,Legante,260730.0,"3,5-diamino-4,4'-bipyrazole bipyrazole",4.0,acetate,2.0,27.0,58.933,9.0,4.0,d,1.88,legacy_project_dataset,212,,,,,FROZEN_V8_RECORD,,,,,,,,,,
213,"3,5-diamino-4,4'-bipyrazole",Bipyrazole,Co,Co(OAc)2·4H2O,DMF,Nessuno,160,72.0,0.2,0.2,1.0,Solvothermal,1,,numeric_decimal_standardized;salt_hydrate_separator_standardized;temperature_numeric_standardized;time_numeric_standardized,,0,INCLUDED,,missing_optional_numeric:Volume solvente,MOF_GROUPED_LIGAND_SPLIT_v6.0_seed260730,DEVELOPMENT,Legante,260730.0,"3,5-diamino-4,4'-bipyrazole bipyrazole",4.0,acetate,2.0,27.0,58.933,9.0,4.0,d,1.88,legacy_project_dataset,213,,,,,FROZEN_V8_RECORD,,,,,,,,,,
214,"3,5-diamino-4,4'-bipyrazole",Bipyrazole,Co,Co(NO3)2·6H2O,DMF/H2O,Nessuno,160,72.0,0.2,0.2,1.0,Solvothermal,1,,numeric_decimal_standardized;salt_hydrate_separator_standardized;temperature_numeric_standardized;time_numeric_standardized;exact_duplicate_candidate,DUP_008,0,INCLUDED,,duplicate_representative_retained;missing_optional_numeric:Volume solvente,MOF_GROUPED_LIGAND_SPLIT_v6.0_seed260730,DEVELOPMENT,Legante,260730.0,"3,5-diamino-4,4'-bipyrazole bipyrazole",6.0,nitrate,2.0,27.0,58.933,9.0,4.0,d,1.88,legacy_project_dataset,214,,,,,FROZEN_V8_RECORD,,,,,,,,,,
215,"3,5-diamino-4,4'-bipyrazole",Bipyrazole,Co,Co(NO3)2·6H2O,DMF/H2O,Nessuno,160,120.0,0.06091321,0.03435954,1.77281809,Solvothermal,1,,numeric_decimal_standardized;salt_hydrate_separator_standardized;temperature_numeric_standardized;time_numeric_standardized;exact_duplicate_candidate,DUP_009,0,INCLUDED,,duplicate_representative_retained;missing_optional_numeric:Volume solvente,MOF_GROUPED_LIGAND_SPLIT_v6.0_seed260730,DEVELOPMENT,Legante,260730.0,"3,5-diamino-4,4'-bipyrazole bipyrazole",6.0,nitrate,2.0,27.0,58.933,9.0,4.0,d,1.88,legacy_project_dataset,215,,,,,FROZEN_V8_RECORD,,,,,,,,,,
216,"3,5-diamino-4,4'-bipyrazole",Bipyrazole,Co,Co(NO3)2·6H2O,DMF/H2O,Nessuno,160,72.0,1.2,0.6,2.0,Solvothermal,1,,numeric_decimal_standardized;salt_hydrate_separator_standardized;temperature_numeric_standardized;time_numeric_standardized,,0,INCLUDED,,missing_optional_numeric:Volume solvente,MOF_GROUPED_LIGAND_SPLIT_v6.0_seed260730,DEVELOPMENT,Legante,260730.0,"3,5-diamino-4,4'-bipyrazole bipyrazole",6.0,nitrate,2.0,27.0,58.933,9.0,4.0,d,1.88,legacy_project_dataset,216,,,,,FROZEN_V8_RECORD,,,,,,,,,,
217,"3,5-diamino-4,4'-bipyrazole",Bipyrazole,Co,Co(NO3)2·6H2O,DMF/H2O,Nessuno,160,72.0,1.5,1.5,1.0,Solvothermal,1,,numeric_decimal_standardized;salt_hydrate_separator_standardized;temperature_numeric_standardized;time_numeric_standardized,,0,INCLUDED,,missing_optional_numeric:Volume solvente,MOF_GROUPED_LIGAND_SPLIT_v6.0_seed260730,DEVELOPMENT,Legante,260730.0,"3,5-diamino-4,4'-bipyrazole bipyrazole",6.0,nitrate,2.0,27.0,58.933,9.0,4.0,d,1.88,legacy_project_dataset,217,,,,,FROZEN_V8_RECORD,,,,,,,,,,
218,"3,5-diamino-4,4'-bipyrazole",Bipyrazole,Co,Co(NO3)2·6H2O,DMF/H2O,Nessuno,160,24.0,0.1,0.05,2.0,Solvothermal,1,,numeric_decimal_standardized;salt_hydrate_separator_standardized;temperature_numeric_standardized;time_numeric_standardized;exact_duplicate_candidate,DUP_010,0,INCLUDED,,duplicate_representative_retained;missing_optional_numeric:Volume solvente,MOF_GROUPED_LIGAND_SPLIT_v6.0_seed260730,DEVELOPMENT,Legante,260730.0,"3,5-diamino-4,4'-bipyrazole bipyrazole",6.0,nitrate,2.0,27.0,58.933,9.0,4.0,d,1.88,legacy_project_dataset,218,,,,,FROZEN_V8_RECORD,,,,,,,,,,
219,"3,5-diamino-4,4'-bipyrazole",Bipyrazole,Co,Co(NO3)2·6H2O,DMF/EtOH,Nessuno,160,24.0,0.1,0.05,2.0,Solvothermal,1,,numeric_decimal_standardized;salt_hydrate_separator_standardized;temperature_numeric_standardized;time_numeric_standardized,,0,INCLUDED,,missing_optional_numeric:Volume solvente,MOF_GROUPED_LIGAND_SPLIT_v6.0_seed260730,DEVELOPMENT,Legante,260730.0,"3,5-diamino-4,4'-bipyrazole bipyrazole",6.0,nitrate,2.0,27.0,58.933,9.0,4.0,d,1.88,legacy_project_dataset,219,,,,,FROZEN_V8_RECORD,,,,,,,,,,
221,"3,5-diamino-4,4'-bipyrazole",Bipyrazole,Co,Co(NO3)2·6H2O,DMF/EtOH,Nessuno,160,16.0,0.2,0.1,2.0,Solvothermal,1,,numeric_decimal_standardized;salt_hydrate_separator_standardized;temperature_numeric_standardized;time_numeric_standardized,,0,INCLUDED,,missing_optional_numeric:Volume solvente,MOF_GROUPED_LIGAND_SPLIT_v6.0_seed260730,DEVELOPMENT,Legante,260730.0,"3,5-diamino-4,4'-bipyrazole bipyrazole",6.0,nitrate,2.0,27.0,58.933,9.0,4.0,d,1.88,legacy_project_dataset,221,,,,,FROZEN_V8_RECORD,,,,,,,,,,
222,"3,5-diamino-4,4'-bipyrazole",Bipyrazole,Co,Co(NO3)2·6H2O,DMF/MeOH,Nessuno,160,24.0,0.1,0.05,2.0,Solvothermal,1,,numeric_decimal_standardized;salt_hydrate_separator_standardized;temperature_numeric_standardized;time_numeric_standardized,,0,INCLUDED,,missing_optional_numeric:Volume solvente,MOF_GROUPED_LIGAND_SPLIT_v6.0_seed260730,DEVELOPMENT,Legante,260730.0,"3,5-diamino-4,4'-bipyrazole bipyrazole",6.0,nitrate,2.0,27.0,58.933,9.0,4.0,d,1.88,legacy_project_dataset,222,,,,,FROZEN_V8_RECORD,,,,,,,,,,
223,"3,5-diamino-4,4'-bipyrazole",Bipyrazole,Co,Co(NO3)2·6H2O,MeOH,Nessuno,120,72.0,0.1,0.1,1.0,Solvothermal,0,,numeric_decimal_standardized;salt_hydrate_separator_standardized;temperature_numeric_standardized;time_numeric_standardized,,0,INCLUDED,,missing_optional_numeric:Volume solvente,MOF_GROUPED_LIGAND_SPLIT_v6.0_seed260730,DEVELOPMENT,Legante,260730.0,"3,5-diamino-4,4'-bipyrazole bipyrazole",6.0,nitrate,2.0,27.0,58.933,9.0,4.0,d,1.88,legacy_project_dataset,223,,,,,FROZEN_V8_RECORD,,,,,,,,,,
224,"3,5-diamino-4,4'-bipyrazole",Bipyrazole,Co,Co(NO3)2·6H2O,DMF/H2O,Nessuno,150,72.0,0.05,0.05,1.0,Solvothermal,2,,numeric_decimal_standardized;salt_hydrate_separator_standardized;temperature_numeric_standardized;time_numeric_standardized,,0,INCLUDED,,missing_optional_numeric:Volume solvente,MOF_GROUPED_LIGAND_SPLIT_v6.0_seed260730,DEVELOPMENT,Legante,260730.0,"3,5-diamino-4,4'-bipyrazole bipyrazole",6.0,nitrate,2.0,27.0,58.933,9.0,4.0,d,1.88,legacy_project_dataset,224,,,,,FROZEN_V8_RECORD,,,,,,,,,,
225,"3,5-diamino-4,4'-bipyrazole",Bipyrazole,Co,Co(OAc)2·4H2O,DMF,Nessuno,110,48.0,0.2,0.2,1.0,Solvothermal,1,,numeric_decimal_standardized;salt_hydrate_separator_standardized;temperature_numeric_standardized;time_numeric_standardized,,0,INCLUDED,,missing_optional_numeric:Volume solvente,MOF_GROUPED_LIGAND_SPLIT_v6.0_seed260730,DEVELOPMENT,Legante,260730.0,"3,5-diamino-4,4'-bipyrazole bipyrazole",4.0,acetate,2.0,27.0,58.933,9.0,4.0,d,1.88,legacy_project_dataset,225,,,,,FROZEN_V8_RECORD,,,,,,,,,,
226,"3,5-diamino-4,4'-bipyrazole",Bipyrazole,Co,Co(OAc)2·4H2O,DMF/H2O,Nessuno,120,24.0,0.2,0.2,1.0,Solvothermal,1,,numeric_decimal_standardized;salt_hydrate_separator_standardized;temperature_numeric_standardized;time_numeric_standardized,,0,INCLUDED,,missing_optional_numeric:Volume solvente,MOF_GROUPED_LIGAND_SPLIT_v6.0_seed260730,DEVELOPMENT,Legante,260730.0,"3,5-diamino-4,4'-bipyrazole bipyrazole",4.0,acetate,2.0,27.0,58.933,9.0,4.0,d,1.88,legacy_project_dataset,226,,,,,FROZEN_V8_RECORD,,,,,,,,,,
229,"3,5-diamino-4,4'-bipyrazole",Bipyrazole,Co,Co(OAc)2·4H2O,DMF,Nessuno,160,24.0,0.2,0.4,0.5,Solvothermal,1,,salt_hydrate_separator_standardized;temperature_numeric_standardized;time_numeric_standardized,,0,INCLUDED,,missing_optional_numeric:Volume solvente,MOF_GROUPED_LIGAND_SPLIT_v6.0_seed260730,DEVELOPMENT,Legante,260730.0,"3,5-diamino-4,4'-bipyrazole bipyrazole",4.0,acetate,2.0,27.0,58.933,9.0,4.0,d,1.88,legacy_project_dataset,229,,,,,FROZEN_V8_RECORD,,,,,,,,,,
230,"3,5-diamino-4,4'-bipyrazole",Bipyrazole,Co,Co(NO3)2·6H2O,DMF/MeOH,Nessuno,160,24.0,0.2,0.2,1.0,Solvothermal,1,,numeric_decimal_standardized;salt_hydrate_separator_standardized;solvent_canonicalized;temperature_numeric_standardized;time_numeric_standardized,,0,INCLUDED,,missing_optional_numeric:Volume solvente,MOF_GROUPED_LIGAND_SPLIT_v6.0_seed260730,DEVELOPMENT,Legante,260730.0,"3,5-diamino-4,4'-bipyrazole bipyrazole",6.0,nitrate,2.0,27.0,58.933,9.0,4.0,d,1.88,legacy_project_dataset,230,,,,,FROZEN_V8_RECORD,,,,,,,,,,
231,"3,5-diamino-4,4'-bipyrazole",Bipyrazole,Co,Co(OAc)2·4H2O,DMF/MeOH,Nessuno,160,24.0,0.2,0.2,1.0,Solvothermal,1,,numeric_decimal_standardized;salt_hydrate_separator_standardized;solvent_canonicalized;temperature_numeric_standardized;time_numeric_standardized,,0,INCLUDED,,missing_optional_numeric:Volume solvente,MOF_GROUPED_LIGAND_SPLIT_v6.0_seed260730,DEVELOPMENT,Legante,260730.0,"3,5-diamino-4,4'-bipyrazole bipyrazole",4.0,acetate,2.0,27.0,58.933,9.0,4.0,d,1.88,legacy_project_dataset,231,,,,,FROZEN_V8_RECORD,,,,,,,,,,
232,"3,5-diamino-4,4'-bipyrazole",Bipyrazole,Co,Co(NO3)2·6H2O,DMF/H2O,Nessuno,160,95.0,0.06091321,0.03435954,1.77281809,Solvothermal,1,,numeric_decimal_standardized;salt_hydrate_separator_standardized;temperature_numeric_standardized;time_numeric_standardized,,0,INCLUDED,,missing_optional_numeric:Volume solvente,MOF_GROUPED_LIGAND_SPLIT_v6.0_seed260730,DEVELOPMENT,Legante,260730.0,"3,5-diamino-4,4'-bipyrazole bipyrazole",6.0,nitrate,2.0,27.0,58.933,9.0,4.0,d,1.88,legacy_project_dataset,232,,,,,FROZEN_V8_RECORD,,,,,,,,,,
233,"3,5-diamino-4,4'-bipyrazole",Bipyrazole,Co,Co(NO3)2·6H2O,DMF/H2O,Nessuno,160,24.0,0.1218,0.0687,1.77292576,Solvothermal,1,,numeric_decimal_standardized;salt_hydrate_separator_standardized;temperature_numeric_standardized;time_numeric_standardized,,0,INCLUDED,,missing_optional_numeric:Volume solvente,MOF_GROUPED_LIGAND_SPLIT_v6.0_seed260730,DEVELOPMENT,Legante,260730.0,"3,5-diamino-4,4'-bipyrazole bipyrazole",6.0,nitrate,2.0,27.0,58.933,9.0,4.0,d,1.88,legacy_project_dataset,233,,,,,FROZEN_V8_RECORD,,,,,,,,,,
234,"3,5-diamino-4,4'-bipyrazole",Bipyrazole,Co,Co(NO3)2·6H2O,DMF/H2O,Nessuno,160,24.0,1.2,1.2,1.0,Solvothermal,1,,numeric_decimal_standardized;salt_hydrate_separator_standardized;temperature_numeric_standardized;time_numeric_standardized;exact_duplicate_candidate,DUP_011,0,INCLUDED,,duplicate_representative_retained;missing_optional_numeric:Volume solvente,MOF_GROUPED_LIGAND_SPLIT_v6.0_seed260730,DEVELOPMENT,Legante,260730.0,"3,5-diamino-4,4'-bipyrazole bipyrazole",6.0,nitrate,2.0,27.0,58.933,9.0,4.0,d,1.88,legacy_project_dataset,234,,,,,FROZEN_V8_RECORD,,,,,,,,,,
235,"3,5-diamino-4,4'-bipyrazole",Bipyrazole,Co,Co(NO3)2·6H2O,DMF/H2O,Nessuno,160,24.0,1.3,1.3,1.0,Solvothermal,1,,numeric_decimal_standardized;salt_hydrate_separator_standardized;temperature_numeric_standardized;time_numeric_standardized,,0,INCLUDED,,missing_optional_numeric:Volume solvente,MOF_GROUPED_LIGAND_SPLIT_v6.0_seed260730,DEVELOPMENT,Legante,260730.0,"3,5-diamino-4,4'-bipyrazole bipyrazole",6.0,nitrate,2.0,27.0,58.933,9.0,4.0,d,1.88,legacy_project_dataset,235,,,,,FROZEN_V8_RECORD,,,,,,,,,,
237,"3,5-diamino-4,4'-bipyrazole",Bipyrazole,Co,Co(NO3)2·6H2O,DMF/H2O,Nessuno,160,24.0,0.2,0.2,1.0,Solvothermal,1,,numeric_decimal_standardized;salt_hydrate_separator_standardized;temperature_numeric_standardized;time_numeric_standardized;exact_duplicate_candidate,DUP_012,0,INCLUDED,,duplicate_representative_retained;missing_optional_numeric:Volume solvente,MOF_GROUPED_LIGAND_SPLIT_v6.0_seed260730,DEVELOPMENT,Legante,260730.0,"3,5-diamino-4,4'-bipyrazole bipyrazole",6.0,nitrate,2.0,27.0,58.933,9.0,4.0,d,1.88,legacy_project_dataset,237,,,,,FROZEN_V8_RECORD,,,,,,,,,,
240,"3,5-diamino-4,4'-bipyrazole",Bipyrazole,Co,Co(NO3)2·6H2O,DMF/MeCN/ButOH,Nessuno,160,48.0,0.06091321,0.03435954,1.77281809,Solvothermal,1,,numeric_decimal_standardized;salt_hydrate_separator_standardized;solvent_canonicalized;temperature_numeric_standardized;time_numeric_standardized,,0,INCLUDED,,missing_optional_numeric:Volume solvente,MOF_GROUPED_LIGAND_SPLIT_v6.0_seed260730,DEVELOPMENT,Legante,260730.0,"3,5-diamino-4,4'-bipyrazole bipyrazole",6.0,nitrate,2.0,27.0,58.933,9.0,4.0,d,1.88,legacy_project_dataset,240,,,,,FROZEN_V8_RECORD,,,,,,,,,,
241,"3,5-diamino-4,4'-bipyrazole",Bipyrazole,Co,Co(NO3)2·6H2O,DMF/H2O,Nessuno,160,100.0,0.1827,0.1029,1.7755102,Solvothermal,1,,numeric_decimal_standardized;salt_hydrate_separator_standardized;temperature_numeric_standardized;time_numeric_standardized,,0,INCLUDED,,missing_optional_numeric:Volume solvente,MOF_GROUPED_LIGAND_SPLIT_v6.0_seed260730,DEVELOPMENT,Legante,260730.0,"3,5-diamino-4,4'-bipyrazole bipyrazole",6.0,nitrate,2.0,27.0,58.933,9.0,4.0,d,1.88,legacy_project_dataset,241,,,,,FROZEN_V8_RECORD,,,,,,,,,,
243,"3,5-diamino-4,4'-bipyrazole",Bipyrazole,Co,Co(NO3)2·6H2O,DMF/H2O,Nessuno,160,24.0,1.2,0.6,2.0,Solvothermal,1,,numeric_decimal_standardized;salt_hydrate_separator_standardized;temperature_numeric_standardized;time_numeric_standardized,,0,INCLUDED,,missing_optional_numeric:Volume solvente,MOF_GROUPED_LIGAND_SPLIT_v6.0_seed260730,DEVELOPMENT,Legante,260730.0,"3,5-diamino-4,4'-bipyrazole bipyrazole",6.0,nitrate,2.0,27.0,58.933,9.0,4.0,d,1.88,legacy_project_dataset,243,,,,,FROZEN_V8_RECORD,,,,,,,,,,
244,"3,5-diamino-4,4'-bipyrazole",Bipyrazole,Co,Co(NO3)2·6H2O,DMF,Nessuno,160,24.0,0.2,0.4,0.5,Solvothermal,1,,salt_hydrate_separator_standardized;temperature_numeric_standardized;time_numeric_standardized,,0,INCLUDED,,missing_optional_numeric:Volume solvente,MOF_GROUPED_LIGAND_SPLIT_v6.0_seed260730,DEVELOPMENT,Legante,260730.0,"3,5-diamino-4,4'-bipyrazole bipyrazole",6.0,nitrate,2.0,27.0,58.933,9.0,4.0,d,1.88,legacy_project_dataset,244,,,,,FROZEN_V8_RECORD,,,,,,,,,,
245,"3,5-diamino-4,4'-bipyrazole",Bipyrazole,Co,Co(OAc)2·4H2O,Non specificato,Nessuno,120,60.0,0.25,0.4,0.625,Solvothermal,1,,salt_hydrate_separator_standardized;temperature_numeric_standardized;time_numeric_standardized,,0,INCLUDED,,missing_optional_numeric:Volume solvente,MOF_GROUPED_LIGAND_SPLIT_v6.0_seed260730,DEVELOPMENT,Legante,260730.0,"3,5-diamino-4,4'-bipyrazole bipyrazole",4.0,acetate,2.0,27.0,58.933,9.0,4.0,d,1.88,legacy_project_dataset,245,,,,,FROZEN_V8_RECORD,,,,,,,,,,
246,"3,5-diamino-4,4'-bipyrazole",Bipyrazole,Cu,Cu(OAc)2·H2O,DMF,Nessuno,120,24.0,0.2,0.2,1.0,Solvothermal,1,,numeric_decimal_standardized;salt_hydrate_separator_standardized;temperature_numeric_standardized;time_numeric_standardized;exact_duplicate_candidate,DUP_013,0,INCLUDED,,duplicate_representative_retained;missing_optional_numeric:Volume solvente,MOF_GROUPED_LIGAND_SPLIT_v6.0_seed260730,DEVELOPMENT,Legante,260730.0,"3,5-diamino-4,4'-bipyrazole bipyrazole",1.0,acetate,2.0,29.0,63.546,11.0,4.0,d,1.9,legacy_project_dataset,246,,,,,FROZEN_V8_RECORD,,,,,,,,,,
247,"3,5-diamino-4,4'-bipyrazole",Bipyrazole,Cu,Cu(OAc)2·H2O,ButOH,Nessuno,130,48.0,0.2,0.2,1.0,Solvothermal,1,,numeric_decimal_standardized;salt_hydrate_separator_standardized;temperature_numeric_standardized;time_numeric_standardized,,0,INCLUDED,,missing_optional_numeric:Volume solvente,MOF_GROUPED_LIGAND_SPLIT_v6.0_seed260730,DEVELOPMENT,Legante,260730.0,"3,5-diamino-4,4'-bipyrazole bipyrazole",1.0,acetate,2.0,29.0,63.546,11.0,4.0,d,1.9,legacy_project_dataset,247,,,,,FROZEN_V8_RECORD,,,,,,,,,,
248,"3,5-diamino-4,4'-bipyrazole",Bipyrazole,Cu,Cu(OAc)2·H2O,ButOH,Nessuno,110,72.0,0.2,0.2,1.0,Solvothermal,1,,numeric_decimal_standardized;salt_hydrate_separator_standardized;temperature_numeric_standardized;time_numeric_standardized,,0,INCLUDED,,missing_optional_numeric:Volume solvente,MOF_GROUPED_LIGAND_SPLIT_v6.0_seed260730,DEVELOPMENT,Legante,260730.0,"3,5-diamino-4,4'-bipyrazole bipyrazole",1.0,acetate,2.0,29.0,63.546,11.0,4.0,d,1.9,legacy_project_dataset,248,,,,,FROZEN_V8_RECORD,,,,,,,,,,
249,"3,5-diamino-4,4'-bipyrazole",Bipyrazole,Cu,Cu(OAc)2·H2O,DMF,Nessuno,120,3.0,0.5,0.5,1.0,Solvothermal,1,,numeric_decimal_standardized;salt_hydrate_separator_standardized;temperature_numeric_standardized;time_numeric_standardized,,0,INCLUDED,,missing_optional_numeric:Volume solvente,MOF_GROUPED_LIGAND_SPLIT_v6.0_seed260730,DEVELOPMENT,Legante,260730.0,"3,5-diamino-4,4'-bipyrazole bipyrazole",1.0,acetate,2.0,29.0,63.546,11.0,4.0,d,1.9,legacy_project_dataset,249,,,,,FROZEN_V8_RECORD,,,,,,,,,,
251,"3,5-diamino-4,4'-bipyrazole",Bipyrazole,Cu,Cu(OAc)2·H2O,EtOH,Nessuno,70,72.0,0.2,0.2,1.0,Solvothermal,1,,numeric_decimal_standardized;salt_hydrate_separator_standardized;temperature_numeric_standardized;time_numeric_standardized,,0,INCLUDED,,missing_optional_numeric:Volume solvente,MOF_GROUPED_LIGAND_SPLIT_v6.0_seed260730,DEVELOPMENT,Legante,260730.0,"3,5-diamino-4,4'-bipyrazole bipyrazole",1.0,acetate,2.0,29.0,63.546,11.0,4.0,d,1.9,legacy_project_dataset,251,,,,,FROZEN_V8_RECORD,,,,,,,,,,
252,"3,5-diamino-4,4'-bipyrazole",Bipyrazole,Cu,Cu(OAc)2·H2O,DMF,Nessuno,80,3.0,0.5,0.5,1.0,Solvothermal,1,,numeric_decimal_standardized;salt_hydrate_separator_standardized;temperature_numeric_standardized;time_numeric_standardized,,0,INCLUDED,,missing_optional_numeric:Volume solvente,MOF_GROUPED_LIGAND_SPLIT_v6.0_seed260730,DEVELOPMENT,Legante,260730.0,"3,5-diamino-4,4'-bipyrazole bipyrazole",1.0,acetate,2.0,29.0,63.546,11.0,4.0,d,1.9,legacy_project_dataset,252,,,,,FROZEN_V8_RECORD,,,,,,,,,,
253,"3,5-diamino-4,4'-bipyrazole",Bipyrazole,Cu,Cu(OAc)2·H2O,NH3 30%,Nessuno,110,24.0,0.2,0.5,0.4,Solvothermal,1,,salt_hydrate_separator_standardized;temperature_numeric_standardized;time_numeric_standardized,,0,INCLUDED,,missing_optional_numeric:Volume solvente,MOF_GROUPED_LIGAND_SPLIT_v6.0_seed260730,DEVELOPMENT,Legante,260730.0,"3,5-diamino-4,4'-bipyrazole bipyrazole",1.0,acetate,2.0,29.0,63.546,11.0,4.0,d,1.9,legacy_project_dataset,253,,,,,FROZEN_V8_RECORD,,,,,,,,,,
254,"3,5-diamino-4,4'-bipyrazole",Bipyrazole,Cu,Cu(NO3)2·3H2O,Non specificato,Nessuno,110,24.0,0.2,0.2,1.0,Solvothermal,1,,numeric_decimal_standardized;salt_hydrate_separator_standardized;temperature_numeric_standardized;time_numeric_standardized,,0,INCLUDED,,missing_optional_numeric:Volume solvente,MOF_GROUPED_LIGAND_SPLIT_v6.0_seed260730,DEVELOPMENT,Legante,260730.0,"3,5-diamino-4,4'-bipyrazole bipyrazole",3.0,nitrate,2.0,29.0,63.546,11.0,4.0,d,1.9,legacy_project_dataset,254,,,,,FROZEN_V8_RECORD,,,,,,,,,,
255,"3,5-diamino-4,4'-bipyrazole",Bipyrazole,Cu,Cu(OAc)2·H2O,DMF,Nessuno,110,48.0,0.2,0.2,1.0,Solvothermal,1,,numeric_decimal_standardized;salt_hydrate_separator_standardized;temperature_numeric_standardized;time_numeric_standardized,,0,INCLUDED,,missing_optional_numeric:Volume solvente,MOF_GROUPED_LIGAND_SPLIT_v6.0_seed260730,DEVELOPMENT,Legante,260730.0,"3,5-diamino-4,4'-bipyrazole bipyrazole",1.0,acetate,2.0,29.0,63.546,11.0,4.0,d,1.9,legacy_project_dataset,255,,,,,FROZEN_V8_RECORD,,,,,,,,,,
256,"3,5-diamino-4,4'-bipyrazole",Bipyrazole,Cu,Cu(OAc)2·H2O,DMF/H2O,Nessuno,120,24.0,0.2,0.2,1.0,Solvothermal,1,,numeric_decimal_standardized;salt_hydrate_separator_standardized;temperature_numeric_standardized;time_numeric_standardized,,0,INCLUDED,,missing_optional_numeric:Volume solvente,MOF_GROUPED_LIGAND_SPLIT_v6.0_seed260730,DEVELOPMENT,Legante,260730.0,"3,5-diamino-4,4'-bipyrazole bipyrazole",1.0,acetate,2.0,29.0,63.546,11.0,4.0,d,1.9,legacy_project_dataset,256,,,,,FROZEN_V8_RECORD,,,,,,,,,,
257,"3,5-diamino-4,4'-bipyrazole",Bipyrazole,Cu,Cu(NO3)2·3H2O,DMF/H2O,Nessuno,160,24.0,0.1218,0.0687,1.77292576,Solvothermal,1,,numeric_decimal_standardized;salt_hydrate_separator_standardized;temperature_numeric_standardized;time_numeric_standardized,,0,INCLUDED,,missing_optional_numeric:Volume solvente,MOF_GROUPED_LIGAND_SPLIT_v6.0_seed260730,DEVELOPMENT,Legante,260730.0,"3,5-diamino-4,4'-bipyrazole bipyrazole",3.0,nitrate,2.0,29.0,63.546,11.0,4.0,d,1.9,legacy_project_dataset,257,,,,,FROZEN_V8_RECORD,,,,,,,,,,
258,"3,5-diamino-4,4'-bipyrazole",Bipyrazole,Cu,Cu(OAc)2·H2O,DMF/H2O,Nessuno,160,24.0,0.1218,0.0687,1.77292576,Solvothermal,1,,numeric_decimal_standardized;salt_hydrate_separator_standardized;temperature_numeric_standardized;time_numeric_standardized,,0,INCLUDED,,missing_optional_numeric:Volume solvente,MOF_GROUPED_LIGAND_SPLIT_v6.0_seed260730,DEVELOPMENT,Legante,260730.0,"3,5-diamino-4,4'-bipyrazole bipyrazole",1.0,acetate,2.0,29.0,63.546,11.0,4.0,d,1.9,legacy_project_dataset,258,,,,,FROZEN_V8_RECORD,,,,,,,,,,
259,"3,5-diamino-4,4'-bipyrazole",Bipyrazole,Cu,Cu(NO3)2·3H2O,DMF/H2O,Nessuno,160,24.0,0.24,0.13,1.84615385,Solvothermal,1,,numeric_decimal_standardized;salt_hydrate_separator_standardized;temperature_numeric_standardized;time_numeric_standardized,,0,INCLUDED,,missing_optional_numeric:Volume solvente,MOF_GROUPED_LIGAND_SPLIT_v6.0_seed260730,DEVELOPMENT,Legante,260730.0,"3,5-diamino-4,4'-bipyrazole bipyrazole",3.0,nitrate,2.0,29.0,63.546,11.0,4.0,d,1.9,legacy_project_dataset,259,,,,,FROZEN_V8_RECORD,,,,,,,,,,
260,"3,5-diamino-4,4'-bipyrazole",Bipyrazole,Cu,Cu(OAc)2·H2O,DMF/H2O,Nessuno,100,72.0,0.24,0.24,1.0,Solvothermal,1,,numeric_decimal_standardized;salt_hydrate_separator_standardized;temperature_numeric_standardized;time_numeric_standardized,,0,INCLUDED,,missing_optional_numeric:Volume solvente,MOF_GROUPED_LIGAND_SPLIT_v6.0_seed260730,DEVELOPMENT,Legante,260730.0,"3,5-diamino-4,4'-bipyrazole bipyrazole",1.0,acetate,2.0,29.0,63.546,11.0,4.0,d,1.9,legacy_project_dataset,260,,,,,FROZEN_V8_RECORD,,,,,,,,,,
261,"3,5-diamino-4,4'-bipyrazole",Bipyrazole,Cu,Cu(NO3)2·3H2O,DMF/H2O,Nessuno,100,72.0,0.24,0.24,1.0,Solvothermal,1,,numeric_decimal_standardized;salt_hydrate_separator_standardized;temperature_numeric_standardized;time_numeric_standardized,,0,INCLUDED,,missing_optional_numeric:Volume solvente,MOF_GROUPED_LIGAND_SPLIT_v6.0_seed260730,DEVELOPMENT,Legante,260730.0,"3,5-diamino-4,4'-bipyrazole bipyrazole",3.0,nitrate,2.0,29.0,63.546,11.0,4.0,d,1.9,legacy_project_dataset,261,,,,,FROZEN_V8_RECORD,,,,,,,,,,
262,"3,5-diamino-4,4'-bipyrazole",Bipyrazole,Fe,Fe(NO3)3·9H2O,DMF,Nessuno,120,24.0,0.2,0.1,2.0,Solvothermal,1,,numeric_decimal_standardized;salt_hydrate_separator_standardized;temperature_numeric_standardized;time_numeric_standardized,,0,INCLUDED,,missing_optional_numeric:Volume solvente,MOF_GROUPED_LIGAND_SPLIT_v6.0_seed260730,DEVELOPMENT,Legante,260730.0,"3,5-diamino-4,4'-bipyrazole bipyrazole",9.0,nitrate,3.0,26.0,55.845,8.0,4.0,d,1.83,legacy_project_dataset,262,,,,,FROZEN_V8_RECORD,,,,,,,,,,
263,"3,5-diamino-4,4'-bipyrazole",Bipyrazole,Fe,FeCl3,DMF,Nessuno,120,24.0,0.2,0.1,2.0,Solvothermal,1,,numeric_decimal_standardized;temperature_numeric_standardized;time_numeric_standardized,,0,INCLUDED,,missing_optional_numeric:Volume solvente,MOF_GROUPED_LIGAND_SPLIT_v6.0_seed260730,DEVELOPMENT,Legante,260730.0,"3,5-diamino-4,4'-bipyrazole bipyrazole",0.0,chloride,3.0,26.0,55.845,8.0,4.0,d,1.83,legacy_project_dataset,263,,,,,FROZEN_V8_RECORD,,,,,,,,,,
264,"3,5-diamino-4,4'-bipyrazole",Bipyrazole,Mn,MnCl2·4H2O,Non specificato,Nessuno,100,24.0,0.2,0.2,1.0,Solvothermal,1,,numeric_decimal_standardized;salt_hydrate_separator_standardized;temperature_numeric_standardized;time_numeric_standardized,,0,INCLUDED,,missing_optional_numeric:Volume solvente,MOF_GROUPED_LIGAND_SPLIT_v6.0_seed260730,DEVELOPMENT,Legante,260730.0,"3,5-diamino-4,4'-bipyrazole bipyrazole",4.0,chloride,2.0,25.0,54.938,7.0,4.0,d,1.55,legacy_project_dataset,264,,,,,FROZEN_V8_RECORD,,,,,,,,,,
265,"3,5-diamino-4,4'-bipyrazole",Bipyrazole,Ni,Ni(OAc)2·4H2O,ButOH,Nessuno,130,48.0,0.2,0.2,1.0,Solvothermal,1,,numeric_decimal_standardized;salt_hydrate_separator_standardized;temperature_numeric_standardized;time_numeric_standardized,,0,INCLUDED,,missing_optional_numeric:Volume solvente,MOF_GROUPED_LIGAND_SPLIT_v6.0_seed260730,DEVELOPMENT,Legante,260730.0,"3,5-diamino-4,4'-bipyrazole bipyrazole",4.0,acetate,2.0,28.0,58.693,10.0,4.0,d,1.91,legacy_project_dataset,265,,,,,FROZEN_V8_RECORD,,,,,,,,,,
266,"3,5-diamino-4,4'-bipyrazole",Bipyrazole,Ni,Ni(OAc)2·4H2O,ButOH,Nessuno,110,72.0,0.2,0.2,1.0,Solvothermal,1,,numeric_decimal_standardized;salt_hydrate_separator_standardized;temperature_numeric_standardized;time_numeric_standardized,,0,INCLUDED,,missing_optional_numeric:Volume solvente,MOF_GROUPED_LIGAND_SPLIT_v6.0_seed260730,DEVELOPMENT,Legante,260730.0,"3,5-diamino-4,4'-bipyrazole bipyrazole",4.0,acetate,2.0,28.0,58.693,10.0,4.0,d,1.91,legacy_project_dataset,266,,,,,FROZEN_V8_RECORD,,,,,,,,,,
267,"3,5-diamino-4,4'-bipyrazole",Bipyrazole,Ni,Ni(OAc)2·4H2O,DMF,Nessuno,120,3.0,0.5,0.5,1.0,Solvothermal,1,,numeric_decimal_standardized;salt_hydrate_separator_standardized;temperature_numeric_standardized;time_numeric_standardized,,0,INCLUDED,,missing_optional_numeric:Volume solvente,MOF_GROUPED_LIGAND_SPLIT_v6.0_seed260730,DEVELOPMENT,Legante,260730.0,"3,5-diamino-4,4'-bipyrazole bipyrazole",4.0,acetate,2.0,28.0,58.693,10.0,4.0,d,1.91,legacy_project_dataset,267,,,,,FROZEN_V8_RECORD,,,,,,,,,,
268,"3,5-diamino-4,4'-bipyrazole",Bipyrazole,Ni,Ni(OAc)2·4H2O,DMF,Nessuno,120,24.0,0.2,0.2,1.0,Solvothermal,1,,numeric_decimal_standardized;salt_hydrate_separator_standardized;temperature_numeric_standardized;time_numeric_standardized;exact_duplicate_candidate,DUP_014,0,INCLUDED,,duplicate_representative_retained;missing_optional_numeric:Volume solvente,MOF_GROUPED_LIGAND_SPLIT_v6.0_seed260730,DEVELOPMENT,Legante,260730.0,"3,5-diamino-4,4'-bipyrazole bipyrazole",4.0,acetate,2.0,28.0,58.693,10.0,4.0,d,1.91,legacy_project_dataset,268,,,,,FROZEN_V8_RECORD,,,,,,,,,,
270,"3,5-diamino-4,4'-bipyrazole",Bipyrazole,Ni,Ni(OAc)2·4H2O,EtOH,Nessuno,70,72.0,0.2,0.2,1.0,Solvothermal,1,,numeric_decimal_standardized;salt_hydrate_separator_standardized;temperature_numeric_standardized;time_numeric_standardized,,0,INCLUDED,,missing_optional_numeric:Volume solvente,MOF_GROUPED_LIGAND_SPLIT_v6.0_seed260730,DEVELOPMENT,Legante,260730.0,"3,5-diamino-4,4'-bipyrazole bipyrazole",4.0,acetate,2.0,28.0,58.693,10.0,4.0,d,1.91,legacy_project_dataset,270,,,,,FROZEN_V8_RECORD,,,,,,,,,,
271,"3,5-diamino-4,4'-bipyrazole",Bipyrazole,Ni,Ni(NO3)2·6H2O,Mesitilene,Nessuno,120,24.0,0.2,0.2,1.0,Solvothermal,1,,numeric_decimal_standardized;salt_hydrate_separator_standardized;temperature_numeric_standardized;time_numeric_standardized,,0,INCLUDED,,missing_optional_numeric:Volume solvente,MOF_GROUPED_LIGAND_SPLIT_v6.0_seed260730,DEVELOPMENT,Legante,260730.0,"3,5-diamino-4,4'-bipyrazole bipyrazole",6.0,nitrate,2.0,28.0,58.693,10.0,4.0,d,1.91,legacy_project_dataset,271,,,,,FROZEN_V8_RECORD,,,,,,,,,,
272,"3,5-diamino-4,4'-bipyrazole",Bipyrazole,Ni,Ni(NO3)2·6H2O,DMF,Nessuno,160,24.0,0.2,0.2,1.0,Solvothermal,1,,numeric_decimal_standardized;salt_hydrate_separator_standardized;temperature_numeric_standardized;time_numeric_standardized,,0,INCLUDED,,missing_optional_numeric:Volume solvente,MOF_GROUPED_LIGAND_SPLIT_v6.0_seed260730,DEVELOPMENT,Legante,260730.0,"3,5-diamino-4,4'-bipyrazole bipyrazole",6.0,nitrate,2.0,28.0,58.693,10.0,4.0,d,1.91,legacy_project_dataset,272,,,,,FROZEN_V8_RECORD,,,,,,,,,,
273,"3,5-diamino-4,4'-bipyrazole",Bipyrazole,Ni,Ni(NO3)2·6H2O,DMF,Nessuno,120,24.0,0.2,0.2,1.0,Solvothermal,1,,numeric_decimal_standardized;salt_hydrate_separator_standardized;temperature_numeric_standardized;time_numeric_standardized,,0,INCLUDED,,missing_optional_numeric:Volume solvente,MOF_GROUPED_LIGAND_SPLIT_v6.0_seed260730,DEVELOPMENT,Legante,260730.0,"3,5-diamino-4,4'-bipyrazole bipyrazole",6.0,nitrate,2.0,28.0,58.693,10.0,4.0,d,1.91,legacy_project_dataset,273,,,,,FROZEN_V8_RECORD,,,,,,,,,,
274,"3,5-diamino-4,4'-bipyrazole",Bipyrazole,Ni,Ni(NO3)2·6H2O,DMF,Nessuno,65,96.0,0.2,0.2,1.0,Solvothermal,1,,numeric_decimal_standardized;salt_hydrate_separator_standardized;temperature_numeric_standardized;time_numeric_standardized,,0,INCLUDED,,missing_optional_numeric:Volume solvente,MOF_GROUPED_LIGAND_SPLIT_v6.0_seed260730,DEVELOPMENT,Legante,260730.0,"3,5-diamino-4,4'-bipyrazole bipyrazole",6.0,nitrate,2.0,28.0,58.693,10.0,4.0,d,1.91,legacy_project_dataset,274,,,,,FROZEN_V8_RECORD,,,,,,,,,,
275,"3,5-diamino-4,4'-bipyrazole",Bipyrazole,Ni,Ni(OAc)2·4H2O,DMF,Nessuno,110,48.0,0.2,0.2,1.0,Solvothermal,1,,numeric_decimal_standardized;salt_hydrate_separator_standardized;temperature_numeric_standardized;time_numeric_standardized,,0,INCLUDED,,missing_optional_numeric:Volume solvente,MOF_GROUPED_LIGAND_SPLIT_v6.0_seed260730,DEVELOPMENT,Legante,260730.0,"3,5-diamino-4,4'-bipyrazole bipyrazole",4.0,acetate,2.0,28.0,58.693,10.0,4.0,d,1.91,legacy_project_dataset,275,,,,,FROZEN_V8_RECORD,,,,,,,,,,
276,"3,5-diamino-4,4'-bipyrazole",Bipyrazole,Ni,Ni(OAc)2·4H2O,DMF/H2O,Nessuno,120,24.0,0.2,0.2,1.0,Solvothermal,1,,numeric_decimal_standardized;salt_hydrate_separator_standardized;temperature_numeric_standardized;time_numeric_standardized,,0,INCLUDED,,missing_optional_numeric:Volume solvente,MOF_GROUPED_LIGAND_SPLIT_v6.0_seed260730,DEVELOPMENT,Legante,260730.0,"3,5-diamino-4,4'-bipyrazole bipyrazole",4.0,acetate,2.0,28.0,58.693,10.0,4.0,d,1.91,legacy_project_dataset,276,,,,,FROZEN_V8_RECORD,,,,,,,,,,
277,"3,5-diamino-4,4'-bipyrazole",Bipyrazole,Ni,Ni(NO3)2·6H2O,DMF/H2O,Nessuno,160,24.0,0.24,0.13,1.84615385,Solvothermal,1,,numeric_decimal_standardized;salt_hydrate_separator_standardized;temperature_numeric_standardized;time_numeric_standardized,,0,INCLUDED,,missing_optional_numeric:Volume solvente,MOF_GROUPED_LIGAND_SPLIT_v6.0_seed260730,DEVELOPMENT,Legante,260730.0,"3,5-diamino-4,4'-bipyrazole bipyrazole",6.0,nitrate,2.0,28.0,58.693,10.0,4.0,d,1.91,legacy_project_dataset,277,,,,,FROZEN_V8_RECORD,,,,,,,,,,
278,"3,5-diamino-4,4'-bipyrazole",Bipyrazole,Ni,Ni(OAc)2·4H2O,DMF,Nessuno,140,24.0,0.2,0.2,1.0,Solvothermal,1,,numeric_decimal_standardized;salt_hydrate_separator_standardized;temperature_numeric_standardized;time_numeric_standardized,,0,INCLUDED,,missing_optional_numeric:Volume solvente,MOF_GROUPED_LIGAND_SPLIT_v6.0_seed260730,DEVELOPMENT,Legante,260730.0,"3,5-diamino-4,4'-bipyrazole bipyrazole",4.0,acetate,2.0,28.0,58.693,10.0,4.0,d,1.91,legacy_project_dataset,278,,,,,FROZEN_V8_RECORD,,,,,,,,,,
279,"3,5-diamino-4,4'-bipyrazole",Bipyrazole,Ni,Ni(OAc)2·4H2O,DMF,Nessuno,120,72.0,0.2,0.2,1.0,Solvothermal,1,,numeric_decimal_standardized;salt_hydrate_separator_standardized;temperature_numeric_standardized;time_numeric_standardized,,0,INCLUDED,,missing_optional_numeric:Volume solvente,MOF_GROUPED_LIGAND_SPLIT_v6.0_seed260730,DEVELOPMENT,Legante,260730.0,"3,5-diamino-4,4'-bipyrazole bipyrazole",4.0,acetate,2.0,28.0,58.693,10.0,4.0,d,1.91,legacy_project_dataset,279,,,,,FROZEN_V8_RECORD,,,,,,,,,,
280,"3,5-diamino-4,4'-bipyrazole",Bipyrazole,Ni,Ni(NO3)2·6H2O,DMF,Nessuno,85,72.0,0.2,0.2,1.0,Solvothermal,1,,numeric_decimal_standardized;salt_hydrate_separator_standardized;temperature_numeric_standardized;time_numeric_standardized,,0,INCLUDED,,missing_optional_numeric:Volume solvente,MOF_GROUPED_LIGAND_SPLIT_v6.0_seed260730,DEVELOPMENT,Legante,260730.0,"3,5-diamino-4,4'-bipyrazole bipyrazole",6.0,nitrate,2.0,28.0,58.693,10.0,4.0,d,1.91,legacy_project_dataset,280,,,,,FROZEN_V8_RECORD,,,,,,,,,,
281,"3,5-diamino-4,4'-bipyrazole",Bipyrazole,Zn,Zn(NO3)2·6H2O,DMF/H2O,Nessuno,160,24.0,0.24,0.13,1.84615385,Solvothermal,1,,numeric_decimal_standardized;salt_hydrate_separator_standardized;temperature_numeric_standardized;time_numeric_standardized,,0,INCLUDED,,missing_optional_numeric:Volume solvente,MOF_GROUPED_LIGAND_SPLIT_v6.0_seed260730,DEVELOPMENT,Legante,260730.0,"3,5-diamino-4,4'-bipyrazole bipyrazole",6.0,nitrate,2.0,30.0,65.38,12.0,4.0,d,1.65,legacy_project_dataset,281,,,,,FROZEN_V8_RECORD,,,,,,,,,,
282,"3,5-diamino-4,4'-bipyrazole",Bipyrazole,Zn,Zn(OAc)2·2H2O,DMF/H2O,Nessuno,160,72.0,0.2,0.2,1.0,Solvothermal,1,,numeric_decimal_standardized;salt_hydrate_separator_standardized;temperature_numeric_standardized;time_numeric_standardized,,0,INCLUDED,,missing_optional_numeric:Volume solvente,MOF_GROUPED_LIGAND_SPLIT_v6.0_seed260730,DEVELOPMENT,Legante,260730.0,"3,5-diamino-4,4'-bipyrazole bipyrazole",2.0,acetate,2.0,30.0,65.38,12.0,4.0,d,1.65,legacy_project_dataset,282,,,,,FROZEN_V8_RECORD,,,,,,,,,,
283,"3,5-diamino-4,4'-bipyrazole",Bipyrazole,Zn,Zn(NO3)2·6H2O,DMF/H2O,Nessuno,160,72.0,0.2,0.2,1.0,Solvothermal,1,,numeric_decimal_standardized;salt_hydrate_separator_standardized;temperature_numeric_standardized;time_numeric_standardized,,0,INCLUDED,,missing_optional_numeric:Volume solvente,MOF_GROUPED_LIGAND_SPLIT_v6.0_seed260730,DEVELOPMENT,Legante,260730.0,"3,5-diamino-4,4'-bipyrazole bipyrazole",6.0,nitrate,2.0,30.0,65.38,12.0,4.0,d,1.65,legacy_project_dataset,283,,,,,FROZEN_V8_RECORD,,,,,,,,,,
284,"3,5-DiMePz-4-COOH",Pyrazole carbossilati,Cu,Cu(OAc)2·H2O,H2O,Nessuno,120,48.0,0.2,0.1,2.0,Solvothermal,2,,numeric_decimal_standardized;salt_hydrate_separator_standardized;temperature_numeric_standardized;time_numeric_standardized,,0,INCLUDED,,missing_optional_numeric:Volume solvente,MOF_GROUPED_LIGAND_SPLIT_v6.0_seed260730,DEVELOPMENT,Legante,260730.0,"3,5-dimepz-4-cooh pyrazole carbossilati",1.0,acetate,2.0,29.0,63.546,11.0,4.0,d,1.9,legacy_project_dataset,284,,,,,FROZEN_V8_RECORD,,,,,,,,,,
285,"3,5-DiMePz-4-COOH",Pyrazole carbossilati,Cu,Cu(OAc)2·H2O,H2O,Nessuno,120,72.0,1.0,0.5,2.0,Solvothermal,1,,numeric_decimal_standardized;salt_hydrate_separator_standardized;temperature_numeric_standardized;time_numeric_standardized,,0,INCLUDED,,missing_optional_numeric:Volume solvente,MOF_GROUPED_LIGAND_SPLIT_v6.0_seed260730,DEVELOPMENT,Legante,260730.0,"3,5-dimepz-4-cooh pyrazole carbossilati",1.0,acetate,2.0,29.0,63.546,11.0,4.0,d,1.9,legacy_project_dataset,285,,,,,FROZEN_V8_RECORD,,,,,,,,,,
286,"3,5-DiMePz-4-COOH",Pyrazole carbossilati,Cu,Cu(OAc)2·H2O,EtOH,Nessuno,120,48.0,0.2,0.1,2.0,Solvothermal,2,,numeric_decimal_standardized;salt_hydrate_separator_standardized;temperature_numeric_standardized;time_numeric_standardized,,0,INCLUDED,,missing_optional_numeric:Volume solvente,MOF_GROUPED_LIGAND_SPLIT_v6.0_seed260730,DEVELOPMENT,Legante,260730.0,"3,5-dimepz-4-cooh pyrazole carbossilati",1.0,acetate,2.0,29.0,63.546,11.0,4.0,d,1.9,legacy_project_dataset,286,,,,,FROZEN_V8_RECORD,,,,,,,,,,
287,"3,5-DiMePz-4-COOH",Pyrazole carbossilati,Zn,Zn(OAc)2·2H2O,H2O,Nessuno,120,48.0,0.2,0.1,2.0,Solvothermal,1,,numeric_decimal_standardized;salt_hydrate_separator_standardized;temperature_numeric_standardized;time_numeric_standardized,,0,INCLUDED,,missing_optional_numeric:Volume solvente,MOF_GROUPED_LIGAND_SPLIT_v6.0_seed260730,DEVELOPMENT,Legante,260730.0,"3,5-dimepz-4-cooh pyrazole carbossilati",2.0,acetate,2.0,30.0,65.38,12.0,4.0,d,1.65,legacy_project_dataset,287,,,,,FROZEN_V8_RECORD,,,,,,,,,,
288,"3,5-DiMePz-4-COOH",Pyrazole carbossilati,Zn,Zn(OAc)2·2H2O,EtOH,Nessuno,120,48.0,0.2,0.1,2.0,Solvothermal,2,,numeric_decimal_standardized;salt_hydrate_separator_standardized;temperature_numeric_standardized;time_numeric_standardized,,0,INCLUDED,,missing_optional_numeric:Volume solvente,MOF_GROUPED_LIGAND_SPLIT_v6.0_seed260730,DEVELOPMENT,Legante,260730.0,"3,5-dimepz-4-cooh pyrazole carbossilati",2.0,acetate,2.0,30.0,65.38,12.0,4.0,d,1.65,legacy_project_dataset,288,,,,,FROZEN_V8_RECORD,,,,,,,,,,
289,"3,5-DiMePz-4-COOH",Pyrazole carbossilati,Zn,Zn(OAc)2·2H2O,EtOH,Nessuno,120,72.0,1.0,0.5,2.0,Solvothermal,1,,numeric_decimal_standardized;salt_hydrate_separator_standardized;temperature_numeric_standardized;time_numeric_standardized,,0,INCLUDED,,missing_optional_numeric:Volume solvente,MOF_GROUPED_LIGAND_SPLIT_v6.0_seed260730,DEVELOPMENT,Legante,260730.0,"3,5-dimepz-4-cooh pyrazole carbossilati",2.0,acetate,2.0,30.0,65.38,12.0,4.0,d,1.65,legacy_project_dataset,289,,,,,FROZEN_V8_RECORD,,,,,,,,,,
290,"3,5-DiMePz-4-COOH",Pyrazole carbossilati,Zr,ZrCl4,MeOH,Nessuno,110,72.0,0.15,0.15,1.0,Solvothermal,1,,numeric_decimal_standardized;temperature_numeric_standardized;time_numeric_standardized,,0,INCLUDED,,missing_optional_numeric:Volume solvente,MOF_GROUPED_LIGAND_SPLIT_v6.0_seed260730,DEVELOPMENT,Legante,260730.0,"3,5-dimepz-4-cooh pyrazole carbossilati",0.0,chloride,4.0,40.0,91.224,4.0,5.0,d,1.33,legacy_project_dataset,290,,,,,FROZEN_V8_RECORD,,,,,,,,,,
291,"3,5-DiMePz-4-COOH",Pyrazole carbossilati,Zr,ZrCl4,MeOH,Nessuno,110,94.0,0.3,0.3,1.0,Solvothermal,1,,numeric_decimal_standardized;temperature_numeric_standardized;time_numeric_standardized,,0,INCLUDED,,missing_optional_numeric:Volume solvente,MOF_GROUPED_LIGAND_SPLIT_v6.0_seed260730,DEVELOPMENT,Legante,260730.0,"3,5-dimepz-4-cooh pyrazole carbossilati",0.0,chloride,4.0,40.0,91.224,4.0,5.0,d,1.33,legacy_project_dataset,291,,,,,FROZEN_V8_RECORD,,,,,,,,,,
292,"3,5-DiMePz-4-COOH",Pyrazole carbossilati,Zr,ZrCl4,MeOH,Nessuno,100,24.0,0.3,0.3,1.0,Solvothermal,1,,numeric_decimal_standardized;temperature_numeric_standardized;time_numeric_standardized,,0,INCLUDED,,missing_optional_numeric:Volume solvente,MOF_GROUPED_LIGAND_SPLIT_v6.0_seed260730,DEVELOPMENT,Legante,260730.0,"3,5-dimepz-4-cooh pyrazole carbossilati",0.0,chloride,4.0,40.0,91.224,4.0,5.0,d,1.33,legacy_project_dataset,292,,,,,FROZEN_V8_RECORD,,,,,,,,,,
293,"3,5-DiMePz-4-COOH",Pyrazole carbossilati,Zr,ZrCl4,MeOH,Nessuno,110,24.0,0.15,0.15,1.0,Solvothermal,1,,numeric_decimal_standardized;temperature_numeric_standardized;time_numeric_standardized,,0,INCLUDED,,missing_optional_numeric:Volume solvente,MOF_GROUPED_LIGAND_SPLIT_v6.0_seed260730,DEVELOPMENT,Legante,260730.0,"3,5-dimepz-4-cooh pyrazole carbossilati",0.0,chloride,4.0,40.0,91.224,4.0,5.0,d,1.33,legacy_project_dataset,293,,,,,FROZEN_V8_RECORD,,,,,,,,,,
