Repository: marcofrancucci25-cloud/synthesis-prediction

## Version 9.5.0

Updated ligand identity card with a 2D RDKit structure, clean molecular identifiers, key descriptors, and expandable technical details.

# MOF Synthesis Assistant v9.2

Interactive Streamlit application for literature-aware MOF synthesis prediction and condition prioritization.

## Deploy on Streamlit Community Cloud

- Repository branch: `main`
- Main file: `app.py`
- Recommended Python: 3.12 or 3.13

The application requires outbound HTTPS access to resolve chemical names. Direct SMILES input and the predictive core remain available without the external resolver.

File: data/knowledge_database.csv (part 4 of 9)
ID,Legante,Famiglia_Legante,Metallo,Sale_Metallico,Solvente,Additivo_Colinker,Temperatura_C,Tempo_ore,mmol_Legante,mmol_Sale,Rapporto_LM,Procedura_Sintetica,Esito_ML,Volume solvente,Data_Quality_Flag,Exact_Duplicate_Group,Outcome_Conflict_Flag,Training_v5_2_Status,Training_v5_2_Reason,Training_v5_2_Warning,Split_ID,Split_Set,Grouping_Variable,Split_Seed
445,"4,5-Dichloroimidazole",Non specificata,Zn,Zn(NO3)2·6H2O,DMF,Nessuno,85,24,4,1,4,Solvothermal,2,,numeric_decimal_standardized;temperature_numeric_standardized;time_numeric_standardized,,0,INCLUDED,,missing_optional_numeric:Volume solvente,MOF_GROUPED_LIGAND_SPLIT_v6.0_seed260730,DEVELOPMENT,Legante,260730
446,Fumaric acid,Non specificata,Fe,FeCl3·6H2O,H2O,Nessuno,65,12,5,5,1,Hydrothermal,2,,numeric_decimal_standardized;temperature_numeric_standardized;time_numeric_standardized,,0,INCLUDED,,missing_optional_numeric:Volume solvente,MOF_GROUPED_LIGAND_SPLIT_v6.0_seed260730,DEVELOPMENT,Legante,260730
447,"1,4-Benzenedicarboxylic acid (H2BDC)",Non specificata,Fe,FeCl3·6H2O,DMF,Nessuno,100,12,5,5,1,Solvothermal,2,,numeric_decimal_standardized;temperature_numeric_standardized;time_numeric_standardized,,0,INCLUDED,,missing_optional_numeric:Volume solvente,MOF_GROUPED_LIGAND_SPLIT_v6.0_seed260730,DEVELOPMENT,Legante,260730
448,"2,6-Naphthalenedicarboxylic acid",Non specificata,Fe,FeCl3·6H2O,DMF,Nessuno,100,12,5,5,1,Solvothermal,2,,numeric_decimal_standardized;temperature_numeric_standardized;time_numeric_standardized,,0,INCLUDED,,missing_optional_numeric:Volume solvente,MOF_GROUPED_LIGAND_SPLIT_v6.0_seed260730,DEVELOPMENT,Legante,260730
449,"4,4'-Biphenyldicarboxylic acid",Non specificata,Fe,FeCl3·6H2O,DMF,Nessuno,100,12,5,5,1,Solvothermal,2,,numeric_decimal_standardized;temperature_numeric_standardized;time_numeric_standardized,,0,INCLUDED,,missing_optional_numeric:Volume solvente,MOF_GROUPED_LIGAND_SPLIT_v6.0_seed260730,DEVELOPMENT,Legante,260730
450,"1,4-Benzenedicarboxylic acid (H2BDC)",Non specificata,Al,Al(NO3)3·9H2O,DMF,Nessuno,130,24,3,3,1,Solvothermal,2,,numeric_decimal_standardized;temperature_numeric_standardized;time_numeric_standardized,,0,INCLUDED,,missing_optional_numeric:Volume solvente,MOF_GROUPED_LIGAND_SPLIT_v6.0_seed260730,DEVELOPMENT,Legante,260730
451,"1,4-Benzenedicarboxylic acid (H2BDC)",Non specificata,In,In(NO3)3·xH2O,DMF,Nessuno,100,48,2,2,1,Solvothermal,2,,numeric_decimal_standardized;temperature_numeric_standardized;time_numeric_standardized,,0,INCLUDED,,missing_optional_numeric:Volume solvente,MOF_GROUPED_LIGAND_SPLIT_v6.0_seed260730,DEVELOPMENT,Legante,260730
452,"1,4-Benzenedicarboxylic acid (H2BDC)",Non specificata,Ti,Ti(OiPr)4,DMF/MeOH,Nessuno,150,15,12,6,2,Solvothermal,2,,numeric_decimal_standardized;temperature_numeric_standardized;time_numeric_standardized,,0,INCLUDED,,missing_optional_numeric:Volume solvente,MOF_GROUPED_LIGAND_SPLIT_v6.0_seed260730,DEVELOPMENT,Legante,260730
456,5-Methoxyisophthalic acid,Non specificata,Al,Al(ClO4)3·6H2O,H2O,Nessuno,130,12,2,2,1,Hydrothermal,2,,numeric_decimal_standardized;temperature_numeric_standardized;time_numeric_standardized,,0,INCLUDED,,missing_optional_numeric:Volume solvente,MOF_GROUPED_LIGAND_SPLIT_v6.0_seed260730,DEVELOPMENT,Legante,260730
457,5-Nitroisophthalic acid,Non specificata,Al,Al(ClO4)3·6H2O,H2O,Nessuno,130,12,2,2,1,Hydrothermal,2,,numeric_decimal_standardized;temperature_numeric_standardized;time_numeric_standardized,,0,INCLUDED,,missing_optional_numeric:Volume solvente,MOF_GROUPED_LIGAND_SPLIT_v6.0_seed260730,DEVELOPMENT,Legante,260730
458,"trans-Cyclohexane-1,4-dicarboxylic acid",Non specificata,Al,Al2(SO4)3·18H2O,H2O,Nessuno,180,24,3,1.5,2,Hydrothermal,2,,numeric_decimal_standardized;temperature_numeric_standardized;time_numeric_standardized,,0,INCLUDED,,missing_optional_numeric:Volume solvente,MOF_GROUPED_LIGAND_SPLIT_v6.0_seed260730,DEVELOPMENT,Legante,260730
459,TCPP (Tetrakis(4-carboxyphenyl)porphyrin),Non specificata,Zr,ZrOCl2·8H2O,DMF/BA,Nessuno,120,12,0.04,0.3,0.1333,Solvothermal,2,,temperature_numeric_standardized;time_numeric_standardized,,0,INCLUDED,,missing_optional_numeric:Volume solvente,MOF_GROUPED_LIGAND_SPLIT_v6.0_seed260730,DEVELOPMENT,Legante,260730
460,TCPP,Non specificata,Hf,HfCl4,DMF/BA,Nessuno,120,24,0.03,0.2,0.15,Solvothermal,2,,temperature_numeric_standardized;time_numeric_standardized,,0,INCLUDED,,missing_optional_numeric:Volume solvente,MOF_GROUPED_LIGAND_SPLIT_v6.0_seed260730,DEVELOPMENT,Legante,260730
461,TCPP,Non specificata,Fe,FeCl3,DMF,Nessuno,150,24,0.08,0.5,0.16,Solvothermal,2,,temperature_numeric_standardized;time_numeric_standardized,,0,INCLUDED,,missing_optional_numeric:Volume solvente,MOF_GROUPED_LIGAND_SPLIT_v6.0_seed260730,DEVELOPMENT,Legante,260730
462,Fumaric acid,Non specificata,Zr,ZrCl4,DMF/Formic acid,Nessuno,120,24,1,1,1,Solvothermal,2,,numeric_decimal_standardized;temperature_numeric_standardized;time_numeric_standardized,,0,INCLUDED,,missing_optional_numeric:Volume solvente,MOF_GROUPED_LIGAND_SPLIT_v6.0_seed260730,DEVELOPMENT,Legante,260730
464,"Pyrazole-3,5-dicarboxylic acid",Non specificata,Zr,ZrCl4,DMF/Formic acid,Nessuno,120,24,1,1,1,Solvothermal,2,,numeric_decimal_standardized;temperature_numeric_standardized;time_numeric_standardized,,0,INCLUDED,,missing_optional_numeric:Volume solvente,MOF_GROUPED_LIGAND_SPLIT_v6.0_seed260730,DEVELOPMENT,Legante,260730
465,"1H-pyrazole-3,5-dicarboxylic acid",Non specificata,Al,AlCl3·6H2O,H2O,Nessuno,100,24,2,2,1,Hydrothermal,2,,numeric_decimal_standardized;temperature_numeric_standardized;time_numeric_standardized,,0,INCLUDED,,missing_optional_numeric:Volume solvente,MOF_GROUPED_LIGAND_SPLIT_v6.0_seed260730,DEVELOPMENT,Legante,260730
466,"1,4-Benzenedicarboxylic acid (H2BDC)",Non specificata,Fe,FeCl3,EtOH,Nessuno,80,24,1,2,0.5,Solvothermal,2,,numeric_decimal_standardized;temperature_numeric_standardized;time_numeric_standardized,,0,INCLUDED,,missing_optional_numeric:Volume solvente,MOF_GROUPED_LIGAND_SPLIT_v6.0_seed260730,DEVELOPMENT,Legante,260730
468,"5-(2,4,6-trioxohexahydro-1,3,5-triazin-1-yl)isophthalic acid",Non specificata,Cu,Cu(NO3)2·2.5H2O,DMA/DMSO,Nessuno,85,72,0.15,0.5,0.3,Solvothermal,2,,temperature_numeric_standardized;time_numeric_standardized,,0,INCLUDED,,missing_optional_numeric:Volume solvente,MOF_GROUPED_LIGAND_SPLIT_v6.0_seed260730,DEVELOPMENT,Legante,260730
470,"4,4'-(naphthalene-2,6-diyl)dibenzonic acid",Non specificata,Cu,Cu(NO3)2·2.5H2O,DMF,Nessuno,85,48,0.2,0.6,0.3333,Solvothermal,2,,temperature_numeric_standardized;time_numeric_standardized,,0,INCLUDED,,missing_optional_numeric:Volume solvente,MOF_GROUPED_LIGAND_SPLIT_v6.0_seed260730,DEVELOPMENT,Legante,260730
471,Imidazole (3.0) / Benzimidazole (1.0),Non specificata,Zn,Zn(NO3)2·6H2O,DMF,Nessuno,130,48,4,1,4,Solvothermal,2,,numeric_decimal_standardized;temperature_numeric_standardized;time_numeric_standardized,,0,INCLUDED,,missing_optional_numeric:Volume solvente,MOF_GROUPED_LIGAND_SPLIT_v6.0_seed260730,DEVELOPMENT,Legante,260730
473,2-Ethylimidazole,Non specificata,Zn,Zn(ClO4)2·6H2O,MeOH/NH3,Nessuno,25,24,4,1,4,Room Temperature,2,,numeric_decimal_standardized;temperature_numeric_standardized;time_numeric_standardized,,0,INCLUDED,,missing_optional_numeric:Volume solvente,MOF_GROUPED_LIGAND_SPLIT_v6.0_seed260730,DEVELOPMENT,Legante,260730
474,4-Methyl-5-imidazolecarboxaldehyde,Non specificata,Zn,Zn(NO3)2·6H2O,DMF,Nessuno,85,24,4,1,4,Solvothermal,2,,numeric_decimal_standardized;temperature_numeric_standardized;time_numeric_standardized,,0,INCLUDED,,missing_optional_numeric:Volume solvente,MOF_GROUPED_LIGAND_SPLIT_v6.0_seed260730,DEVELOPMENT,Legante,260730
475,"Adenine (0.4) / 4,4'-BPDC (0.8)",Non specificata,Zn,Zn(NO3)2·6H2O,DMF,Nessuno,130,24,1.2,1.2,1,Solvothermal,2,,numeric_decimal_standardized;temperature_numeric_standardized;time_numeric_standardized,,0,INCLUDED,,missing_optional_numeric:Volume solvente,MOF_GROUPED_LIGAND_SPLIT_v6.0_seed260730,DEVELOPMENT,Legante,260730
477,"Pyrazine-2,3-dicarboxylic acid",Non specificata,Zn,Zn(NO3)2·6H2O,H2O,Nessuno,140,24,1,2,0.5,Hydrothermal,2,,numeric_decimal_standardized;temperature_numeric_standardized;time_numeric_standardized,,0,INCLUDED,,missing_optional_numeric:Volume solvente,MOF_GROUPED_LIGAND_SPLIT_v6.0_seed260730,DEVELOPMENT,Legante,260730
479,BHB-based tetracarboxylate,Non specificata,Cu,Cu(NO3)2·2.5H2O,DMF/Dioxane,Nessuno,65,48,0.2,0.8,0.25,Solvothermal,2,,temperature_numeric_standardized;time_numeric_standardized,,0,INCLUDED,,missing_optional_numeric:Volume solvente,MOF_GROUPED_LIGAND_SPLIT_v6.0_seed260730,DEVELOPMENT,Legante,260730
480,"2,5-Dihydroxyterephthalic acid",Non specificata,Mg,Mg(OAc)2·4H2O,H2O/THF,Nessuno,110,24,1,3.3,0.303,Solvothermal,2,,numeric_decimal_standardized;solvent_canonicalized;temperature_numeric_standardized;time_numeric_standardized,,0,INCLUDED,,missing_optional_numeric:Volume solvente,MOF_GROUPED_LIGAND_SPLIT_v6.0_seed260730,DEVELOPMENT,Legante,260730
481,"2,6-Naphthalenedicarboxylic acid",Non specificata,Al,Al(NO3)3·9H2O,DMF,Nessuno,120,24,2,2,1,Solvothermal,2,,numeric_decimal_standardized;temperature_numeric_standardized;time_numeric_standardized,,0,INCLUDED,,missing_optional_numeric:Volume solvente,MOF_GROUPED_LIGAND_SPLIT_v6.0_seed260730,DEVELOPMENT,Legante,260730
482,"4,4'-Biphenyldicarboxylic acid",Non specificata,Al,Al(NO3)3·9H2O,DMF,Nessuno,120,24,2,2,1,Solvothermal,2,,numeric_decimal_standardized;temperature_numeric_standardized;time_numeric_standardized,,0,INCLUDED,,missing_optional_numeric:Volume solvente,MOF_GROUPED_LIGAND_SPLIT_v6.0_seed260730,DEVELOPMENT,Legante,260730
483,TCPP,Non specificata,Al,Al(NO3)3·9H2O,H2O,Nessuno,180,24,0.1,0.5,0.2,Hydrothermal,2,,temperature_numeric_standardized;time_numeric_standardized,,0,INCLUDED,,missing_optional_numeric:Volume solvente,MOF_GROUPED_LIGAND_SPLIT_v6.0_seed260730,DEVELOPMENT,Legante,260730
484,Fumaric acid,Non specificata,Zr,ZrOCl2·8H2O,H2O/Formic acid,Nessuno,100,24,2,2,1,Hydrothermal,2,,numeric_decimal_standardized;solvent_canonicalized;temperature_numeric_standardized;time_numeric_standardized,,0,INCLUDED,,missing_optional_numeric:Volume solvente,MOF_GROUPED_LIGAND_SPLIT_v6.0_seed260730,DEVELOPMENT,Legante,260730
485,"1,4-Benzenedicarboxylic acid (H2BDC)",Non specificata,Ce,Ce(NH4)2(NO3)6,DMF,Nessuno,100,15,1,1,1,Solvothermal,2,,numeric_decimal_standardized;temperature_numeric_standardized;time_numeric_standardized,,0,INCLUDED,,missing_optional_numeric:Volume solvente,MOF_GROUPED_LIGAND_SPLIT_v6.0_seed260730,DEVELOPMENT,Legante,260730
486,"1,4-Benzenedicarboxylic acid (H2BDC)",Non specificata,Hf,HfCl4,DMF/HCl,Nessuno,120,24,1,1,1,Solvothermal,2,,numeric_decimal_standardized;temperature_numeric_standardized;time_numeric_standardized,,0,INCLUDED,,missing_optional_numeric:Volume solvente,MOF_GROUPED_LIGAND_SPLIT_v6.0_seed260730,DEVELOPMENT,Legante,260730
487,"4,4'-Biphenyldicarboxylic acid",Non specificata,Hf,HfCl4,DMF/HCl,Nessuno,120,24,0.8,0.8,1,Solvothermal,2,,numeric_decimal_standardized;temperature_numeric_standardized;time_numeric_standardized,,0,INCLUDED,,missing_optional_numeric:Volume solvente,MOF_GROUPED_LIGAND_SPLIT_v6.0_seed260730,DEVELOPMENT,Legante,260730
488,"2,5-Thiophenedicarboxylic acid",Non specificata,Zr,ZrCl4,DMF/Propanol,Nessuno,120,24,1,1,1,Solvothermal,2,,numeric_decimal_standardized;temperature_numeric_standardized;time_numeric_standardized,,0,INCLUDED,,missing_optional_numeric:Volume solvente,MOF_GROUPED_LIGAND_SPLIT_v6.0_seed260730,DEVELOPMENT,Legante,260730
489,TDPAT,Non specificata,Fe,FeCl3,DMF,Nessuno,120,48,0.3,1,0.3,Solvothermal,2,,numeric_decimal_standardized;temperature_numeric_standardized;time_numeric_standardized,,0,INCLUDED,,missing_optional_numeric:Volume solvente,MOF_GROUPED_LIGAND_SPLIT_v6.0_seed260730,DEVELOPMENT,Legante,260730
490,TCPP,Non specificata,Zr,ZrCl4,DMF,Nessuno,120,24,0.05,0.3,0.1667,Solvothermal,2,,temperature_numeric_standardized;time_numeric_standardized,,0,INCLUDED,,missing_optional_numeric:Volume solvente,MOF_GROUPED_LIGAND_SPLIT_v6.0_seed260730,DEVELOPMENT,Legante,260730
491,TCPP,Non specificata,Zr,ZrOCl2·8H2O,DMF/Benzoic acid,Nessuno,120,24,0.05,0.3,0.1667,Solvothermal,2,,temperature_numeric_standardized;time_numeric_standardized;exact_duplicate_candidate,DUP_017,0,INCLUDED,,duplicate_representative_retained;missing_optional_numeric:Volume solvente,MOF_GROUPED_LIGAND_SPLIT_v6.0_seed260730,DEVELOPMENT,Legante,260730
494,H4TBAPy derivative,Non specificata,Zr,ZrOCl2·8H2O,DMF/TFA,Nessuno,120,24,0.05,0.25,0.2,Solvothermal,2,,temperature_numeric_standardized;time_numeric_standardized,,0,INCLUDED,,missing_optional_numeric:Volume solvente,MOF_GROUPED_LIGAND_SPLIT_v6.0_seed260730,DEVELOPMENT,Legante,260730
500,"4,4'-Bipyridine (0.5) / H2BDC (0.5)",Non specificata,Cd,Cd(NO3)2·4H2O,DMF,Nessuno,100,48,1,1,1,Solvothermal,2,,numeric_decimal_standardized;temperature_numeric_standardized;time_numeric_standardized,,0,INCLUDED,,missing_optional_numeric:Volume solvente,MOF_GROUPED_LIGAND_SPLIT_v6.0_seed260730,DEVELOPMENT,Legante,260730
501,2-Fluoroterephthalic acid,Non specificata,Zr,ZrCl4,DMF/HCl,HCl,120,24,1,1,1,Solvothermal,2,,numeric_decimal_standardized;temperature_numeric_standardized;time_numeric_standardized,,0,INCLUDED,,missing_optional_numeric:Volume solvente,MOF_GROUPED_LIGAND_SPLIT_v6.0_seed260730,DEVELOPMENT,Legante,260730
502,"1,2,4,5-Benzenetetracarboxylic acid",Non specificata,Zr,ZrOCl2·8H2O,DMF/H2O,Acido acetico,100,24,0.5,1,0.5,Solvothermal,2,,additive_canonicalized;numeric_decimal_standardized;solvent_canonicalized;temperature_numeric_standardized;time_numeric_standardized,,0,INCLUDED,,missing_optional_numeric:Volume solvente,MOF_GROUPED_LIGAND_SPLIT_v6.0_seed260730,DEVELOPMENT,Legante,260730
503,2-Sulfoterephthalic acid monosodium salt,Non specificata,Zr,ZrCl4,DMF/HCl,HCl,120,24,1,1,1,Solvothermal,2,,numeric_decimal_standardized;temperature_numeric_standardized;time_numeric_standardized,,0,INCLUDED,,missing_optional_numeric:Volume solvente,MOF_GROUPED_LIGAND_SPLIT_v6.0_seed260730,DEVELOPMENT,Legante,260730
504,"2,5-Dihydroxyterephthalic acid",Non specificata,Zr,ZrOCl2·8H2O,DMF/H2O,Acido benzoico,120,24,1,1,1,Solvothermal,2,,additive_canonicalized;numeric_decimal_standardized;solvent_canonicalized;temperature_numeric_standardized;time_numeric_standardized,,0,INCLUDED,,missing_optional_numeric:Volume solvente,MOF_GROUPED_LIGAND_SPLIT_v6.0_seed260730,DEVELOPMENT,Legante,260730
505,"1,4-Benzenedicarboxylic acid (H2BDC)",Non specificata,Ce,Ce(NH4)2(NO3)6,DMF,Acido formico,100,15,1,1,1,Solvothermal,2,,additive_canonicalized;numeric_decimal_standardized;temperature_numeric_standardized;time_numeric_standardized,,0,INCLUDED,,missing_optional_numeric:Volume solvente,MOF_GROUPED_LIGAND_SPLIT_v6.0_seed260730,DEVELOPMENT,Legante,260730
507,"2,5-Dimethylterephthalic acid",Non specificata,Zr,ZrCl4,DMF/HCl,HCl,120,24,1,1,1,Solvothermal,2,,numeric_decimal_standardized;temperature_numeric_standardized;time_numeric_standardized,,0,INCLUDED,,missing_optional_numeric:Volume solvente,MOF_GROUPED_LIGAND_SPLIT_v6.0_seed260730,DEVELOPMENT,Legante,260730
508,"2,5-Dinitroterephthalic acid",Non specificata,Zr,ZrCl4,DMF/HCl,HCl,120,24,1,1,1,Solvothermal,2,,numeric_decimal_standardized;temperature_numeric_standardized;time_numeric_standardized,,0,INCLUDED,,missing_optional_numeric:Volume solvente,MOF_GROUPED_LIGAND_SPLIT_v6.0_seed260730,DEVELOPMENT,Legante,260730
509,"2-Amino-[1,1'-biphenyl]-4,4'-dicarboxylic acid",Non specificata,Zr,ZrCl4,DMF/HCl,HCl,120,24,0.5,0.5,1,Solvothermal,2,,numeric_decimal_standardized;temperature_numeric_standardized;time_numeric_standardized,,0,INCLUDED,,missing_optional_numeric:Volume solvente,MOF_GROUPED_LIGAND_SPLIT_v6.0_seed260730,DEVELOPMENT,Legante,260730
510,"3,3'-Dimethyl-[1,1'-biphenyl]-4,4'-dicarboxylic acid",Non specificata,Zr,ZrCl4,DMF/HCl,Acido benzoico,120,24,0.5,0.5,1,Solvothermal,2,,additive_canonicalized;numeric_decimal_standardized;temperature_numeric_standardized;time_numeric_standardized,,0,INCLUDED,,missing_optional_numeric:Volume solvente,MOF_GROUPED_LIGAND_SPLIT_v6.0_seed260730,DEVELOPMENT,Legante,260730
511,"2'-Amino-[1,1':4',1''-terphenyl]-4,4''-dicarboxylic acid",Non specificata,Zr,ZrCl4,DMF/HCl,Acido benzoico,120,24,0.3,0.3,1,Solvothermal,2,,additive_canonicalized;numeric_decimal_standardized;temperature_numeric_standardized;time_numeric_standardized,,0,INCLUDED,,missing_optional_numeric:Volume solvente,MOF_GROUPED_LIGAND_SPLIT_v6.0_seed260730,DEVELOPMENT,Legante,260730
512,"2,6-Naphthalenedicarboxylic acid",Non specificata,Zr,ZrCl4,DMF/Acetic acid,Acido acetico,120,24,1,1,1,Solvothermal,2,,additive_canonicalized;numeric_decimal_standardized;temperature_numeric_standardized;time_numeric_standardized,,0,INCLUDED,,missing_optional_numeric:Volume solvente,MOF_GROUPED_LIGAND_SPLIT_v6.0_seed260730,DEVELOPMENT,Legante,260730
513,"2,6-Naphthalenedicarboxylic acid",Non specificata,Hf,HfCl4,DMF/Acetic acid,Acido acetico,120,24,1,1,1,Solvothermal,2,,additive_canonicalized;numeric_decimal_standardized;temperature_numeric_standardized;time_numeric_standardized,,0,INCLUDED,,missing_optional_numeric:Volume solvente,MOF_GROUPED_LIGAND_SPLIT_v6.0_seed260730,DEVELOPMENT,Legante,260730
514,Fumaric acid,Non specificata,Zr,ZrOCl2·8H2O,H2O/Formic acid,Acido formico,100,24,2,2,1,Hydrothermal,2,,additive_canonicalized;numeric_decimal_standardized;solvent_canonicalized;temperature_numeric_standardized;time_numeric_standardized,,0,INCLUDED,,missing_optional_numeric:Volume solvente,MOF_GROUPED_LIGAND_SPLIT_v6.0_seed260730,DEVELOPMENT,Legante,260730
515,Fumaric acid,Non specificata,Hf,HfCl4,DMF/Formic acid,Acido formico,120,24,2,2,1,Solvothermal,2,,additive_canonicalized;numeric_decimal_standardized;temperature_numeric_standardized;time_numeric_standardized,,0,INCLUDED,,missing_optional_numeric:Volume solvente,MOF_GROUPED_LIGAND_SPLIT_v6.0_seed260730,DEVELOPMENT,Legante,260730
516,5-Aminoisophthalic acid,Non specificata,Zr,ZrOCl2·8H2O,DMF/Formic acid,Acido formico,100,24,0.5,1,0.5,Solvothermal,2,,additive_canonicalized;numeric_decimal_standardized;temperature_numeric_standardized;time_numeric_standardized,,0,INCLUDED,,missing_optional_numeric:Volume solvente,MOF_GROUPED_LIGAND_SPLIT_v6.0_seed260730,DEVELOPMENT,Legante,260730
518,"Pyrazole-3,5-dicarboxylic acid",Non specificata,Hf,HfCl4,DMF/Formic acid,Acido formico,120,24,1,1,1,Solvothermal,2,,additive_canonicalized;numeric_decimal_standardized;temperature_numeric_standardized;time_numeric_standardized,,0,INCLUDED,,missing_optional_numeric:Volume solvente,MOF_GROUPED_LIGAND_SPLIT_v6.0_seed260730,DEVELOPMENT,Legante,260730
519,"1,3,6,8-tetrakis(p-benzoic acid)pyrene",Non specificata,Hf,HfCl4,DMF/TFA,TFA,120,18,0.06,0.3,0.2,Solvothermal,2,,temperature_numeric_standardized;time_numeric_standardized,,0,INCLUDED,,missing_optional_numeric:Volume solvente,MOF_GROUPED_LIGAND_SPLIT_v6.0_seed260730,DEVELOPMENT,Legante,260730
520,"1,3,6,8-tetrakis(p-benzoic acid)pyrene",Non specificata,Zr,ZrOCl2·8H2O,DMF/Benzoic acid,Acido benzoico,120,18,0.05,0.25,0.2,Solvothermal,2,,additive_canonicalized;temperature_numeric_standardized;time_numeric_standardized,,0,INCLUDED,,missing_optional_numeric:Volume solvente,MOF_GROUPED_LIGAND_SPLIT_v6.0_seed260730,DEVELOPMENT,Legante,260730
521,2-Methylimidazole,Non specificata,Co,Co(NO3)2·6H2O,H2O/MeOH,Acido formico,150,12,4,2.5,1.6,Precipitation,2,,additive_canonicalized;numeric_decimal_standardized;solvent_canonicalized;temperature_numeric_standardized;time_numeric_standardized,,0,INCLUDED,,missing_optional_numeric:Volume solvente,MOF_GROUPED_LIGAND_SPLIT_v6.0_seed260730,DEVELOPMENT,Legante,260730
522,Benzimidazole,Non specificata,Co,Co(OAc)2·4H2O,MeCN,Acido benzoico,25,48,2,2.5,0.8,Room Temperature,2,,additive_canonicalized;numeric_decimal_standardized;temperature_numeric_standardized;time_numeric_standardized,,0,INCLUDED,,missing_optional_numeric:Volume solvente,MOF_GROUPED_LIGAND_SPLIT_v6.0_seed260730,DEVELOPMENT,Legante,260730
524,"2,5-Dihydroxyterephthalic acid (H4DOBDC)",Non specificata,Ni,Ni(OAc)2·4H2O,DEF,Trietilammina (TEA),100,48,1,5,0.2,Sonochemical,2,,additive_canonicalized;numeric_decimal_standardized;temperature_numeric_standardized;time_numeric_standardized,,0,INCLUDED,,missing_optional_numeric:Volume solvente,MOF_GROUPED_LIGAND_SPLIT_v6.0_seed260730,DEVELOPMENT,Legante,260730
525,"4,4'-Biphenyldicarboxylic acid (H2BPDC)",Non specificata,Fe,FeCl3·6H2O,MeOH,Trietilammina (TEA),120,4,1.5,5,0.3,Solvothermal,2,,additive_canonicalized;numeric_decimal_standardized;temperature_numeric_standardized;time_numeric_standardized,,0,INCLUDED,,missing_optional_numeric:Volume solvente,MOF_GROUPED_LIGAND_SPLIT_v6.0_seed260730,DEVELOPMENT,Legante,260730
526,"2,6-Naphthalenedicarboxylic acid (2,6-NDC)",Non specificata,Fe,Fe(NO3)3·9H2O,EtOH,HNO3,130,4,1.5,5,0.3,Hydrothermal,2,,numeric_decimal_standardized;temperature_numeric_standardized;time_numeric_standardized,,0,INCLUDED,,missing_optional_numeric:Volume solvente,MOF_GROUPED_LIGAND_SPLIT_v6.0_seed260730,DEVELOPMENT,Legante,260730
527,Fumaric acid,Non specificata,Al,Al(NO3)3·9H2O,H2O,Nessuno,60,24,1.5,2.5,0.6,Precipitation,2,,temperature_numeric_standardized;time_numeric_standardized,,0,INCLUDED,,missing_optional_numeric:Volume solvente,MOF_GROUPED_LIGAND_SPLIT_v6.0_seed260730,DEVELOPMENT,Legante,260730
528,Isophthalic acid,Non specificata,Al,AlCl3·6H2O,DMF/H2O/EtOH,Acido benzoico,25,2,1,1.5,0.6667,Room Temperature,2,,additive_canonicalized;numeric_decimal_standardized;solvent_canonicalized;temperature_numeric_standardized;time_numeric_standardized,,0,INCLUDED,,missing_optional_numeric:Volume solvente,MOF_GROUPED_LIGAND_SPLIT_v6.0_seed260730,DEVELOPMENT,Legante,260730
529,5-Nitroisophthalic acid,Non specificata,Zr,ZrCl4,DMF/H2O,Acido formico,85,36,0.25,2,0.125,Microwave,2,,additive_canonicalized;numeric_decimal_standardized;temperature_numeric_standardized;time_numeric_standardized,,0,INCLUDED,,missing_optional_numeric:Volume solvente,MOF_GROUPED_LIGAND_SPLIT_v6.0_seed260730,DEVELOPMENT,Legante,260730
530,5-Aminoisophthalic acid,Non specificata,Zr,ZrOCl2·8H2O,DMA,Nessuno,120,6,2,4,0.5,Sonochemical,2,,numeric_decimal_standardized;temperature_numeric_standardized;time_numeric_standardized,,0,INCLUDED,,missing_optional_numeric:Volume solvente,MOF_GROUPED_LIGAND_SPLIT_v6.0_seed260730,DEVELOPMENT,Legante,260730
531,Imidazole-2-carboxaldehyde,Non specificata,Mg,Mg(NO3)2·6H2O,H2O/THF,HCl,150,4,0.25,2,0.125,Solvothermal,2,,numeric_decimal_standardized;solvent_canonicalized;temperature_numeric_standardized;time_numeric_standardized,,0,INCLUDED,,missing_optional_numeric:Volume solvente,MOF_GROUPED_LIGAND_SPLIT_v6.0_seed260730,DEVELOPMENT,Legante,260730
532,"4,4',4''-Triaminotriphenylamine",Non specificata,Mn,Mn(OAc)2·4H2O,H2O/MeOH,Acido acetico,80,72,2,1,2,Hydrothermal,2,,additive_canonicalized;numeric_decimal_standardized;solvent_canonicalized;temperature_numeric_standardized;time_numeric_standardized,,0,INCLUDED,,missing_optional_numeric:Volume solvente,MOF_GROUPED_LIGAND_SPLIT_v6.0_seed260730,DEVELOPMENT,Legante,260730
534,"Pyrazine-2,3-dicarboxylic acid",Non specificata,Zn,Zn(OAc)2·2H2O,DMF,HCl,25,6,0.25,3,0.0833,Room Temperature,2,,numeric_decimal_standardized;temperature_numeric_standardized;time_numeric_standardized,,0,INCLUDED,,missing_optional_numeric:Volume solvente,MOF_GROUPED_LIGAND_SPLIT_v6.0_seed260730,DEVELOPMENT,Legante,260730
535,"4,4'-Bipyridine",Non specificata,Cu,Cu(NO3)2·2.5H2O,DEF,Trietilammina (TEA),80,48,0.5,2,0.25,Microwave,2,,additive_canonicalized;numeric_decimal_standardized;temperature_numeric_standardized;time_numeric_standardized,,0,INCLUDED,,missing_optional_numeric:Volume solvente,MOF_GROUPED_LIGAND_SPLIT_v6.0_seed260730,DEVELOPMENT,Legante,260730
536,"1,2,4-Triazole",Non specificata,Cu,Cu(OAc)2·H2O,MeOH,Trietilammina (TEA),130,24,1.5,1,1.5,Sonochemical,2,,additive_canonicalized;numeric_decimal_standardized;temperature_numeric_standardized;time_numeric_standardized,,0,INCLUDED,,missing_optional_numeric:Volume solvente,MOF_GROUPED_LIGAND_SPLIT_v6.0_seed260730,DEVELOPMENT,Legante,260730
537,"1,4-Benzenedicarboxylic acid (H2BDC)",Non specificata,Co,Co(NO3)2·6H2O,EtOH,HCl,80,4,3,1,3,Solvothermal,2,,numeric_decimal_standardized;temperature_numeric_standardized;time_numeric_standardized,,0,INCLUDED,,missing_optional_numeric:Volume solvente,MOF_GROUPED_LIGAND_SPLIT_v6.0_seed260730,DEVELOPMENT,Legante,260730
539,2-Methylimidazole,Non specificata,Ni,Ni(NO3)2·6H2O,DMF/H2O/EtOH,Acido acetico,180,18,2,5,0.4,Precipitation,2,,additive_canonicalized;numeric_decimal_standardized;solvent_canonicalized;temperature_numeric_standardized;time_numeric_standardized,,0,INCLUDED,,missing_optional_numeric:Volume solvente,MOF_GROUPED_LIGAND_SPLIT_v6.0_seed260730,DEVELOPMENT,Legante,260730
540,Benzimidazole,Non specificata,Ni,Ni(OAc)2·4H2O,DMF/H2O,Nessuno,25,18,0.5,5,0.1,Room Temperature,2,,numeric_decimal_standardized;temperature_numeric_standardized;time_numeric_standardized,,0,INCLUDED,,missing_optional_numeric:Volume solvente,MOF_GROUPED_LIGAND_SPLIT_v6.0_seed260730,DEVELOPMENT,Legante,260730
542,"2,5-Dihydroxyterephthalic acid (H4DOBDC)",Non specificata,Fe,Fe(NO3)3·9H2O,H2O/THF,Acido formico,180,2,4,2,2,Sonochemical,2,,additive_canonicalized;numeric_decimal_standardized;solvent_canonicalized;temperature_numeric_standardized;time_numeric_standardized,,0,INCLUDED,,missing_optional_numeric:Volume solvente,MOF_GROUPED_LIGAND_SPLIT_v6.0_seed260730,DEVELOPMENT,Legante,260730
543,"4,4'-Biphenyldicarboxylic acid (H2BPDC)",Non specificata,Al,Al(NO3)3·9H2O,H2O/MeOH,Acido formico,85,2,1,5,0.2,Solvothermal,2,,additive_canonicalized;numeric_decimal_standardized;solvent_canonicalized;temperature_numeric_standardized;time_numeric_standardized,,0,INCLUDED,,missing_optional_numeric:Volume solvente,MOF_GROUPED_LIGAND_SPLIT_v6.0_seed260730,DEVELOPMENT,Legante,260730
544,"2,6-Naphthalenedicarboxylic acid (2,6-NDC)",Non specificata,Al,AlCl3·6H2O,MeCN,Acido acetico,60,18,4,1,4,Hydrothermal,2,,additive_canonicalized;numeric_decimal_standardized;temperature_numeric_standardized;time_numeric_standardized,,0,INCLUDED,,missing_optional_numeric:Volume solvente,MOF_GROUPED_LIGAND_SPLIT_v6.0_seed260730,DEVELOPMENT,Legante,260730
545,Fumaric acid,Non specificata,Zr,ZrCl4,DMF,Acido acetico,200,36,1.5,0.5,3,Precipitation,2,,additive_canonicalized;numeric_decimal_standardized;temperature_numeric_standardized;time_numeric_standardized,,0,INCLUDED,,missing_optional_numeric:Volume solvente,MOF_GROUPED_LIGAND_SPLIT_v6.0_seed260730,DEVELOPMENT,Legante,260730
546,Isophthalic acid,Non specificata,Zr,ZrOCl2·8H2O,DEF,Acido benzoico,25,2,4,5,0.8,Room Temperature,2,,additive_canonicalized;numeric_decimal_standardized;temperature_numeric_standardized;time_numeric_standardized,,0,INCLUDED,,missing_optional_numeric:Volume solvente,MOF_GROUPED_LIGAND_SPLIT_v6.0_seed260730,DEVELOPMENT,Legante,260730
547,5-Nitroisophthalic acid,Non specificata,Mg,Mg(NO3)2·6H2O,MeOH,Trietilammina (TEA),180,18,1.5,1.5,1,Microwave,2,,additive_canonicalized;numeric_decimal_standardized;temperature_numeric_standardized;time_numeric_standardized,,0,INCLUDED,,missing_optional_numeric:Volume solvente,MOF_GROUPED_LIGAND_SPLIT_v6.0_seed260730,DEVELOPMENT,Legante,260730
548,5-Aminoisophthalic acid,Non specificata,Mn,Mn(OAc)2·4H2O,EtOH,Acido benzoico,85,2,2,1.5,1.3333,Sonochemical,2,,additive_canonicalized;numeric_decimal_standardized;temperature_numeric_standardized;time_numeric_standardized,,0,INCLUDED,,missing_optional_numeric:Volume solvente,MOF_GROUPED_LIGAND_SPLIT_v6.0_seed260730,DEVELOPMENT,Legante,260730
549,Imidazole-2-carboxaldehyde,Non specificata,Zn,Zn(NO3)2·6H2O,H2O,Acido benzoico,85,2,0.5,2.5,0.2,Solvothermal,2,,additive_canonicalized;temperature_numeric_standardized;time_numeric_standardized,,0,INCLUDED,,missing_optional_numeric:Volume solvente,MOF_GROUPED_LIGAND_SPLIT_v6.0_seed260730,DEVELOPMENT,Legante,260730
550,"4,4',4''-Triaminotriphenylamine",Non specificata,Zn,Zn(OAc)2·2H2O,DMF/H2O/EtOH,Acido acetico,150,72,4,4,1,Hydrothermal,2,,additive_canonicalized;numeric_decimal_standardized;solvent_canonicalized;temperature_numeric_standardized;time_numeric_standardized,,0,INCLUDED,,missing_optional_numeric:Volume solvente,MOF_GROUPED_LIGAND_SPLIT_v6.0_seed260730,DEVELOPMENT,Legante,260730
552,"Pyrazine-2,3-dicarboxylic acid",Non specificata,Cu,Cu(OAc)2·H2O,DMA,Acido benzoico,25,12,2,3,0.6667,Room Temperature,2,,additive_canonicalized;numeric_decimal_standardized;temperature_numeric_standardized;time_numeric_standardized,,0,INCLUDED,,missing_optional_numeric:Volume solvente,MOF_GROUPED_LIGAND_SPLIT_v6.0_seed260730,DEVELOPMENT,Legante,260730
553,"4,4'-Bipyridine",Non specificata,Co,Co(NO3)2·6H2O,H2O/THF,Acido formico,150,12,4,2.5,1.6,Microwave,2,,additive_canonicalized;numeric_decimal_standardized;solvent_canonicalized;temperature_numeric_standardized;time_numeric_standardized,,0,INCLUDED,,missing_optional_numeric:Volume solvente,MOF_GROUPED_LIGAND_SPLIT_v6.0_seed260730,DEVELOPMENT,Legante,260730
554,"1,2,4-Triazole",Non specificata,Co,Co(OAc)2·4H2O,H2O/MeOH,Acido acetico,85,24,0.5,2,0.25,Sonochemical,2,,additive_canonicalized;numeric_decimal_standardized;solvent_canonicalized;temperature_numeric_standardized;time_numeric_standardized,,0,INCLUDED,,missing_optional_numeric:Volume solvente,MOF_GROUPED_LIGAND_SPLIT_v6.0_seed260730,DEVELOPMENT,Legante,260730
555,"1,4-Benzenedicarboxylic acid (H2BDC)",Non specificata,Ni,Ni(NO3)2·6H2O,MeCN,HCl,200,18,1.5,3,0.5,Solvothermal,2,,numeric_decimal_standardized;temperature_numeric_standardized;time_numeric_standardized,,0,INCLUDED,,missing_optional_numeric:Volume solvente,MOF_GROUPED_LIGAND_SPLIT_v6.0_seed260730,DEVELOPMENT,Legante,260730
557,2-Methylimidazole,Non specificata,Fe,FeCl3·6H2O,DEF,Trietilammina (TEA),60,2,1,0.5,2,Precipitation,2,,additive_canonicalized;numeric_decimal_standardized;temperature_numeric_standardized;time_numeric_standardized,,0,INCLUDED,,missing_optional_numeric:Volume solvente,MOF_GROUPED_LIGAND_SPLIT_v6.0_seed260730,DEVELOPMENT,Legante,260730
558,Benzimidazole,Non specificata,Fe,Fe(NO3)3·9H2O,MeOH,Nessuno,25,72,2,2,1,Room Temperature,2,,numeric_decimal_standardized;temperature_numeric_standardized;time_numeric_standardized,,0,INCLUDED,,missing_optional_numeric:Volume solvente,MOF_GROUPED_LIGAND_SPLIT_v6.0_seed260730,DEVELOPMENT,Legante,260730
560,"2,5-Dihydroxyterephthalic acid (H4DOBDC)",Non specificata,Al,AlCl3·6H2O,H2O,HCl,120,2,0.5,1.5,0.3333,Sonochemical,2,,temperature_numeric_standardized;time_numeric_standardized,,0,INCLUDED,,missing_optional_numeric:Volume solvente,MOF_GROUPED_LIGAND_SPLIT_v6.0_seed260730,DEVELOPMENT,Legante,260730
561,"4,4'-Biphenyldicarboxylic acid (H2BPDC)",Non specificata,Zr,ZrCl4,DMF/H2O/EtOH,HCl,180,24,0.25,5,0.05,Solvothermal,2,,numeric_decimal_standardized;solvent_canonicalized;temperature_numeric_standardized;time_numeric_standardized,,0,INCLUDED,,missing_optional_numeric:Volume solvente,MOF_GROUPED_LIGAND_SPLIT_v6.0_seed260730,DEVELOPMENT,Legante,260730
562,"2,6-Naphthalenedicarboxylic acid (2,6-NDC)",Non specificata,Zr,ZrOCl2·8H2O,DMF/H2O,HCl,60,2,1.5,1,1.5,Hydrothermal,2,,numeric_decimal_standardized;temperature_numeric_standardized;time_numeric_standardized,,0,INCLUDED,,missing_optional_numeric:Volume solvente,MOF_GROUPED_LIGAND_SPLIT_v6.0_seed260730,DEVELOPMENT,Legante,260730
563,Fumaric acid,Non specificata,Mg,Mg(NO3)2·6H2O,DMA,HNO3,150,4,0.25,1.5,0.1667,Precipitation,2,,temperature_numeric_standardized;time_numeric_standardized,,0,INCLUDED,,missing_optional_numeric:Volume solvente,MOF_GROUPED_LIGAND_SPLIT_v6.0_seed260730,DEVELOPMENT,Legante,260730
564,Isophthalic acid,Non specificata,Mn,Mn(OAc)2·4H2O,H2O/THF,Acido formico,25,2,0.25,5,0.05,Room Temperature,2,,additive_canonicalized;numeric_decimal_standardized;solvent_canonicalized;temperature_numeric_standardized;time_numeric_standardized,,0,INCLUDED,,missing_optional_numeric:Volume solvente,MOF_GROUPED_LIGAND_SPLIT_v6.0_seed260730,DEVELOPMENT,Legante,260730
565,5-Nitroisophthalic acid,Non specificata,Zn,Zn(NO3)2·6H2O,H2O/MeOH,Trietilammina (TEA),60,4,1.5,1,1.5,Microwave,2,,additive_canonicalized;numeric_decimal_standardized;solvent_canonicalized;temperature_numeric_standardized;time_numeric_standardized,,0,INCLUDED,,missing_optional_numeric:Volume solvente,MOF_GROUPED_LIGAND_SPLIT_v6.0_seed260730,DEVELOPMENT,Legante,260730
566,5-Aminoisophthalic acid,Non specificata,Zn,Zn(OAc)2·2H2O,MeCN,Nessuno,150,18,0.25,5,0.05,Sonochemical,2,,numeric_decimal_standardized;temperature_numeric_standardized;time_numeric_standardized,,0,INCLUDED,,missing_optional_numeric:Volume solvente,MOF_GROUPED_LIGAND_SPLIT_v6.0_seed260730,DEVELOPMENT,Legante,260730
567,Imidazole-2-carboxaldehyde,Non specificata,Cu,Cu(NO3)2·2.5H2O,DMF,Acido acetico,85,4,1.5,2.5,0.6,Solvothermal,2,,additive_canonicalized;temperature_numeric_standardized;time_numeric_standardized,,0,INCLUDED,,missing_optional_numeric:Volume solvente,MOF_GROUPED_LIGAND_SPLIT_v6.0_seed260730,DEVELOPMENT,Legante,260730
568,"4,4',4''-Triaminotriphenylamine",Non specificata,Cu,Cu(OAc)2·H2O,DEF,Acido formico,130,36,4,2,2,Hydrothermal,2,,additive_canonicalized;numeric_decimal_standardized;temperature_numeric_standardized;time_numeric_standardized,,0,INCLUDED,,missing_optional_numeric:Volume solvente,MOF_GROUPED_LIGAND_SPLIT_v6.0_seed260730,DEVELOPMENT,Legante,260730
570,"Pyrazine-2,3-dicarboxylic acid",Non specificata,Co,Co(OAc)2·4H2O,EtOH,Trietilammina (TEA),25,12,3,1,3,Room Temperature,2,,additive_canonicalized;numeric_decimal_standardized;temperature_numeric_standardized;time_numeric_standardized,,0,INCLUDED,,missing_optional_numeric:Volume solvente,MOF_GROUPED_LIGAND_SPLIT_v6.0_seed260730,DEVELOPMENT,Legante,260730
571,"4,4'-Bipyridine",Non specificata,Ni,Ni(NO3)2·6H2O,H2O,Trietilammina (TEA),60,72,1,2,0.5,Microwave,2,,additive_canonicalized;numeric_decimal_standardized;temperature_numeric_standardized;time_numeric_standardized,,0,INCLUDED,,missing_optional_numeric:Volume solvente,MOF_GROUPED_LIGAND_SPLIT_v6.0_seed260730,DEVELOPMENT,Legante,260730
572,"1,2,4-Triazole",Non specificata,Ni,Ni(OAc)2·4H2O,DMF/H2O/EtOH,HCl,85,12,1,2,0.5,Sonochemical,2,,numeric_decimal_standardized;solvent_canonicalized;temperature_numeric_standardized;time_numeric_standardized,,0,INCLUDED,,missing_optional_numeric:Volume solvente,MOF_GROUPED_LIGAND_SPLIT_v6.0_seed260730,DEVELOPMENT,Legante,260730
573,"1,4-Benzenedicarboxylic acid (H2BDC)",Non specificata,Fe,FeCl3·6H2O,DMF/H2O,HCl,85,6,1,4,0.25,Solvothermal,2,,numeric_decimal_standardized;temperature_numeric_standardized;time_numeric_standardized,,0,INCLUDED,,missing_optional_numeric:Volume solvente,MOF_GROUPED_LIGAND_SPLIT_v6.0_seed260730,DEVELOPMENT,Legante,260730
575,2-Methylimidazole,Non specificata,Al,Al(NO3)3·9H2O,H2O/THF,HCl,80,48,1,0.5,2,Precipitation,2,,numeric_decimal_standardized;solvent_canonicalized;temperature_numeric_standardized;time_numeric_standardized,,0,INCLUDED,,missing_optional_numeric:Volume solvente,MOF_GROUPED_LIGAND_SPLIT_v6.0_seed260730,DEVELOPMENT,Legante,260730
576,Benzimidazole,Non specificata,Al,AlCl3·6H2O,H2O/MeOH,Acido benzoico,25,72,0.5,0.5,1,Room Temperature,2,,additive_canonicalized;numeric_decimal_standardized;solvent_canonicalized;temperature_numeric_standardized;time_numeric_standardized,,0,INCLUDED,,missing_optional_numeric:Volume solvente,MOF_GROUPED_LIGAND_SPLIT_v6.0_seed260730,DEVELOPMENT,Legante,260730
578,"2,5-Dihydroxyterephthalic acid (H4DOBDC)",Non specificata,Zr,ZrOCl2·8H2O,DMF,Trietilammina (TEA),100,2,0.25,1,0.25,Sonochemical,2,,additive_canonicalized;numeric_decimal_standardized;temperature_numeric_standardized;time_numeric_standardized,,0,INCLUDED,,missing_optional_numeric:Volume solvente,MOF_GROUPED_LIGAND_SPLIT_v6.0_seed260730,DEVELOPMENT,Legante,260730
579,"4,4'-Biphenyldicarboxylic acid (H2BPDC)",Non specificata,Mg,Mg(NO3)2·6H2O,DEF,Acido benzoico,120,18,1,5,0.2,Solvothermal,2,,additive_canonicalized;numeric_decimal_standardized;temperature_numeric_standardized;time_numeric_standardized,,0,INCLUDED,,missing_optional_numeric:Volume solvente,MOF_GROUPED_LIGAND_SPLIT_v6.0_seed260730,DEVELOPMENT,Legante,260730
580,"2,6-Naphthalenedicarboxylic acid (2,6-NDC)",Non specificata,Mn,Mn(OAc)2·4H2O,MeOH,Acido formico,200,72,1,1.5,0.6667,Hydrothermal,2,,additive_canonicalized;numeric_decimal_standardized;temperature_numeric_standardized;time_numeric_standardized,,0,INCLUDED,,missing_optional_numeric:Volume solvente,MOF_GROUPED_LIGAND_SPLIT_v6.0_seed260730,DEVELOPMENT,Legante,260730
581,Fumaric acid,Non specificata,Zn,Zn(NO3)2·6H2O,EtOH,HCl,100,48,0.25,3,0.0833,Precipitation,2,,numeric_decimal_standardized;temperature_numeric_standardized;time_numeric_standardized,,0,INCLUDED,,missing_optional_numeric:Volume solvente,MOF_GROUPED_LIGAND_SPLIT_v6.0_seed260730,DEVELOPMENT,Legante,260730
582,Isophthalic acid,Non specificata,Zn,Zn(OAc)2·2H2O,H2O,Trietilammina (TEA),25,2,1.5,5,0.3,Room Temperature,2,,additive_canonicalized;numeric_decimal_standardized;temperature_numeric_standardized;time_numeric_standardized,,0,INCLUDED,,missing_optional_numeric:Volume solvente,MOF_GROUPED_LIGAND_SPLIT_v6.0_seed260730,DEVELOPMENT,Legante,260730
583,5-Nitroisophthalic acid,Non specificata,Cu,Cu(NO3)2·2.5H2O,DMF/H2O/EtOH,Trietilammina (TEA),180,12,1,3,0.3333,Microwave,2,,additive_canonicalized;numeric_decimal_standardized;solvent_canonicalized;temperature_numeric_standardized;time_numeric_standardized,,0,INCLUDED,,missing_optional_numeric:Volume solvente,MOF_GROUPED_LIGAND_SPLIT_v6.0_seed260730,DEVELOPMENT,Legante,260730
584,5-Aminoisophthalic acid,Non specificata,Cu,Cu(OAc)2·H2O,DMF/H2O,Acido acetico,200,6,2,0.5,4,Sonochemical,2,,additive_canonicalized;numeric_decimal_standardized;temperature_numeric_standardized;time_numeric_standardized,,0,INCLUDED,,missing_optional_numeric:Volume solvente,MOF_GROUPED_LIGAND_SPLIT_v6.0_seed260730,DEVELOPMENT,Legante,260730
585,Imidazole-2-carboxaldehyde,Non specificata,Co,Co(NO3)2·6H2O,DMA,HNO3,80,4,1,3,0.3333,Solvothermal,2,,numeric_decimal_standardized;temperature_numeric_standardized;time_numeric_standardized,,0,INCLUDED,,missing_optional_numeric:Volume solvente,MOF_GROUPED_LIGAND_SPLIT_v6.0_seed260730,DEVELOPMENT,Legante,260730
586,"4,4',4''-Triaminotriphenylamine",Non specificata,Co,Co(OAc)2·4H2O,H2O/THF,Nessuno,200,12,1.5,0.5,3,Hydrothermal,2,,numeric_decimal_standardized;solvent_canonicalized;temperature_numeric_standardized;time_numeric_standardized,,0,INCLUDED,,missing_optional_numeric:Volume solvente,MOF_GROUPED_LIGAND_SPLIT_v6.0_seed260730,DEVELOPMENT,Legante,260730
588,"Pyrazine-2,3-dicarboxylic acid",Non specificata,Ni,Ni(OAc)2·4H2O,MeCN,HCl,25,2,0.25,5,0.05,Room Temperature,2,,numeric_decimal_standardized;temperature_numeric_standardized;time_numeric_standardized,,0,INCLUDED,,missing_optional_numeric:Volume solvente,MOF_GROUPED_LIGAND_SPLIT_v6.0_seed260730,DEVELOPMENT,Legante,260730
589,"4,4'-Bipyridine",Non specificata,Fe,FeCl3·6H2O,DMF,Trietilammina (TEA),85,24,3,4,0.75,Microwave,2,,additive_canonicalized;numeric_decimal_standardized;temperature_numeric_standardized;time_numeric_standardized,,0,INCLUDED,,missing_optional_numeric:Volume solvente,MOF_GROUPED_LIGAND_SPLIT_v6.0_seed260730,DEVELOPMENT,Legante,260730
590,"1,2,4-Triazole",Non specificata,Fe,Fe(NO3)3·9H2O,DEF,Trietilammina (TEA),130,24,1,2.5,0.4,Sonochemical,2,,additive_canonicalized;numeric_decimal_standardized;temperature_numeric_standardized;time_numeric_standardized,,0,INCLUDED,,missing_optional_numeric:Volume solvente,MOF_GROUPED_LIGAND_SPLIT_v6.0_seed260730,DEVELOPMENT,Legante,260730
591,"1,4-Benzenedicarboxylic acid (H2BDC)",Non specificata,Al,Al(NO3)3·9H2O,MeOH,Nessuno,180,4,3,2.5,1.2,Solvothermal,2,,numeric_decimal_standardized;temperature_numeric_standardized;time_numeric_standardized,,0,INCLUDED,,missing_optional_numeric:Volume solvente,MOF_GROUPED_LIGAND_SPLIT_v6.0_seed260730,DEVELOPMENT,Legante,260730
593,2-Methylimidazole,Non specificata,Zr,ZrCl4,H2O,Nessuno,100,6,0.25,5,0.05,Precipitation,2,,numeric_decimal_standardized;temperature_numeric_standardized;time_numeric_standardized,,0,INCLUDED,,missing_optional_numeric:Volume solvente,MOF_GROUPED_LIGAND_SPLIT_v6.0_seed260730,DEVELOPMENT,Legante,260730
