Repository: marcofrancucci25-cloud/synthesis-prediction

## Version 9.5.0

Updated ligand identity card with a 2D RDKit structure, clean molecular identifiers, key descriptors, and expandable technical details.

# MOF Synthesis Assistant v9.2

Interactive Streamlit application for literature-aware MOF synthesis prediction and condition prioritization.

## Deploy on Streamlit Community Cloud

- Repository branch: `main`
- Main file: `app.py`
- Recommended Python: 3.12 or 3.13

The application requires outbound HTTPS access to resolve chemical names. Direct SMILES input and the predictive core remain available without the external resolver.

File: data/knowledge_database_integrated_v10_6.csv (part 4 of 13)
ID,Legante,Famiglia_Legante,Metallo,Sale_Metallico,Solvente,Additivo_Colinker,Temperatura_C,Tempo_ore,mmol_Legante,mmol_Sale,Rapporto_LM,Procedura_Sintetica,Esito_ML,Volume solvente,Data_Quality_Flag,Exact_Duplicate_Group,Outcome_Conflict_Flag,Training_v5_2_Status,Training_v5_2_Reason,Training_v5_2_Warning,Split_ID,Split_Set,Grouping_Variable,Split_Seed,Ligand_Text,Hydration_Number,Counterion_Class,Oxidation_State,Metal_Atomic_Number,Metal_Atomic_Weight,Metal_Group,Metal_Period,Metal_Block,Metal_Electronegativity,Source_Type,Source_Record_ID,PXRD_Confirmed,Evidence,Ligand_SMILES,Ligand_InChIKey,Future_Training_Status,Condition_Group_ID,Microwave_Power_W,Microwave_Power_Range,Heating_Ramp_min,Hold_Time_min,Cooling_Time_min,Sonication_Power_W,Sonication_Duration_min,Post_Heating_C,Post_Heating_Time_h
294,"3,5-DiMePz-4-COOH",Pyrazole carbossilati,Zr,ZrCl4,MeOH,Nessuno,110,48.0,0.15,0.15,1.0,Solvothermal,1,,numeric_decimal_standardized;temperature_numeric_standardized;time_numeric_standardized,,0,INCLUDED,,missing_optional_numeric:Volume solvente,MOF_GROUPED_LIGAND_SPLIT_v6.0_seed260730,DEVELOPMENT,Legante,260730.0,"3,5-dimepz-4-cooh pyrazole carbossilati",0.0,chloride,4.0,40.0,91.224,4.0,5.0,d,1.33,legacy_project_dataset,294,,,,,FROZEN_V8_RECORD,,,,,,,,,,
295,"3,5-DiMePz-4-COOH",Pyrazole carbossilati,Zr,Zr(OCH3)4,MeOH,Nessuno,120,30.0,0.25,0.4,0.625,Solvothermal,1,,solvent_canonicalized;temperature_numeric_standardized;time_numeric_standardized,,0,INCLUDED,,missing_optional_numeric:Volume solvente,MOF_GROUPED_LIGAND_SPLIT_v6.0_seed260730,DEVELOPMENT,Legante,260730.0,"3,5-dimepz-4-cooh pyrazole carbossilati",0.0,alkoxide,4.0,40.0,91.224,4.0,5.0,d,1.33,legacy_project_dataset,295,,,,,FROZEN_V8_RECORD,,,,,,,,,,
296,"3,5-DiMePz-4-COOH",Pyrazole carbossilati,Zr,Zr(OCH3)4,MeOH,Nessuno,120,2.0,0.2,0.1,2.0,Solvothermal,1,,numeric_decimal_standardized;temperature_numeric_standardized;time_numeric_standardized,,0,INCLUDED,,missing_optional_numeric:Volume solvente,MOF_GROUPED_LIGAND_SPLIT_v6.0_seed260730,DEVELOPMENT,Legante,260730.0,"3,5-dimepz-4-cooh pyrazole carbossilati",0.0,alkoxide,4.0,40.0,91.224,4.0,5.0,d,1.33,legacy_project_dataset,296,,,,,FROZEN_V8_RECORD,,,,,,,,,,
297,"3,5-DiMePz-4-COOH",Pyrazole carbossilati,Zr,ZrCl4,H2O,Nessuno,120,72.0,1.0,0.5,2.0,Solvothermal,1,,numeric_decimal_standardized;temperature_numeric_standardized;time_numeric_standardized,,0,INCLUDED,,missing_optional_numeric:Volume solvente,MOF_GROUPED_LIGAND_SPLIT_v6.0_seed260730,DEVELOPMENT,Legante,260730.0,"3,5-dimepz-4-cooh pyrazole carbossilati",0.0,chloride,4.0,40.0,91.224,4.0,5.0,d,1.33,legacy_project_dataset,297,,,,,FROZEN_V8_RECORD,,,,,,,,,,
298,"4-Amino-4H-1,2,4-triazole",Triazole,Cu,Cu(OAc)2·H2O,EtOH,Nessuno,120,24.0,1.0,2.0,0.5,Solvothermal,1,,numeric_decimal_standardized;salt_hydrate_separator_standardized;temperature_numeric_standardized;time_numeric_standardized,,0,INCLUDED,,missing_optional_numeric:Volume solvente,MOF_GROUPED_LIGAND_SPLIT_v6.0_seed260730,DEVELOPMENT,Legante,260730.0,"4-amino-4h-1,2,4-triazole triazole",1.0,acetate,2.0,29.0,63.546,11.0,4.0,d,1.9,legacy_project_dataset,298,,,,,FROZEN_V8_RECORD,,,,,,,,,,
299,"4-Amino-4H-1,2,4-triazole",Triazole,Cu,Cu(OAc)2·H2O,DMF,Nessuno,130,48.0,0.5,0.5,1.0,Solvothermal,1,,numeric_decimal_standardized;salt_hydrate_separator_standardized;temperature_numeric_standardized;time_numeric_standardized,,0,INCLUDED,,missing_optional_numeric:Volume solvente,MOF_GROUPED_LIGAND_SPLIT_v6.0_seed260730,DEVELOPMENT,Legante,260730.0,"4-amino-4h-1,2,4-triazole triazole",1.0,acetate,2.0,29.0,63.546,11.0,4.0,d,1.9,legacy_project_dataset,299,,,,,FROZEN_V8_RECORD,,,,,,,,,,
300,"4-Amino-4H-1,2,4-triazole",Triazole,Cu,Cu(OAc)2·H2O,DMF,Nessuno,120,48.0,0.5,1.0,0.5,Solvothermal,1,,numeric_decimal_standardized;salt_hydrate_separator_standardized;temperature_numeric_standardized;time_numeric_standardized,,0,INCLUDED,,missing_optional_numeric:Volume solvente,MOF_GROUPED_LIGAND_SPLIT_v6.0_seed260730,DEVELOPMENT,Legante,260730.0,"4-amino-4h-1,2,4-triazole triazole",1.0,acetate,2.0,29.0,63.546,11.0,4.0,d,1.9,legacy_project_dataset,300,,,,,FROZEN_V8_RECORD,,,,,,,,,,
301,"4-Amino-4H-1,2,4-triazole",Triazole,Cu,Cu(OAc)2·H2O,EtOH,Nessuno,70,72.0,1.0,2.0,0.5,Solvothermal,1,,numeric_decimal_standardized;salt_hydrate_separator_standardized;temperature_numeric_standardized;time_numeric_standardized,,0,INCLUDED,,missing_optional_numeric:Volume solvente,MOF_GROUPED_LIGAND_SPLIT_v6.0_seed260730,DEVELOPMENT,Legante,260730.0,"4-amino-4h-1,2,4-triazole triazole",1.0,acetate,2.0,29.0,63.546,11.0,4.0,d,1.9,legacy_project_dataset,301,,,,,FROZEN_V8_RECORD,,,,,,,,,,
302,"4-Amino-4H-1,2,4-triazole",Triazole,Zn,Zn(OAc)2·2H2O,EtOH,Nessuno,120,24.0,1.0,1.0,1.0,Solvothermal,1,,numeric_decimal_standardized;salt_hydrate_separator_standardized;temperature_numeric_standardized;time_numeric_standardized,,0,INCLUDED,,missing_optional_numeric:Volume solvente,MOF_GROUPED_LIGAND_SPLIT_v6.0_seed260730,DEVELOPMENT,Legante,260730.0,"4-amino-4h-1,2,4-triazole triazole",2.0,acetate,2.0,30.0,65.38,12.0,4.0,d,1.65,legacy_project_dataset,302,,,,,FROZEN_V8_RECORD,,,,,,,,,,
303,"4-Amino-4H-1,2,4-triazole",Triazole,Zn,Zn(NO3)2·6H2O,DMF,BTC,160,75.0,0.5,0.5,1.0,Solvothermal,1,,numeric_decimal_standardized;salt_hydrate_separator_standardized;temperature_numeric_standardized;time_numeric_standardized,,0,INCLUDED,,missing_optional_numeric:Volume solvente,MOF_GROUPED_LIGAND_SPLIT_v6.0_seed260730,DEVELOPMENT,Legante,260730.0,"4-amino-4h-1,2,4-triazole triazole",6.0,nitrate,2.0,30.0,65.38,12.0,4.0,d,1.65,legacy_project_dataset,303,,,,,FROZEN_V8_RECORD,,,,,,,,,,
304,"4-Amino-4H-1,2,4-triazole",Triazole,Zn,Zn(NO3)2·6H2O,DMF,Nessuno,160,75.0,0.5,0.5,1.0,Solvothermal,1,,numeric_decimal_standardized;salt_hydrate_separator_standardized;temperature_numeric_standardized;time_numeric_standardized,,0,INCLUDED,,missing_optional_numeric:Volume solvente,MOF_GROUPED_LIGAND_SPLIT_v6.0_seed260730,DEVELOPMENT,Legante,260730.0,"4-amino-4h-1,2,4-triazole triazole",6.0,nitrate,2.0,30.0,65.38,12.0,4.0,d,1.65,legacy_project_dataset,304,,,,,FROZEN_V8_RECORD,,,,,,,,,,
305,"4-Amino-4H-1,2,4-triazole",Triazole,Zn,Zn(NO3)2·6H2O,DMF,Nessuno,120,48.0,0.5,0.5,1.0,Solvothermal,1,,numeric_decimal_standardized;salt_hydrate_separator_standardized;temperature_numeric_standardized;time_numeric_standardized,,0,INCLUDED,,missing_optional_numeric:Volume solvente,MOF_GROUPED_LIGAND_SPLIT_v6.0_seed260730,DEVELOPMENT,Legante,260730.0,"4-amino-4h-1,2,4-triazole triazole",6.0,nitrate,2.0,30.0,65.38,12.0,4.0,d,1.65,legacy_project_dataset,305,,,,,FROZEN_V8_RECORD,,,,,,,,,,
306,"4-Amino-4H-1,2,4-triazole",Triazole,Zn,Zn(OAc)2·2H2O,EtOH,Nessuno,70,72.0,1.0,2.0,0.5,Solvothermal,1,,numeric_decimal_standardized;salt_hydrate_separator_standardized;temperature_numeric_standardized;time_numeric_standardized,,0,INCLUDED,,missing_optional_numeric:Volume solvente,MOF_GROUPED_LIGAND_SPLIT_v6.0_seed260730,DEVELOPMENT,Legante,260730.0,"4-amino-4h-1,2,4-triazole triazole",2.0,acetate,2.0,30.0,65.38,12.0,4.0,d,1.65,legacy_project_dataset,306,,,,,FROZEN_V8_RECORD,,,,,,,,,,
307,5-MePz-4-COOH,Pyrazole carbossilati,Zn,Zn(NO3)2·6H2O,DMF,Nessuno,120,24.0,0.2,0.2,1.0,Solvothermal,1,,numeric_decimal_standardized;salt_hydrate_separator_standardized;temperature_numeric_standardized;time_numeric_standardized,,0,INCLUDED,,missing_optional_numeric:Volume solvente,MOF_GROUPED_LIGAND_SPLIT_v6.0_seed260730,DEVELOPMENT,Legante,260730.0,5-mepz-4-cooh pyrazole carbossilati,6.0,nitrate,2.0,30.0,65.38,12.0,4.0,d,1.65,legacy_project_dataset,307,,,,,FROZEN_V8_RECORD,,,,,,,,,,
308,5-MePz-4-COOH,Pyrazole carbossilati,Zr,ZrCl4,DMF,Nessuno,120,24.0,0.2,0.2,1.0,Solvothermal,1,,numeric_decimal_standardized;temperature_numeric_standardized;time_numeric_standardized,,0,INCLUDED,,missing_optional_numeric:Volume solvente,MOF_GROUPED_LIGAND_SPLIT_v6.0_seed260730,DEVELOPMENT,Legante,260730.0,5-mepz-4-cooh pyrazole carbossilati,0.0,chloride,4.0,40.0,91.224,4.0,5.0,d,1.33,legacy_project_dataset,308,,,,,FROZEN_V8_RECORD,,,,,,,,,,
309,5-MePz-4-COOH,Pyrazole carbossilati,Zr,ZrCl4,DMF,Acido benzoico,120,24.0,0.15,0.15,1.0,Solvothermal,1,,additive_canonicalized;numeric_decimal_standardized;temperature_numeric_standardized;time_numeric_standardized,,0,INCLUDED,,missing_optional_numeric:Volume solvente,MOF_GROUPED_LIGAND_SPLIT_v6.0_seed260730,DEVELOPMENT,Legante,260730.0,5-mepz-4-cooh pyrazole carbossilati,0.0,chloride,4.0,40.0,91.224,4.0,5.0,d,1.33,legacy_project_dataset,309,,,,,FROZEN_V8_RECORD,,,,,,,,,,
310,5-MePz-4-COOH,Pyrazole carbossilati,Zr,ZrCl4,DMF,HCl 37%,120,72.0,0.15,0.15,1.0,Solvothermal,1,,numeric_decimal_standardized;temperature_numeric_standardized;time_numeric_standardized,,0,INCLUDED,,missing_optional_numeric:Volume solvente,MOF_GROUPED_LIGAND_SPLIT_v6.0_seed260730,DEVELOPMENT,Legante,260730.0,5-mepz-4-cooh pyrazole carbossilati,0.0,chloride,4.0,40.0,91.224,4.0,5.0,d,1.33,legacy_project_dataset,310,,,,,FROZEN_V8_RECORD,,,,,,,,,,
324,Et4BPz,Bipyrazole,Ag,AgNO3,MeOH,Nessuno,120,48.0,0.2,0.2,1.0,Solvothermal,1,,numeric_decimal_standardized;temperature_numeric_standardized;time_numeric_standardized,,0,INCLUDED,,missing_optional_numeric:Volume solvente,MOF_GROUPED_LIGAND_SPLIT_v6.0_seed260730,DEVELOPMENT,Legante,260730.0,et4bpz bipyrazole,0.0,nitrate,,47.0,107.868,11.0,5.0,d,1.93,legacy_project_dataset,324,,,,,FROZEN_V8_RECORD,,,,,,,,,,
325,Et4BPz,Bipyrazole,Ag,AgPF6,MeOH,Nessuno,120,48.0,0.2,0.2,1.0,Solvothermal,1,,numeric_decimal_standardized;temperature_numeric_standardized;time_numeric_standardized,,0,INCLUDED,,missing_optional_numeric:Volume solvente,MOF_GROUPED_LIGAND_SPLIT_v6.0_seed260730,DEVELOPMENT,Legante,260730.0,et4bpz bipyrazole,0.0,hexafluorophosphate,,47.0,107.868,11.0,5.0,d,1.93,legacy_project_dataset,325,,,,,FROZEN_V8_RECORD,,,,,,,,,,
326,Et4BPz,Bipyrazole,Cd,Cd(NO3)2·4H2O,DMF,Nessuno,140,48.0,0.6,0.6,1.0,Solvothermal,1,,numeric_decimal_standardized;salt_hydrate_separator_standardized;temperature_numeric_standardized;time_numeric_standardized,,0,INCLUDED,,missing_optional_numeric:Volume solvente,MOF_GROUPED_LIGAND_SPLIT_v6.0_seed260730,DEVELOPMENT,Legante,260730.0,et4bpz bipyrazole,4.0,nitrate,2.0,48.0,112.414,12.0,5.0,d,1.69,legacy_project_dataset,326,,,,,FROZEN_V8_RECORD,,,,,,,,,,
327,Et4BPz,Bipyrazole,Ni,Ni(NO3)2·6H2O,DMF/H2O,Nessuno,160,72.0,0.2,0.1,2.0,Solvothermal,1,,numeric_decimal_standardized;salt_hydrate_separator_standardized;temperature_numeric_standardized;time_numeric_standardized,,0,INCLUDED,,missing_optional_numeric:Volume solvente,MOF_GROUPED_LIGAND_SPLIT_v6.0_seed260730,DEVELOPMENT,Legante,260730.0,et4bpz bipyrazole,6.0,nitrate,2.0,28.0,58.693,10.0,4.0,d,1.91,legacy_project_dataset,327,,,,,FROZEN_V8_RECORD,,,,,,,,,,
328,Et4BPz,Bipyrazole,Ni,Ni(OAc)2·4H2O,DMA,Nessuno,150,24.0,0.2,0.2,1.0,Solvothermal,1,,numeric_decimal_standardized;salt_hydrate_separator_standardized;temperature_numeric_standardized;time_numeric_standardized,,0,INCLUDED,,missing_optional_numeric:Volume solvente,MOF_GROUPED_LIGAND_SPLIT_v6.0_seed260730,DEVELOPMENT,Legante,260730.0,et4bpz bipyrazole,4.0,acetate,2.0,28.0,58.693,10.0,4.0,d,1.91,legacy_project_dataset,328,,,,,FROZEN_V8_RECORD,,,,,,,,,,
329,Et4BPz,Bipyrazole,Ni,Ni(NO3)2·6H2O,MeOH,Nessuno,140,48.0,0.2,0.2,1.0,Solvothermal,1,,numeric_decimal_standardized;salt_hydrate_separator_standardized;temperature_numeric_standardized;time_numeric_standardized,,0,INCLUDED,,missing_optional_numeric:Volume solvente,MOF_GROUPED_LIGAND_SPLIT_v6.0_seed260730,DEVELOPMENT,Legante,260730.0,et4bpz bipyrazole,6.0,nitrate,2.0,28.0,58.693,10.0,4.0,d,1.91,legacy_project_dataset,329,,,,,FROZEN_V8_RECORD,,,,,,,,,,
330,Et4BPz,Bipyrazole,Zn,Zn(OAc)2·2H2O,DMF/H2O,Nessuno,140,72.0,0.2,0.1,2.0,Solvothermal,1,,numeric_decimal_standardized;salt_hydrate_separator_standardized;temperature_numeric_standardized;time_numeric_standardized,,0,INCLUDED,,missing_optional_numeric:Volume solvente,MOF_GROUPED_LIGAND_SPLIT_v6.0_seed260730,DEVELOPMENT,Legante,260730.0,et4bpz bipyrazole,2.0,acetate,2.0,30.0,65.38,12.0,4.0,d,1.65,legacy_project_dataset,330,,,,,FROZEN_V8_RECORD,,,,,,,,,,
331,H2Me2BDP,Altro,Ag,AgPF6,MeOH,Nessuno,120,48.0,0.2,0.2,1.0,Solvothermal,1,,numeric_decimal_standardized;temperature_numeric_standardized;time_numeric_standardized,,0,INCLUDED,,missing_optional_numeric:Volume solvente,MOF_GROUPED_LIGAND_SPLIT_v6.0_seed260730,DEVELOPMENT,Legante,260730.0,h2me2bdp altro,0.0,hexafluorophosphate,,47.0,107.868,11.0,5.0,d,1.93,legacy_project_dataset,331,,,,,FROZEN_V8_RECORD,,,,,,,,,,
336,"PzDC / 1H-3,5-dicarboxylic",Pyrazole carbossilati,Zr,ZrCl4,DMF/MeOH,Nessuno,120,48.0,0.1,0.1,1.0,Solvothermal,1,,numeric_decimal_standardized;temperature_numeric_standardized;time_numeric_standardized,,0,INCLUDED,,missing_optional_numeric:Volume solvente,MOF_GROUPED_LIGAND_SPLIT_v6.0_seed260730,DEVELOPMENT,Legante,260730.0,"pzdc / 1h-3,5-dicarboxylic pyrazole carbossilati",0.0,chloride,4.0,40.0,91.224,4.0,5.0,d,1.33,legacy_project_dataset,336,,,,,FROZEN_V8_RECORD,,,,,,,,,,
337,"PzDC / 1H-3,5-dicarboxylic",Pyrazole carbossilati,Zr,ZrCl4,H2O,Nessuno,120,48.0,0.1,0.1,1.0,Solvothermal,1,,numeric_decimal_standardized;temperature_numeric_standardized;time_numeric_standardized,,0,INCLUDED,,missing_optional_numeric:Volume solvente,MOF_GROUPED_LIGAND_SPLIT_v6.0_seed260730,DEVELOPMENT,Legante,260730.0,"pzdc / 1h-3,5-dicarboxylic pyrazole carbossilati",0.0,chloride,4.0,40.0,91.224,4.0,5.0,d,1.33,legacy_project_dataset,337,,,,,FROZEN_V8_RECORD,,,,,,,,,,
338,"PzDC / 1H-3,5-dicarboxylic",Pyrazole carbossilati,Zr,ZrCl4,DMF/H2O,Nessuno,120,48.0,0.1,0.1,1.0,Solvothermal,1,,numeric_decimal_standardized;temperature_numeric_standardized;time_numeric_standardized,,0,INCLUDED,,missing_optional_numeric:Volume solvente,MOF_GROUPED_LIGAND_SPLIT_v6.0_seed260730,DEVELOPMENT,Legante,260730.0,"pzdc / 1h-3,5-dicarboxylic pyrazole carbossilati",0.0,chloride,4.0,40.0,91.224,4.0,5.0,d,1.33,legacy_project_dataset,338,,,,,FROZEN_V8_RECORD,,,,,,,,,,
339,"PzDC / 1H-3,5-dicarboxylic",Pyrazole carbossilati,Zr,ZrCl4,H2O,Nessuno,120,72.0,0.1,0.075,1.33333333,Solvothermal,1,,numeric_decimal_standardized;temperature_numeric_standardized;time_numeric_standardized,,0,INCLUDED,,missing_optional_numeric:Volume solvente,MOF_GROUPED_LIGAND_SPLIT_v6.0_seed260730,DEVELOPMENT,Legante,260730.0,"pzdc / 1h-3,5-dicarboxylic pyrazole carbossilati",0.0,chloride,4.0,40.0,91.224,4.0,5.0,d,1.33,legacy_project_dataset,339,,,,,FROZEN_V8_RECORD,,,,,,,,,,
340,"PzDC / 1H-3,5-dicarboxylic",Pyrazole carbossilati,Zr,ZrCl4,MeOH,Nessuno,120,72.0,0.25,0.4,0.625,Solvothermal,1,,temperature_numeric_standardized;time_numeric_standardized,,0,INCLUDED,,missing_optional_numeric:Volume solvente,MOF_GROUPED_LIGAND_SPLIT_v6.0_seed260730,DEVELOPMENT,Legante,260730.0,"pzdc / 1h-3,5-dicarboxylic pyrazole carbossilati",0.0,chloride,4.0,40.0,91.224,4.0,5.0,d,1.33,legacy_project_dataset,340,,,,,FROZEN_V8_RECORD,,,,,,,,,,
341,"3,3'-dinitro-4,4'-bipyrazole",Bipyrazole,Cd,Cd(NO3)2·4H2O,DMF,Trietilammina (TEA),150,72.0,0.1,0.1,1.0,Solvothermal,0,,additive_canonicalized;numeric_decimal_standardized;salt_hydrate_separator_standardized;temperature_numeric_standardized;time_numeric_standardized,,0,INCLUDED,,missing_optional_numeric:Volume solvente,MOF_GROUPED_LIGAND_SPLIT_v6.0_seed260730,DEVELOPMENT,Legante,260730.0,"3,3'-dinitro-4,4'-bipyrazole bipyrazole",4.0,nitrate,2.0,48.0,112.414,12.0,5.0,d,1.69,legacy_project_dataset,341,,,,,FROZEN_V8_RECORD,,,,,,,,,,
348,"3,5-diamino-4,4'-bipyrazole",Bipyrazole,Co,CoCl2+FeCl3,DMF,MeOH,130,16.0,0.1,0.1,1.0,Solvothermal,1,,numeric_decimal_standardized;temperature_numeric_standardized;time_numeric_standardized,,0,INCLUDED,,missing_optional_numeric:Volume solvente,MOF_GROUPED_LIGAND_SPLIT_v6.0_seed260730,DEVELOPMENT,Legante,260730.0,"3,5-diamino-4,4'-bipyrazole bipyrazole",0.0,chloride,3.0,27.0,58.933,9.0,4.0,d,1.88,legacy_project_dataset,348,,,,,FROZEN_V8_RECORD,,,,,,,,,,
362,TpMe2Tl,Organometallica,Ru,[Ru(p-cymene)Cl2]2,CH2Cl2,Nessuno,120,3.0,0.1,0.05,2.0,"Sciolto prima il sale metallico all'interno della vial, una volta solubilizzato ho aggiunto il legante; lasciato in stirring per 3 ore e poi fatto evaporare lentamente il solvente fino a dimezzare il volume. Una volta dimezzato il volume ho aggiunto dietil etere circa 5 ml, ho notato la formazione di una piccola sospensione, quindi l'ho filtrato su filtro con mesh sottili(precipitato bianco-grigio). Le acque madri raccolte ed aspettato di dimezzare nuovamente il volume. Una volta evaporato tutto il solvente, nel residuo ho aggiunto Et2O e poi filtrato. Ora procedo a caratterizzare il precipitato ed aspetto che le acque madri evaporino.",1,,numeric_decimal_standardized;temperature_numeric_standardized;time_numeric_standardized,,0,INCLUDED,,missing_optional_numeric:Volume solvente,MOF_GROUPED_LIGAND_SPLIT_v6.0_seed260730,DEVELOPMENT,Legante,260730.0,tpme2tl organometallica,0.0,chloride,2.0,44.0,101.07,8.0,5.0,d,2.2,legacy_project_dataset,362,,,,,FROZEN_V8_RECORD,,,,,,,,,,
369,Et4BPz,Organometallica - pirazoli,Ru,[Ru(p-cymene)Cl2]2,MeOH,Nessuno,120,4.0,0.1,0.1,1.0,"Solubilizzato il dimero del metallo in 10 ml di MeOH, una volta solulbilizzato ho aggiunto il legante e lasciato in stirring per 16 ore.",2,,numeric_decimal_standardized;temperature_numeric_standardized;time_numeric_standardized,,0,INCLUDED,,missing_optional_numeric:Volume solvente,MOF_GROUPED_LIGAND_SPLIT_v6.0_seed260730,DEVELOPMENT,Legante,260730.0,et4bpz organometallica - pirazoli,0.0,chloride,2.0,44.0,101.07,8.0,5.0,d,2.2,legacy_project_dataset,369,,,,,FROZEN_V8_RECORD,,,,,,,,,,
371,H2BPZNH2,Organometallica - pirazoli,Ru,[Ru(p-cymene)Cl2]2,MeOH,Nessuno,120,4.0,0.1,0.1,1.0,"Dopo 4 ore ancora nessuna cristallizzazione, evaporato un po di solvente e poi messo in frido appena raffreddato. Aggiunto eteredietilico, perchè non vi era avvenuta cristallizzazione.",2,,numeric_decimal_standardized;temperature_numeric_standardized;time_numeric_standardized,,0,INCLUDED,,missing_optional_numeric:Volume solvente,MOF_GROUPED_LIGAND_SPLIT_v6.0_seed260730,DEVELOPMENT,Legante,260730.0,h2bpznh2 organometallica - pirazoli,0.0,chloride,2.0,44.0,101.07,8.0,5.0,d,2.2,legacy_project_dataset,371,,,,,FROZEN_V8_RECORD,,,,,,,,,,
372,"3,5-diamino-4,4'-bipyrazole",Organometallica - pirazoli,Ru,[Ru(p-cymene)Cl2]2,MeOH,Nessuno,120,4.0,0.16,0.16,1.0,"Ho pesato il dimero e sciolto in 10 ml di MeOH; una volta sulubilizzato ho aggiunto il legante e lasciato sotto agitazione per 4 ore. Una volta fatto evaporare completamente il solvente ho notato un precipitato rosso bruno, filtrato con dietil etere e mandato un HNMR comr Ru3. Il precipitato rimasto nella vial l'ho lavato con acetone d ulteriormente filtrato, ora mando anche questo all'HNMR come Ru3.lavato con acetone.",1,,ligand_typography_standardized;numeric_decimal_standardized;temperature_numeric_standardized;time_numeric_standardized,,0,INCLUDED,,missing_optional_numeric:Volume solvente,MOF_GROUPED_LIGAND_SPLIT_v6.0_seed260730,DEVELOPMENT,Legante,260730.0,"3,5-diamino-4,4'-bipyrazole organometallica - pirazoli",0.0,chloride,2.0,44.0,101.07,8.0,5.0,d,2.2,legacy_project_dataset,372,,,,,FROZEN_V8_RECORD,,,,,,,,,,
374,FErrocenylPz,Organometallica,Non specificato,PdCl2·(CH3CN)2,MeOH,Nessuno,120,4.0,0.2,0.1,2.0,"Ho sciolto il palladio in 10 ml di metanolo in un pallone a due colli dove insufflavo argono. Dopo 15 minuti ho aggiunto il legante e lasciato insufflare argon per altri 10 minuti, poi cessato il flusso di argon ho messo il tappo. Subito dopo l'aggiunta del legante ho notato cambio di colore con intorbidimento della soluzione. Ho filtrato il precipitato e le acque madri le ho messe in una vial per far evaporare lentamente il solvente. Ilprecipitato era il legante, visto all'IR",2,,numeric_decimal_standardized;salt_hydrate_separator_standardized;temperature_numeric_standardized;time_numeric_standardized,,0,INCLUDED,,missing_optional_numeric:Volume solvente,MOF_GROUPED_LIGAND_SPLIT_v6.0_seed260730,DEVELOPMENT,Legante,260730.0,ferrocenylpz organometallica,0.0,chloride,2.0,,,,,unknown,,legacy_project_dataset,374,,,,,FROZEN_V8_RECORD,,,,,,,,,,
378,FErrocenylPz,Organometallica,Non specificato,PdCl2·(CH3CN)2,MeOH,Nessuno,120,4.0,0.4,0.2,2.0,"Filtrato il precipitato(eccesso di legante), la soluzione raccolta in una beuta e fatta evaporare all'aria.",1,,numeric_decimal_standardized;salt_hydrate_separator_standardized;temperature_numeric_standardized;time_numeric_standardized,,0,INCLUDED,,missing_optional_numeric:Volume solvente,MOF_GROUPED_LIGAND_SPLIT_v6.0_seed260730,DEVELOPMENT,Legante,260730.0,ferrocenylpz organometallica,0.0,chloride,2.0,,,,,unknown,,legacy_project_dataset,378,,,,,FROZEN_V8_RECORD,,,,,,,,,,
379,"1,4-Di(1H-pyrazol-4-yl)benzene",Organometallica - pirazoli,Ru,[Ru(p-cymene)Cl2]2,MeOH,Nessuno,120,24.0,0.2,0.1,2.0,"To a methanolic (5 mL) solution of pyrazole based ligand , was added a methanolic (5 mL) solution of [RuCl2(η6-p-cymene)]2 , and the reaction mixture was allowed to stir for 4 h at room temperature. Dopo 24 ore ho filtrato l'eccesso di reagenti e lasciato poi dimezzare il volume della soluzione all'aria lentamente. Portato a secco e mandato l'HNMR",2,,numeric_decimal_standardized;temperature_numeric_standardized;time_numeric_standardized,,0,INCLUDED,,missing_optional_numeric:Volume solvente,MOF_GROUPED_LIGAND_SPLIT_v6.0_seed260730,DEVELOPMENT,Legante,260730.0,"1,4-di(1h-pyrazol-4-yl)benzene organometallica - pirazoli",0.0,chloride,2.0,44.0,101.07,8.0,5.0,d,2.2,legacy_project_dataset,379,,,,,FROZEN_V8_RECORD,,,,,,,,,,
380,(NO2)2BPz,Organometallica - pirazoli,Ru,[Ru(p-cymene)Cl2]2,MeOH,Nessuno,120,24.0,0.1,0.05,2.0,"filtrato e lavato con metanolo, dopo aver dimezzato il volume della soluzione.Precipitato di colore nero, ma sembra cristallino",2,,numeric_decimal_standardized;temperature_numeric_standardized;time_numeric_standardized,,0,INCLUDED,,missing_optional_numeric:Volume solvente,MOF_GROUPED_LIGAND_SPLIT_v6.0_seed260730,DEVELOPMENT,Legante,260730.0,(no2)2bpz organometallica - pirazoli,0.0,chloride,2.0,44.0,101.07,8.0,5.0,d,2.2,legacy_project_dataset,380,,,,,FROZEN_V8_RECORD,,,,,,,,,,
381,NO2BPz,Organometallica - pirazoli,Ru,[Ru(p-cymene)Cl2]2,MeOH,Nessuno,120,24.0,0.1,0.05,2.0,"filtrato per rimuovere l'eccesso di reagenti noon reagito, lasciato ridurre il volume. Lavato con etere dietilico e filtrato(precipitato verdino).Ir del primo precipitato è pessimo. Le acque madri le ho tenute.",1,,numeric_decimal_standardized;temperature_numeric_standardized;time_numeric_standardized,,0,INCLUDED,,missing_optional_numeric:Volume solvente,MOF_GROUPED_LIGAND_SPLIT_v6.0_seed260730,DEVELOPMENT,Legante,260730.0,no2bpz organometallica - pirazoli,0.0,chloride,2.0,44.0,101.07,8.0,5.0,d,2.2,legacy_project_dataset,381,,,,,FROZEN_V8_RECORD,,,,,,,,,,
382,FErrocenylPz,Organometallica,Non specificato,PdCl2·(CH3CN)2,MeOH,Nessuno,120,6.0,0.1,0.1,1.0,"Ho pesato il dimero e sciolto in 10 ml di MeOH; una volta sulubilizzato ho aggiunto il legante e lasciato sotto agitazione per 6ORE. Ho lasciato dimezzare il volume all'aria, poi aggiunto qualche goccia di dietiletere e messo in frigo. Il precipitato ottenuto l'ho filtrato.",2,,numeric_decimal_standardized;salt_hydrate_separator_standardized;temperature_numeric_standardized;time_numeric_standardized,,0,INCLUDED,,missing_optional_numeric:Volume solvente,MOF_GROUPED_LIGAND_SPLIT_v6.0_seed260730,DEVELOPMENT,Legante,260730.0,ferrocenylpz organometallica,0.0,chloride,2.0,,,,,unknown,,legacy_project_dataset,382,,,,,FROZEN_V8_RECORD,,,,,,,,,,
383,"3,3'-diamino-4,4'-bipyrazole",Organometallica - pirazoli,Ru,[Ru(p-cymene)Cl2]2,MeOH,Nessuno,120,24.0,0.1,0.1,1.0,Ho pesato il dimero e sciolto in 10 ml di MeOH; una volta sulubilizzato ho aggiunto il legante e lasciato sotto agitazione per 24 ORE.Fatto evaporare all'aria per ridurre il volume,1,,ligand_typography_standardized;numeric_decimal_standardized;temperature_numeric_standardized;time_numeric_standardized,,0,INCLUDED,,missing_optional_numeric:Volume solvente,MOF_GROUPED_LIGAND_SPLIT_v6.0_seed260730,DEVELOPMENT,Legante,260730.0,"3,3'-diamino-4,4'-bipyrazole organometallica - pirazoli",0.0,chloride,2.0,44.0,101.07,8.0,5.0,d,2.2,legacy_project_dataset,383,,,,,FROZEN_V8_RECORD,,,,,,,,,,
384,"1,4-Di(1H-pyrazol-4-yl)benzene BDP",Organometallica - pirazoli,Ir,[Ir(C₅Me₅)Cl₂]₂,MeOH,Nessuno,120,24.0,0.05,0.1,0.5,"Ho sciolto il sale metallico in 10 ml di MeOH, una volta solubilizzato ho aggiunto il linker e lasciato in stirring.",1,,temperature_numeric_standardized;time_numeric_standardized,,0,INCLUDED,,missing_optional_numeric:Volume solvente,MOF_GROUPED_LIGAND_SPLIT_v6.0_seed260730,DEVELOPMENT,Legante,260730.0,"1,4-di(1h-pyrazol-4-yl)benzene bdp organometallica - pirazoli",0.0,chloride,,77.0,192.217,9.0,6.0,d,2.2,legacy_project_dataset,384,,,,,FROZEN_V8_RECORD,,,,,,,,,,
385,"1,4-Di(1H-pyrazol-4-yl)benzene BDP",Organometallica - pirazoli,Rh,[Rh(C5Me5)Cl2]2,MeOH,Nessuno,120,24.0,0.05,0.1,0.5,"Ho sciolto il sale metallico in 10 ml di MeOH, una volta solubilizzato ho aggiunto il linker e lasciato in stirring.",1,,temperature_numeric_standardized;time_numeric_standardized,,0,INCLUDED,,missing_optional_numeric:Volume solvente,MOF_GROUPED_LIGAND_SPLIT_v6.0_seed260730,DEVELOPMENT,Legante,260730.0,"1,4-di(1h-pyrazol-4-yl)benzene bdp organometallica - pirazoli",0.0,chloride,2.0,45.0,102.906,9.0,5.0,d,2.28,legacy_project_dataset,385,,,,,FROZEN_V8_RECORD,,,,,,,,,,
386,Ru1,Organometallica,Ru,CAgF3SO3,MeCN,Nessuno,120,3.0,0.06,0.12,0.5,lasciato aperto a temperatura ambiente per cercare di ridurre il volume di solvente e favorire una cristallizzazione,2,,temperature_numeric_standardized;time_numeric_standardized,,0,INCLUDED,,missing_optional_numeric:Volume solvente,MOF_GROUPED_LIGAND_SPLIT_v6.0_seed260730,DEVELOPMENT,Legante,260730.0,ru1 organometallica,0.0,other,,44.0,101.07,8.0,5.0,d,2.2,legacy_project_dataset,386,,,,,FROZEN_V8_RECORD,,,,,,,,,,
387,"Ru1 scambio anionico FW=868,73",Organometallica - scambio anionico,Ru,"4,4'-bipiridina",MeCN,Nessuno,120,24.0,0.04,0.04,1.0,"Dopo 5h la soluzione ha cambiato colore, ora faccio evaporare un pò di solvente per vedere se verrà giu qualcosa. Una volta dimezzato il volume ho aggiunto 5 ml di dietil etere e poi posto a scaldare su piastra per circa 15 minuti, ho nontato un precipitato nerastro, fatto raffreddare e posto in frigo per vedere se continuerà a venire giu.",2,,numeric_decimal_standardized;temperature_numeric_standardized;time_numeric_standardized,,0,INCLUDED,,missing_optional_numeric:Volume solvente,MOF_GROUPED_LIGAND_SPLIT_v6.0_seed260730,DEVELOPMENT,Legante,260730.0,"ru1 scambio anionico fw=868,73 organometallica - scambio anionico",0.0,iodide,,44.0,101.07,8.0,5.0,d,2.2,legacy_project_dataset,387,,,,,FROZEN_V8_RECORD,,,,,,,,,,
388,"Ru1,2",Organometallica,Ru,CAgF3SO3,CH2Cl2,Nessuno,120,3.0,0.04,0.08,0.5,"Precipitato bianco formatosi alla fine delle 4 ore, filtrato e lasciato ridurre di volume all'aria.",2,,temperature_numeric_standardized;time_numeric_standardized,,0,INCLUDED,,missing_optional_numeric:Volume solvente,MOF_GROUPED_LIGAND_SPLIT_v6.0_seed260730,DEVELOPMENT,Legante,260730.0,"ru1,2 organometallica",0.0,other,,44.0,101.07,8.0,5.0,d,2.2,legacy_project_dataset,388,,,,,FROZEN_V8_RECORD,,,,,,,,,,
389,"Ru1,3 802,63",Organometallica,Ru,CAgF3SO3,CH2Cl2,Nessuno,120,5.0,0.05,0.2,0.25,"Precipitato bianco formatosi alla fine delle 4 ore, filtrato e lasciato ridurre di volume all'aria.",1,,temperature_numeric_standardized;time_numeric_standardized,,0,INCLUDED,,missing_optional_numeric:Volume solvente,MOF_GROUPED_LIGAND_SPLIT_v6.0_seed260730,DEVELOPMENT,Legante,260730.0,"ru1,3 802,63 organometallica",0.0,other,,44.0,101.07,8.0,5.0,d,2.2,legacy_project_dataset,389,,,,,FROZEN_V8_RECORD,,,,,,,,,,
390,"Ru1,3 scambio anionico FW=868,73",Organometallica - scambio anionico,Ru,"4,4'-bipiridina",MeCN,Nessuno,120,5.0,0.02,0.02,1.0,"Ho solubilizzato il complesso in 10 ml di MeCN, in un'altra vial ho solubilizzato la bipiridina in altri 10 ml di MeCN, poi ho aggiunto goccia a goccia nella soluzione del complesso.",1,,numeric_decimal_standardized;temperature_numeric_standardized;time_numeric_standardized,,0,INCLUDED,,missing_optional_numeric:Volume solvente,MOF_GROUPED_LIGAND_SPLIT_v6.0_seed260730,DEVELOPMENT,Legante,260730.0,"ru1,3 scambio anionico fw=868,73 organometallica - scambio anionico",0.0,iodide,,44.0,101.07,8.0,5.0,d,2.2,legacy_project_dataset,390,,,,,FROZEN_V8_RECORD,,,,,,,,,,
391,"Ru1,3",Organometallica,Ru,CAgF3SO3,CH2Cl2,Nessuno,120,5.0,0.05,0.2,0.25,"Precipitato bianco formatosi alla fine delle 4 ore, filtrato e lasciato ridurre di volume all'aria.",1,,temperature_numeric_standardized;time_numeric_standardized,,0,INCLUDED,,missing_optional_numeric:Volume solvente,MOF_GROUPED_LIGAND_SPLIT_v6.0_seed260730,DEVELOPMENT,Legante,260730.0,"ru1,3 organometallica",0.0,other,,44.0,101.07,8.0,5.0,d,2.2,legacy_project_dataset,391,,,,,FROZEN_V8_RECORD,,,,,,,,,,
392,"Ru1,3 scambio anionico2 FW=868,73",Organometallica - scambio anionico,Ru,BDP,MeCN,Nessuno,120,24.0,0.02,0.02,1.0,"Ho solubilizzato il complesso in 52 ml di MeCN, in un'altra vial ho solubilizzato il BDP in altri 5 ml di MeCN, poi ho aggiunto goccia a goccia nella soluzione del complesso. Soluzione torbida, perchè il legante non si è solubilizzato molto bene in MeCN. Dopo 24 ore ho filtrato l'eccesso di reagenti ed ho lasciato ad evaporare il solvente all'aria lentamente.",1,,numeric_decimal_standardized;temperature_numeric_standardized;time_numeric_standardized,,0,INCLUDED,,missing_optional_numeric:Volume solvente,MOF_GROUPED_LIGAND_SPLIT_v6.0_seed260730,DEVELOPMENT,Legante,260730.0,"ru1,3 scambio anionico2 fw=868,73 organometallica - scambio anionico",0.0,other,,44.0,101.07,8.0,5.0,d,2.2,legacy_project_dataset,392,,,,,FROZEN_V8_RECORD,,,,,,,,,,
393,"Ru1,3",Organometallica,Ru,CAgF3SO3,CH2Cl2,Nessuno,120,6.0,0.05,0.22,0.227,"Filtrato il precipitato formatosi, sciacquato con 5 ml di diclorometano e poi lasciato evaporare all'aria le acque madri.",1,,temperature_numeric_standardized;time_numeric_standardized,,0,INCLUDED,,missing_optional_numeric:Volume solvente,MOF_GROUPED_LIGAND_SPLIT_v6.0_seed260730,DEVELOPMENT,Legante,260730.0,"ru1,3 organometallica",0.0,other,,44.0,101.07,8.0,5.0,d,2.2,legacy_project_dataset,393,,,,,FROZEN_V8_RECORD,,,,,,,,,,
395,"Ru1,3",Organometallica,Ru,CAgF3SO3,CH2Cl2,Nessuno,120,5.0,0.05,0.2,0.25,"Solubilizzato separatamente i due reagenti, poi aggiungo goccia a goccia la soluzione di CAgF3SO3 in quella del complesso. Precipitato bianco formatosi alla fine delle 4 ore, filtrato e lasciato ridurre di volume all'aria.",1,,temperature_numeric_standardized;time_numeric_standardized,,0,INCLUDED,,missing_optional_numeric:Volume solvente,MOF_GROUPED_LIGAND_SPLIT_v6.0_seed260730,DEVELOPMENT,Legante,260730.0,"ru1,3 organometallica",0.0,other,,44.0,101.07,8.0,5.0,d,2.2,legacy_project_dataset,395,,,,,FROZEN_V8_RECORD,,,,,,,,,,
396,"Ru1 scambio anionico FW=868,73",Organometallica - scambio anionico,Ru,"4,4'-bipiridina(Az50)",MeCN,Nessuno,120,24.0,0.02,0.04,0.5,"Solubilizzare il complesso in 2 ml di acetonitrile, in una vial separata solubilizzare la bipiridina con 3 ml di CH3CN ed aggiungere goccia a goccia la soluzione in quella del complesso. Lasciar reagire 24h.",1,,temperature_numeric_standardized;time_numeric_standardized,,0,INCLUDED,,missing_optional_numeric:Volume solvente,MOF_GROUPED_LIGAND_SPLIT_v6.0_seed260730,DEVELOPMENT,Legante,260730.0,"ru1 scambio anionico fw=868,73 organometallica - scambio anionico",0.0,iodide,,44.0,101.07,8.0,5.0,d,2.2,legacy_project_dataset,396,,,,,FROZEN_V8_RECORD,,,,,,,,,,
397,Et4BPz,Organometallica - pirazoli,Rh,[Rh(C5Me5)Cl2]2,MeOH,Nessuno,120,16.0,0.1,0.05,0.5,"Solubilizzato il dimero del metallo in 10 ml di MeOH, una volta solulbilizzato ho aggiunto il legante e lasciato in stirring per 16 ore.",1,,temperature_numeric_standardized;time_numeric_standardized,,0,INCLUDED,,missing_optional_numeric:Volume solvente,MOF_GROUPED_LIGAND_SPLIT_v6.0_seed260730,DEVELOPMENT,Legante,260730.0,et4bpz organometallica - pirazoli,0.0,chloride,2.0,45.0,102.906,9.0,5.0,d,2.28,legacy_project_dataset,397,,,,,FROZEN_V8_RECORD,,,,,,,,,,
398,H2BPZNH2,Organometallica,Rh,[Rh(C5Me5)Cl2]3,MeOH,Nessuno,70,24.0,0.1,0.05,0.5,"Solubilizzato il dimero del metallo in 10 ml di MeOH, una volta solulbilizzato ho aggiunto il legante e lasciato in stirring per 16 ore.",1,,temperature_numeric_standardized;time_numeric_standardized,,0,INCLUDED,,missing_optional_numeric:Volume solvente,MOF_GROUPED_LIGAND_SPLIT_v6.0_seed260730,DEVELOPMENT,Legante,260730.0,h2bpznh2 organometallica,0.0,chloride,2.0,45.0,102.906,9.0,5.0,d,2.28,legacy_project_dataset,398,,,,,FROZEN_V8_RECORD,,,,,,,,,,
399,(NO2)2BPz,Organometallica,Ir,[Ir(C5Me5)Cl2]4,MeOH,Trietilammina (TEA) 2 eq,70,24.0,0.1,0.05,0.5,"Solubilizzato il dimero del metallo in 10 ml di MeOH, una volta solulbilizzato ho aggiunto il legante e lasciato in stirring per 16 ore.",1,,additive_canonicalized;temperature_numeric_standardized;time_numeric_standardized,,0,INCLUDED,,missing_optional_numeric:Volume solvente,MOF_GROUPED_LIGAND_SPLIT_v6.0_seed260730,DEVELOPMENT,Legante,260730.0,(no2)2bpz organometallica,0.0,chloride,2.0,77.0,192.217,9.0,6.0,d,2.2,legacy_project_dataset,399,,,,,FROZEN_V8_RECORD,,,,,,,,,,
400,NO2BPz,Organometallica,Ir,[Ir(C5Me5)Cl2]5,MeOH,Trietilammina (TEA) 2 eq,70,24.0,0.1,0.05,0.5,"Solubilizzato il dimero del metallo in 10 ml di MeOH, una volta solulbilizzato ho aggiunto il legante e lasciato in stirring per 16 ore.",1,,additive_canonicalized;temperature_numeric_standardized;time_numeric_standardized,,0,INCLUDED,,missing_optional_numeric:Volume solvente,MOF_GROUPED_LIGAND_SPLIT_v6.0_seed260730,DEVELOPMENT,Legante,260730.0,no2bpz organometallica,0.0,chloride,2.0,77.0,192.217,9.0,6.0,d,2.2,legacy_project_dataset,400,,,,,FROZEN_V8_RECORD,,,,,,,,,,
401,"1,4-Benzenedicarboxylic acid (H2BDC)",Non specificata,Zn,Zn(NO3)2·6H2O,DMF,Nessuno,120,24.0,0.7,2.2,0.3182,Solvothermal,2,,temperature_numeric_standardized;time_numeric_standardized,,0,INCLUDED,,missing_optional_numeric:Volume solvente,MOF_GROUPED_LIGAND_SPLIT_v6.0_seed260730,DEVELOPMENT,Legante,260730.0,"1,4-benzenedicarboxylic acid (h2bdc) non specificata",6.0,nitrate,2.0,30.0,65.38,12.0,4.0,d,1.65,legacy_project_dataset,401,,,,,FROZEN_V8_RECORD,,,,,,,,,,
403,"1,4-Benzenedicarboxylic acid (H2BDC)",Non specificata,Zr,ZrCl4,DMF/HCl,Nessuno,120,24.0,1.5,1.5,1.0,Solvothermal,2,,numeric_decimal_standardized;temperature_numeric_standardized;time_numeric_standardized,,0,INCLUDED,,missing_optional_numeric:Volume solvente,MOF_GROUPED_LIGAND_SPLIT_v6.0_seed260730,DEVELOPMENT,Legante,260730.0,"1,4-benzenedicarboxylic acid (h2bdc) non specificata",0.0,chloride,4.0,40.0,91.224,4.0,5.0,d,1.33,legacy_project_dataset,403,,,,,FROZEN_V8_RECORD,,,,,,,,,,
405,2-Nitroterephthalic acid,Non specificata,Zr,ZrCl4,DMF/HCl,Nessuno,120,24.0,1.0,1.0,1.0,Solvothermal,2,,numeric_decimal_standardized;temperature_numeric_standardized;time_numeric_standardized,,0,INCLUDED,,missing_optional_numeric:Volume solvente,MOF_GROUPED_LIGAND_SPLIT_v6.0_seed260730,DEVELOPMENT,Legante,260730.0,2-nitroterephthalic acid non specificata,0.0,chloride,4.0,40.0,91.224,4.0,5.0,d,1.33,legacy_project_dataset,405,,,,,FROZEN_V8_RECORD,,,,,,,,,,
406,"4,4'-Biphenyldicarboxylic acid (H2BPDC)",Non specificata,Zr,ZrCl4,DMF/HCl,Nessuno,120,24.0,1.0,1.0,1.0,Solvothermal,2,,numeric_decimal_standardized;temperature_numeric_standardized;time_numeric_standardized,,0,INCLUDED,,missing_optional_numeric:Volume solvente,MOF_GROUPED_LIGAND_SPLIT_v6.0_seed260730,DEVELOPMENT,Legante,260730.0,"4,4'-biphenyldicarboxylic acid (h2bpdc) non specificata",0.0,chloride,4.0,40.0,91.224,4.0,5.0,d,1.33,legacy_project_dataset,406,,,,,FROZEN_V8_RECORD,,,,,,,,,,
407,2-Methylimidazole,Non specificata,Zn,Zn(NO3)2·6H2O,MeOH,Nessuno,25,12.0,4.0,1.0,4.0,Precipitation,2,,numeric_decimal_standardized;temperature_numeric_standardized;time_numeric_standardized,,0,INCLUDED,,missing_optional_numeric:Volume solvente,MOF_GROUPED_LIGAND_SPLIT_v6.0_seed260730,DEVELOPMENT,Legante,260730.0,2-methylimidazole non specificata,6.0,nitrate,2.0,30.0,65.38,12.0,4.0,d,1.65,legacy_project_dataset,407,,,,,FROZEN_V8_RECORD,,,,,,,,,,
408,2-Methylimidazole,Non specificata,Co,Co(NO3)2·6H2O,MeOH,Nessuno,25,24.0,4.0,1.0,4.0,Precipitation,2,,numeric_decimal_standardized;temperature_numeric_standardized;time_numeric_standardized,,0,INCLUDED,,missing_optional_numeric:Volume solvente,MOF_GROUPED_LIGAND_SPLIT_v6.0_seed260730,DEVELOPMENT,Legante,260730.0,2-methylimidazole non specificata,6.0,nitrate,2.0,27.0,58.933,9.0,4.0,d,1.88,legacy_project_dataset,408,,,,,FROZEN_V8_RECORD,,,,,,,,,,
409,Benzimidazole,Non specificata,Zn,Zn(NO3)2·6H2O,DMF,Nessuno,130,48.0,6.0,1.5,4.0,Solvothermal,2,,numeric_decimal_standardized;temperature_numeric_standardized;time_numeric_standardized,,0,INCLUDED,,missing_optional_numeric:Volume solvente,MOF_GROUPED_LIGAND_SPLIT_v6.0_seed260730,DEVELOPMENT,Legante,260730.0,benzimidazole non specificata,6.0,nitrate,2.0,30.0,65.38,12.0,4.0,d,1.65,legacy_project_dataset,409,,,,,FROZEN_V8_RECORD,,,,,,,,,,
410,Benzimidazole,Non specificata,Zn,Zn(NO3)2·6H2O,MeOH/Toluene,Nessuno,100,24.0,3.2,0.8,4.0,Solvothermal,2,,numeric_decimal_standardized;solvent_canonicalized;temperature_numeric_standardized;time_numeric_standardized,,0,INCLUDED,,missing_optional_numeric:Volume solvente,MOF_GROUPED_LIGAND_SPLIT_v6.0_seed260730,DEVELOPMENT,Legante,260730.0,benzimidazole non specificata,6.0,nitrate,2.0,30.0,65.38,12.0,4.0,d,1.65,legacy_project_dataset,410,,,,,FROZEN_V8_RECORD,,,,,,,,,,
411,"1,4-Benzenedicarboxylic acid (H2BDC)",Non specificata,Al,Al(NO3)3·9H2O,H2O,Nessuno,220,72.0,3.0,3.0,1.0,Hydrothermal,2,,numeric_decimal_standardized;temperature_numeric_standardized;time_numeric_standardized,,0,INCLUDED,,missing_optional_numeric:Volume solvente,MOF_GROUPED_LIGAND_SPLIT_v6.0_seed260730,DEVELOPMENT,Legante,260730.0,"1,4-benzenedicarboxylic acid (h2bdc) non specificata",9.0,nitrate,3.0,13.0,26.982,13.0,3.0,p,1.61,legacy_project_dataset,411,,,,,FROZEN_V8_RECORD,,,,,,,,,,
412,"1,4-Benzenedicarboxylic acid (H2BDC)",Non specificata,Cr,Cr(NO3)3·9H2O,H2O/HF,Nessuno,220,72.0,5.0,5.0,1.0,Hydrothermal,2,,numeric_decimal_standardized;temperature_numeric_standardized;time_numeric_standardized,,0,INCLUDED,,missing_optional_numeric:Volume solvente,MOF_GROUPED_LIGAND_SPLIT_v6.0_seed260730,DEVELOPMENT,Legante,260730.0,"1,4-benzenedicarboxylic acid (h2bdc) non specificata",9.0,nitrate,3.0,24.0,51.996,6.0,4.0,d,1.66,legacy_project_dataset,412,,,,,FROZEN_V8_RECORD,,,,,,,,,,
413,"1,4-Benzenedicarboxylic acid (H2BDC)",Non specificata,Fe,FeCl3·6H2O,DMF,Nessuno,150,15.0,5.0,5.0,1.0,Solvothermal,2,,numeric_decimal_standardized;temperature_numeric_standardized;time_numeric_standardized,,0,INCLUDED,,missing_optional_numeric:Volume solvente,MOF_GROUPED_LIGAND_SPLIT_v6.0_seed260730,DEVELOPMENT,Legante,260730.0,"1,4-benzenedicarboxylic acid (h2bdc) non specificata",6.0,chloride,3.0,26.0,55.845,8.0,4.0,d,1.83,legacy_project_dataset,413,,,,,FROZEN_V8_RECORD,,,,,,,,,,
416,"1,4-Benzenedicarboxylic acid (H2BDC)",Non specificata,Cr,Cr(NO3)3·9H2O,H2O/HF,Nessuno,220,8.0,4.0,4.0,1.0,Hydrothermal,2,,numeric_decimal_standardized;temperature_numeric_standardized;time_numeric_standardized,,0,INCLUDED,,missing_optional_numeric:Volume solvente,MOF_GROUPED_LIGAND_SPLIT_v6.0_seed260730,DEVELOPMENT,Legante,260730.0,"1,4-benzenedicarboxylic acid (h2bdc) non specificata",9.0,nitrate,3.0,24.0,51.996,6.0,4.0,d,1.66,legacy_project_dataset,416,,,,,FROZEN_V8_RECORD,,,,,,,,,,
417,"1,4-Benzenedicarboxylic acid (H2BDC)",Non specificata,Fe,FeCl3·6H2O,DMF,Nessuno,110,20.0,1.5,3.0,0.5,Solvothermal,2,,numeric_decimal_standardized;temperature_numeric_standardized;time_numeric_standardized,,0,INCLUDED,,missing_optional_numeric:Volume solvente,MOF_GROUPED_LIGAND_SPLIT_v6.0_seed260730,DEVELOPMENT,Legante,260730.0,"1,4-benzenedicarboxylic acid (h2bdc) non specificata",6.0,chloride,3.0,26.0,55.845,8.0,4.0,d,1.83,legacy_project_dataset,417,,,,,FROZEN_V8_RECORD,,,,,,,,,,
418,"2,5-Dihydroxyterephthalic acid (H4DOBDC)",Non specificata,Mg,Mg(NO3)2·6H2O,DMF/H2O/EtOH,Nessuno,125,24.0,1.0,3.3,0.303,Solvothermal,2,,numeric_decimal_standardized;solvent_canonicalized;temperature_numeric_standardized;time_numeric_standardized,,0,INCLUDED,,missing_optional_numeric:Volume solvente,MOF_GROUPED_LIGAND_SPLIT_v6.0_seed260730,DEVELOPMENT,Legante,260730.0,"2,5-dihydroxyterephthalic acid (h4dobdc) non specificata",6.0,nitrate,2.0,12.0,24.305,2.0,3.0,s,1.31,legacy_project_dataset,418,,,,,FROZEN_V8_RECORD,,,,,,,,,,
