Repository: marcofrancucci25-cloud/synthesis-prediction

## Version 9.5.0

Updated ligand identity card with a 2D RDKit structure, clean molecular identifiers, key descriptors, and expandable technical details.

# MOF Synthesis Assistant v9.2

Interactive Streamlit application for literature-aware MOF synthesis prediction and condition prioritization.

## Deploy on Streamlit Community Cloud

- Repository branch: `main`
- Main file: `app.py`
- Recommended Python: 3.12 or 3.13

The application requires outbound HTTPS access to resolve chemical names. Direct SMILES input and the predictive core remain available without the external resolver.

File: data/knowledge_database_audited_v10_5.csv (part 5 of 15)
ID,Legante,Famiglia_Legante,Metallo,Sale_Metallico,Solvente,Additivo_Colinker,Temperatura_C,Tempo_ore,mmol_Legante,mmol_Sale,Rapporto_LM,Procedura_Sintetica,Esito_ML,Volume solvente,Data_Quality_Flag,Exact_Duplicate_Group,Outcome_Conflict_Flag,Training_v5_2_Status,Training_v5_2_Reason,Training_v5_2_Warning,Split_ID,Split_Set,Grouping_Variable,Split_Seed,Ligand_Text,Hydration_Number,Counterion_Class,Oxidation_State,Metal_Atomic_Number,Metal_Atomic_Weight,Metal_Group,Metal_Period,Metal_Block,Metal_Electronegativity,Ligand_SMILES,Ligand_InChIKey,Structure_Status,Structure_Source,Ligand_Scaffold,Label_Contradiction_Flag,Structure_Missing_Flag,Quality_Status,Condition_Outcome_Conflict_Flag
378,FErrocenylPz,Organometallica,Non specificato,PdCl2·(CH3CN)2,MeOH,Nessuno,120,4.0,0.4,0.2,2.0,"Filtrato il precipitato(eccesso di legante), la soluzione raccolta in una beuta e fatta evaporare all'aria.",1,,numeric_decimal_standardized;salt_hydrate_separator_standardized;temperature_numeric_standardized;time_numeric_standardized,,0,INCLUDED,,missing_optional_numeric:Volume solvente,MOF_GROUPED_LIGAND_SPLIT_v6.0_seed260730,DEVELOPMENT,Legante,260730,ferrocenylpz organometallica,0.0,chloride,2.0,,,,,unknown,,,,pubchem_http_404,unresolved,,False,True,INCLUDE,False
379,"1,4-Di(1H-pyrazol-4-yl)benzene",Organometallica - pirazoli,Ru,[Ru(p-cymene)Cl2]2,MeOH,Nessuno,120,24.0,0.2,0.1,2.0,"To a methanolic (5 mL) solution of pyrazole based ligand , was added a methanolic (5 mL) solution of [RuCl2(η6-p-cymene)]2 , and the reaction mixture was allowed to stir for 4 h at room temperature. Dopo 24 ore ho filtrato l'eccesso di reagenti e lasciato poi dimezzare il volume della soluzione all'aria lentamente. Portato a secco e mandato l'HNMR",2,,numeric_decimal_standardized;temperature_numeric_standardized;time_numeric_standardized,,0,INCLUDED,,missing_optional_numeric:Volume solvente,MOF_GROUPED_LIGAND_SPLIT_v6.0_seed260730,DEVELOPMENT,Legante,260730,"1,4-di(1h-pyrazol-4-yl)benzene organometallica - pirazoli",0.0,chloride,2.0,44.0,101.07,8.0,5.0,d,2.2,c1cc(-c2cn[nH]c2)ccc1-c1cn[nH]c1,RUGLQPNWHSDVER-UHFFFAOYSA-N,resolved,PubChem PUG REST,c1cc(-c2cn[nH]c2)ccc1-c1cn[nH]c1,False,False,INCLUDE,False
380,(NO2)2BPz,Organometallica - pirazoli,Ru,[Ru(p-cymene)Cl2]2,MeOH,Nessuno,120,24.0,0.1,0.05,2.0,"filtrato e lavato con metanolo, dopo aver dimezzato il volume della soluzione.Precipitato di colore nero, ma sembra cristallino",2,,numeric_decimal_standardized;temperature_numeric_standardized;time_numeric_standardized,,0,INCLUDED,,missing_optional_numeric:Volume solvente,MOF_GROUPED_LIGAND_SPLIT_v6.0_seed260730,DEVELOPMENT,Legante,260730,(no2)2bpz organometallica - pirazoli,0.0,chloride,2.0,44.0,101.07,8.0,5.0,d,2.2,O=[N+]([O-])c1[nH]ncc1-c1cn[nH]c1[N+](=O)[O-],FVLPTQWPVHEIHM-UHFFFAOYSA-N,curated_name_to_structure,Curated project registry,c1n[nH]cc1-c1cn[nH]c1,False,False,INCLUDE,False
381,NO2BPz,Organometallica - pirazoli,Ru,[Ru(p-cymene)Cl2]2,MeOH,Nessuno,120,24.0,0.1,0.05,2.0,"filtrato per rimuovere l'eccesso di reagenti noon reagito, lasciato ridurre il volume. Lavato con etere dietilico e filtrato(precipitato verdino).Ir del primo precipitato è pessimo. Le acque madri le ho tenute.",1,,numeric_decimal_standardized;temperature_numeric_standardized;time_numeric_standardized,,0,INCLUDED,,missing_optional_numeric:Volume solvente,MOF_GROUPED_LIGAND_SPLIT_v6.0_seed260730,DEVELOPMENT,Legante,260730,no2bpz organometallica - pirazoli,0.0,chloride,2.0,44.0,101.07,8.0,5.0,d,2.2,O=[N+]([O-])c1[nH]ncc1-c1cn[nH]c1,RTOLQGUSKACYLE-UHFFFAOYSA-N,curated_name_to_structure,Curated project registry,c1n[nH]cc1-c1cn[nH]c1,False,False,INCLUDE,False
382,FErrocenylPz,Organometallica,Non specificato,PdCl2·(CH3CN)2,MeOH,Nessuno,120,6.0,0.1,0.1,1.0,"Ho pesato il dimero e sciolto in 10 ml di MeOH; una volta sulubilizzato ho aggiunto il legante e lasciato sotto agitazione per 6ORE. Ho lasciato dimezzare il volume all'aria, poi aggiunto qualche goccia di dietiletere e messo in frigo. Il precipitato ottenuto l'ho filtrato.",2,,numeric_decimal_standardized;salt_hydrate_separator_standardized;temperature_numeric_standardized;time_numeric_standardized,,0,INCLUDED,,missing_optional_numeric:Volume solvente,MOF_GROUPED_LIGAND_SPLIT_v6.0_seed260730,DEVELOPMENT,Legante,260730,ferrocenylpz organometallica,0.0,chloride,2.0,,,,,unknown,,,,pubchem_http_404,unresolved,,False,True,INCLUDE,False
383,"3,3'-diamino-4,4'-bipyrazole",Organometallica - pirazoli,Ru,[Ru(p-cymene)Cl2]2,MeOH,Nessuno,120,24.0,0.1,0.1,1.0,Ho pesato il dimero e sciolto in 10 ml di MeOH; una volta sulubilizzato ho aggiunto il legante e lasciato sotto agitazione per 24 ORE.Fatto evaporare all'aria per ridurre il volume,1,,ligand_typography_standardized;numeric_decimal_standardized;temperature_numeric_standardized;time_numeric_standardized,,0,INCLUDED,,missing_optional_numeric:Volume solvente,MOF_GROUPED_LIGAND_SPLIT_v6.0_seed260730,DEVELOPMENT,Legante,260730,"3,3'-diamino-4,4'-bipyrazole organometallica - pirazoli",0.0,chloride,2.0,44.0,101.07,8.0,5.0,d,2.2,Nc1[nH]ncc1-c1cn[nH]c1N,PHTOIJSCSJAMNE-UHFFFAOYSA-N,curated_name_to_structure,Curated project registry,c1n[nH]cc1-c1cn[nH]c1,False,False,INCLUDE,False
384,"1,4-Di(1H-pyrazol-4-yl)benzene BDP",Organometallica - pirazoli,Ir,[Ir(C₅Me₅)Cl₂]₂,MeOH,Nessuno,120,24.0,0.05,0.1,0.5,"Ho sciolto il sale metallico in 10 ml di MeOH, una volta solubilizzato ho aggiunto il linker e lasciato in stirring.",1,,temperature_numeric_standardized;time_numeric_standardized,,0,INCLUDED,,missing_optional_numeric:Volume solvente,MOF_GROUPED_LIGAND_SPLIT_v6.0_seed260730,DEVELOPMENT,Legante,260730,"1,4-di(1h-pyrazol-4-yl)benzene bdp organometallica - pirazoli",0.0,chloride,,77.0,192.217,9.0,6.0,d,2.2,,,pubchem_http_404,unresolved,,False,True,INCLUDE,False
385,"1,4-Di(1H-pyrazol-4-yl)benzene BDP",Organometallica - pirazoli,Rh,[Rh(C5Me5)Cl2]2,MeOH,Nessuno,120,24.0,0.05,0.1,0.5,"Ho sciolto il sale metallico in 10 ml di MeOH, una volta solubilizzato ho aggiunto il linker e lasciato in stirring.",1,,temperature_numeric_standardized;time_numeric_standardized,,0,INCLUDED,,missing_optional_numeric:Volume solvente,MOF_GROUPED_LIGAND_SPLIT_v6.0_seed260730,DEVELOPMENT,Legante,260730,"1,4-di(1h-pyrazol-4-yl)benzene bdp organometallica - pirazoli",0.0,chloride,2.0,45.0,102.906,9.0,5.0,d,2.28,,,pubchem_http_404,unresolved,,False,True,INCLUDE,False
386,Ru1,Organometallica,Ru,CAgF3SO3,MeCN,Nessuno,120,3.0,0.06,0.12,0.5,lasciato aperto a temperatura ambiente per cercare di ridurre il volume di solvente e favorire una cristallizzazione,2,,temperature_numeric_standardized;time_numeric_standardized,,0,INCLUDED,,missing_optional_numeric:Volume solvente,MOF_GROUPED_LIGAND_SPLIT_v6.0_seed260730,DEVELOPMENT,Legante,260730,ru1 organometallica,0.0,other,,44.0,101.07,8.0,5.0,d,2.2,,,pubchem_http_404,unresolved,,False,True,INCLUDE,False
387,"Ru1 scambio anionico FW=868,73",Organometallica - scambio anionico,Ru,"4,4'-bipiridina",MeCN,Nessuno,120,24.0,0.04,0.04,1.0,"Dopo 5h la soluzione ha cambiato colore, ora faccio evaporare un pò di solvente per vedere se verrà giu qualcosa. Una volta dimezzato il volume ho aggiunto 5 ml di dietil etere e poi posto a scaldare su piastra per circa 15 minuti, ho nontato un precipitato nerastro, fatto raffreddare e posto in frigo per vedere se continuerà a venire giu.",2,,numeric_decimal_standardized;temperature_numeric_standardized;time_numeric_standardized,,0,INCLUDED,,missing_optional_numeric:Volume solvente,MOF_GROUPED_LIGAND_SPLIT_v6.0_seed260730,DEVELOPMENT,Legante,260730,"ru1 scambio anionico fw=868,73 organometallica - scambio anionico",0.0,iodide,,44.0,101.07,8.0,5.0,d,2.2,,,pubchem_http_404,unresolved,,False,True,INCLUDE,False
388,"Ru1,2",Organometallica,Ru,CAgF3SO3,CH2Cl2,Nessuno,120,3.0,0.04,0.08,0.5,"Precipitato bianco formatosi alla fine delle 4 ore, filtrato e lasciato ridurre di volume all'aria.",2,,temperature_numeric_standardized;time_numeric_standardized,,0,INCLUDED,,missing_optional_numeric:Volume solvente,MOF_GROUPED_LIGAND_SPLIT_v6.0_seed260730,DEVELOPMENT,Legante,260730,"ru1,2 organometallica",0.0,other,,44.0,101.07,8.0,5.0,d,2.2,,,pubchem_http_404,unresolved,,False,True,INCLUDE,False
389,"Ru1,3 802,63",Organometallica,Ru,CAgF3SO3,CH2Cl2,Nessuno,120,5.0,0.05,0.2,0.25,"Precipitato bianco formatosi alla fine delle 4 ore, filtrato e lasciato ridurre di volume all'aria.",1,,temperature_numeric_standardized;time_numeric_standardized,,0,INCLUDED,,missing_optional_numeric:Volume solvente,MOF_GROUPED_LIGAND_SPLIT_v6.0_seed260730,DEVELOPMENT,Legante,260730,"ru1,3 802,63 organometallica",0.0,other,,44.0,101.07,8.0,5.0,d,2.2,,,pubchem_http_404,unresolved,,False,True,INCLUDE,False
390,"Ru1,3 scambio anionico FW=868,73",Organometallica - scambio anionico,Ru,"4,4'-bipiridina",MeCN,Nessuno,120,5.0,0.02,0.02,1.0,"Ho solubilizzato il complesso in 10 ml di MeCN, in un'altra vial ho solubilizzato la bipiridina in altri 10 ml di MeCN, poi ho aggiunto goccia a goccia nella soluzione del complesso.",1,,numeric_decimal_standardized;temperature_numeric_standardized;time_numeric_standardized,,0,INCLUDED,,missing_optional_numeric:Volume solvente,MOF_GROUPED_LIGAND_SPLIT_v6.0_seed260730,DEVELOPMENT,Legante,260730,"ru1,3 scambio anionico fw=868,73 organometallica - scambio anionico",0.0,iodide,,44.0,101.07,8.0,5.0,d,2.2,,,pubchem_http_404,unresolved,,False,True,INCLUDE,False
391,"Ru1,3",Organometallica,Ru,CAgF3SO3,CH2Cl2,Nessuno,120,5.0,0.05,0.2,0.25,"Precipitato bianco formatosi alla fine delle 4 ore, filtrato e lasciato ridurre di volume all'aria.",1,,temperature_numeric_standardized;time_numeric_standardized,,0,INCLUDED,,missing_optional_numeric:Volume solvente,MOF_GROUPED_LIGAND_SPLIT_v6.0_seed260730,DEVELOPMENT,Legante,260730,"ru1,3 organometallica",0.0,other,,44.0,101.07,8.0,5.0,d,2.2,,,pubchem_http_404,unresolved,,False,True,INCLUDE,False
392,"Ru1,3 scambio anionico2 FW=868,73",Organometallica - scambio anionico,Ru,BDP,MeCN,Nessuno,120,24.0,0.02,0.02,1.0,"Ho solubilizzato il complesso in 52 ml di MeCN, in un'altra vial ho solubilizzato il BDP in altri 5 ml di MeCN, poi ho aggiunto goccia a goccia nella soluzione del complesso. Soluzione torbida, perchè il legante non si è solubilizzato molto bene in MeCN. Dopo 24 ore ho filtrato l'eccesso di reagenti ed ho lasciato ad evaporare il solvente all'aria lentamente.",1,,numeric_decimal_standardized;temperature_numeric_standardized;time_numeric_standardized,,0,INCLUDED,,missing_optional_numeric:Volume solvente,MOF_GROUPED_LIGAND_SPLIT_v6.0_seed260730,DEVELOPMENT,Legante,260730,"ru1,3 scambio anionico2 fw=868,73 organometallica - scambio anionico",0.0,other,,44.0,101.07,8.0,5.0,d,2.2,,,pubchem_http_404,unresolved,,False,True,INCLUDE,False
393,"Ru1,3",Organometallica,Ru,CAgF3SO3,CH2Cl2,Nessuno,120,6.0,0.05,0.22,0.227,"Filtrato il precipitato formatosi, sciacquato con 5 ml di diclorometano e poi lasciato evaporare all'aria le acque madri.",1,,temperature_numeric_standardized;time_numeric_standardized,,0,INCLUDED,,missing_optional_numeric:Volume solvente,MOF_GROUPED_LIGAND_SPLIT_v6.0_seed260730,DEVELOPMENT,Legante,260730,"ru1,3 organometallica",0.0,other,,44.0,101.07,8.0,5.0,d,2.2,,,pubchem_http_404,unresolved,,False,True,INCLUDE,False
395,"Ru1,3",Organometallica,Ru,CAgF3SO3,CH2Cl2,Nessuno,120,5.0,0.05,0.2,0.25,"Solubilizzato separatamente i due reagenti, poi aggiungo goccia a goccia la soluzione di CAgF3SO3 in quella del complesso. Precipitato bianco formatosi alla fine delle 4 ore, filtrato e lasciato ridurre di volume all'aria.",1,,temperature_numeric_standardized;time_numeric_standardized,,0,INCLUDED,,missing_optional_numeric:Volume solvente,MOF_GROUPED_LIGAND_SPLIT_v6.0_seed260730,DEVELOPMENT,Legante,260730,"ru1,3 organometallica",0.0,other,,44.0,101.07,8.0,5.0,d,2.2,,,pubchem_http_404,unresolved,,False,True,INCLUDE,False
396,"Ru1 scambio anionico FW=868,73",Organometallica - scambio anionico,Ru,"4,4'-bipiridina(Az50)",MeCN,Nessuno,120,24.0,0.02,0.04,0.5,"Solubilizzare il complesso in 2 ml di acetonitrile, in una vial separata solubilizzare la bipiridina con 3 ml di CH3CN ed aggiungere goccia a goccia la soluzione in quella del complesso. Lasciar reagire 24h.",1,,temperature_numeric_standardized;time_numeric_standardized,,0,INCLUDED,,missing_optional_numeric:Volume solvente,MOF_GROUPED_LIGAND_SPLIT_v6.0_seed260730,DEVELOPMENT,Legante,260730,"ru1 scambio anionico fw=868,73 organometallica - scambio anionico",0.0,iodide,,44.0,101.07,8.0,5.0,d,2.2,,,pubchem_http_404,unresolved,,False,True,INCLUDE,False
397,Et4BPz,Organometallica - pirazoli,Rh,[Rh(C5Me5)Cl2]2,MeOH,Nessuno,120,16.0,0.1,0.05,0.5,"Solubilizzato il dimero del metallo in 10 ml di MeOH, una volta solulbilizzato ho aggiunto il legante e lasciato in stirring per 16 ore.",1,,temperature_numeric_standardized;time_numeric_standardized,,0,INCLUDED,,missing_optional_numeric:Volume solvente,MOF_GROUPED_LIGAND_SPLIT_v6.0_seed260730,DEVELOPMENT,Legante,260730,et4bpz organometallica - pirazoli,0.0,chloride,2.0,45.0,102.906,9.0,5.0,d,2.28,,,pubchem_http_404,unresolved,,False,True,INCLUDE,False
398,H2BPZNH2,Organometallica,Rh,[Rh(C5Me5)Cl2]3,MeOH,Nessuno,70,24.0,0.1,0.05,0.5,"Solubilizzato il dimero del metallo in 10 ml di MeOH, una volta solulbilizzato ho aggiunto il legante e lasciato in stirring per 16 ore.",1,,temperature_numeric_standardized;time_numeric_standardized,,0,INCLUDED,,missing_optional_numeric:Volume solvente,MOF_GROUPED_LIGAND_SPLIT_v6.0_seed260730,DEVELOPMENT,Legante,260730,h2bpznh2 organometallica,0.0,chloride,2.0,45.0,102.906,9.0,5.0,d,2.28,Nc1[nH]ncc1-c1cn[nH]c1,BNWJEGGLNCCFLN-UHFFFAOYSA-N,curated_name_to_structure,Curated project registry,c1n[nH]cc1-c1cn[nH]c1,False,False,INCLUDE,False
399,(NO2)2BPz,Organometallica,Ir,[Ir(C5Me5)Cl2]4,MeOH,Trietilammina (TEA) 2 eq,70,24.0,0.1,0.05,0.5,"Solubilizzato il dimero del metallo in 10 ml di MeOH, una volta solulbilizzato ho aggiunto il legante e lasciato in stirring per 16 ore.",1,,additive_canonicalized;temperature_numeric_standardized;time_numeric_standardized,,0,INCLUDED,,missing_optional_numeric:Volume solvente,MOF_GROUPED_LIGAND_SPLIT_v6.0_seed260730,DEVELOPMENT,Legante,260730,(no2)2bpz organometallica,0.0,chloride,2.0,77.0,192.217,9.0,6.0,d,2.2,O=[N+]([O-])c1[nH]ncc1-c1cn[nH]c1[N+](=O)[O-],FVLPTQWPVHEIHM-UHFFFAOYSA-N,curated_name_to_structure,Curated project registry,c1n[nH]cc1-c1cn[nH]c1,False,False,INCLUDE,False
400,NO2BPz,Organometallica,Ir,[Ir(C5Me5)Cl2]5,MeOH,Trietilammina (TEA) 2 eq,70,24.0,0.1,0.05,0.5,"Solubilizzato il dimero del metallo in 10 ml di MeOH, una volta solulbilizzato ho aggiunto il legante e lasciato in stirring per 16 ore.",1,,additive_canonicalized;temperature_numeric_standardized;time_numeric_standardized,,0,INCLUDED,,missing_optional_numeric:Volume solvente,MOF_GROUPED_LIGAND_SPLIT_v6.0_seed260730,DEVELOPMENT,Legante,260730,no2bpz organometallica,0.0,chloride,2.0,77.0,192.217,9.0,6.0,d,2.2,O=[N+]([O-])c1[nH]ncc1-c1cn[nH]c1,RTOLQGUSKACYLE-UHFFFAOYSA-N,curated_name_to_structure,Curated project registry,c1n[nH]cc1-c1cn[nH]c1,False,False,INCLUDE,False
401,"1,4-Benzenedicarboxylic acid (H2BDC)",Non specificata,Zn,Zn(NO3)2·6H2O,DMF,Nessuno,120,24.0,0.7,2.2,0.3182,Solvothermal,2,,temperature_numeric_standardized;time_numeric_standardized,,0,INCLUDED,,missing_optional_numeric:Volume solvente,MOF_GROUPED_LIGAND_SPLIT_v6.0_seed260730,DEVELOPMENT,Legante,260730,"1,4-benzenedicarboxylic acid (h2bdc) non specificata",6.0,nitrate,2.0,30.0,65.38,12.0,4.0,d,1.65,O=C(O)c1ccc(C(=O)O)cc1,KKEYFWRCBNTPAC-UHFFFAOYSA-N,resolved,PubChem PUG REST,c1ccccc1,False,False,INCLUDE,False
403,"1,4-Benzenedicarboxylic acid (H2BDC)",Non specificata,Zr,ZrCl4,DMF/HCl,Nessuno,120,24.0,1.5,1.5,1.0,Solvothermal,2,,numeric_decimal_standardized;temperature_numeric_standardized;time_numeric_standardized,,0,INCLUDED,,missing_optional_numeric:Volume solvente,MOF_GROUPED_LIGAND_SPLIT_v6.0_seed260730,DEVELOPMENT,Legante,260730,"1,4-benzenedicarboxylic acid (h2bdc) non specificata",0.0,chloride,4.0,40.0,91.224,4.0,5.0,d,1.33,O=C(O)c1ccc(C(=O)O)cc1,KKEYFWRCBNTPAC-UHFFFAOYSA-N,resolved,PubChem PUG REST,c1ccccc1,False,False,INCLUDE,False
405,2-Nitroterephthalic acid,Non specificata,Zr,ZrCl4,DMF/HCl,Nessuno,120,24.0,1.0,1.0,1.0,Solvothermal,2,,numeric_decimal_standardized;temperature_numeric_standardized;time_numeric_standardized,,0,INCLUDED,,missing_optional_numeric:Volume solvente,MOF_GROUPED_LIGAND_SPLIT_v6.0_seed260730,DEVELOPMENT,Legante,260730,2-nitroterephthalic acid non specificata,0.0,chloride,4.0,40.0,91.224,4.0,5.0,d,1.33,O=C(O)c1ccc(C(=O)O)c([N+](=O)[O-])c1,QUMITRDILMWWBC-UHFFFAOYSA-N,resolved,PubChem PUG REST,c1ccccc1,False,False,INCLUDE,False
406,"4,4'-Biphenyldicarboxylic acid (H2BPDC)",Non specificata,Zr,ZrCl4,DMF/HCl,Nessuno,120,24.0,1.0,1.0,1.0,Solvothermal,2,,numeric_decimal_standardized;temperature_numeric_standardized;time_numeric_standardized,,0,INCLUDED,,missing_optional_numeric:Volume solvente,MOF_GROUPED_LIGAND_SPLIT_v6.0_seed260730,DEVELOPMENT,Legante,260730,"4,4'-biphenyldicarboxylic acid (h2bpdc) non specificata",0.0,chloride,4.0,40.0,91.224,4.0,5.0,d,1.33,O=C(O)c1ccc(-c2ccc(C(=O)O)cc2)cc1,NEQFBGHQPUXOFH-UHFFFAOYSA-N,resolved,PubChem PUG REST,c1ccc(-c2ccccc2)cc1,False,False,INCLUDE,False
407,2-Methylimidazole,Non specificata,Zn,Zn(NO3)2·6H2O,MeOH,Nessuno,25,12.0,4.0,1.0,4.0,Precipitation,2,,numeric_decimal_standardized;temperature_numeric_standardized;time_numeric_standardized,,0,INCLUDED,,missing_optional_numeric:Volume solvente,MOF_GROUPED_LIGAND_SPLIT_v6.0_seed260730,DEVELOPMENT,Legante,260730,2-methylimidazole non specificata,6.0,nitrate,2.0,30.0,65.38,12.0,4.0,d,1.65,Cc1ncc[nH]1,LXBGSDVWAMZHDD-UHFFFAOYSA-N,resolved,PubChem PUG REST,c1c[nH]cn1,False,False,INCLUDE,False
408,2-Methylimidazole,Non specificata,Co,Co(NO3)2·6H2O,MeOH,Nessuno,25,24.0,4.0,1.0,4.0,Precipitation,2,,numeric_decimal_standardized;temperature_numeric_standardized;time_numeric_standardized,,0,INCLUDED,,missing_optional_numeric:Volume solvente,MOF_GROUPED_LIGAND_SPLIT_v6.0_seed260730,DEVELOPMENT,Legante,260730,2-methylimidazole non specificata,6.0,nitrate,2.0,27.0,58.933,9.0,4.0,d,1.88,Cc1ncc[nH]1,LXBGSDVWAMZHDD-UHFFFAOYSA-N,resolved,PubChem PUG REST,c1c[nH]cn1,False,False,INCLUDE,False
409,Benzimidazole,Non specificata,Zn,Zn(NO3)2·6H2O,DMF,Nessuno,130,48.0,6.0,1.5,4.0,Solvothermal,2,,numeric_decimal_standardized;temperature_numeric_standardized;time_numeric_standardized,,0,INCLUDED,,missing_optional_numeric:Volume solvente,MOF_GROUPED_LIGAND_SPLIT_v6.0_seed260730,DEVELOPMENT,Legante,260730,benzimidazole non specificata,6.0,nitrate,2.0,30.0,65.38,12.0,4.0,d,1.65,c1ccc2[nH]cnc2c1,HYZJCKYKOHLVJF-UHFFFAOYSA-N,resolved,PubChem PUG REST,c1ccc2[nH]cnc2c1,False,False,INCLUDE,False
410,Benzimidazole,Non specificata,Zn,Zn(NO3)2·6H2O,MeOH/Toluene,Nessuno,100,24.0,3.2,0.8,4.0,Solvothermal,2,,numeric_decimal_standardized;solvent_canonicalized;temperature_numeric_standardized;time_numeric_standardized,,0,INCLUDED,,missing_optional_numeric:Volume solvente,MOF_GROUPED_LIGAND_SPLIT_v6.0_seed260730,DEVELOPMENT,Legante,260730,benzimidazole non specificata,6.0,nitrate,2.0,30.0,65.38,12.0,4.0,d,1.65,c1ccc2[nH]cnc2c1,HYZJCKYKOHLVJF-UHFFFAOYSA-N,resolved,PubChem PUG REST,c1ccc2[nH]cnc2c1,False,False,INCLUDE,False
411,"1,4-Benzenedicarboxylic acid (H2BDC)",Non specificata,Al,Al(NO3)3·9H2O,H2O,Nessuno,220,72.0,3.0,3.0,1.0,Hydrothermal,2,,numeric_decimal_standardized;temperature_numeric_standardized;time_numeric_standardized,,0,INCLUDED,,missing_optional_numeric:Volume solvente,MOF_GROUPED_LIGAND_SPLIT_v6.0_seed260730,DEVELOPMENT,Legante,260730,"1,4-benzenedicarboxylic acid (h2bdc) non specificata",9.0,nitrate,3.0,13.0,26.982,13.0,3.0,p,1.61,O=C(O)c1ccc(C(=O)O)cc1,KKEYFWRCBNTPAC-UHFFFAOYSA-N,resolved,PubChem PUG REST,c1ccccc1,False,False,INCLUDE,False
412,"1,4-Benzenedicarboxylic acid (H2BDC)",Non specificata,Cr,Cr(NO3)3·9H2O,H2O/HF,Nessuno,220,72.0,5.0,5.0,1.0,Hydrothermal,2,,numeric_decimal_standardized;temperature_numeric_standardized;time_numeric_standardized,,0,INCLUDED,,missing_optional_numeric:Volume solvente,MOF_GROUPED_LIGAND_SPLIT_v6.0_seed260730,DEVELOPMENT,Legante,260730,"1,4-benzenedicarboxylic acid (h2bdc) non specificata",9.0,nitrate,3.0,24.0,51.996,6.0,4.0,d,1.66,O=C(O)c1ccc(C(=O)O)cc1,KKEYFWRCBNTPAC-UHFFFAOYSA-N,resolved,PubChem PUG REST,c1ccccc1,False,False,INCLUDE,False
413,"1,4-Benzenedicarboxylic acid (H2BDC)",Non specificata,Fe,FeCl3·6H2O,DMF,Nessuno,150,15.0,5.0,5.0,1.0,Solvothermal,2,,numeric_decimal_standardized;temperature_numeric_standardized;time_numeric_standardized,,0,INCLUDED,,missing_optional_numeric:Volume solvente,MOF_GROUPED_LIGAND_SPLIT_v6.0_seed260730,DEVELOPMENT,Legante,260730,"1,4-benzenedicarboxylic acid (h2bdc) non specificata",6.0,chloride,3.0,26.0,55.845,8.0,4.0,d,1.83,O=C(O)c1ccc(C(=O)O)cc1,KKEYFWRCBNTPAC-UHFFFAOYSA-N,resolved,PubChem PUG REST,c1ccccc1,False,False,INCLUDE,False
416,"1,4-Benzenedicarboxylic acid (H2BDC)",Non specificata,Cr,Cr(NO3)3·9H2O,H2O/HF,Nessuno,220,8.0,4.0,4.0,1.0,Hydrothermal,2,,numeric_decimal_standardized;temperature_numeric_standardized;time_numeric_standardized,,0,INCLUDED,,missing_optional_numeric:Volume solvente,MOF_GROUPED_LIGAND_SPLIT_v6.0_seed260730,DEVELOPMENT,Legante,260730,"1,4-benzenedicarboxylic acid (h2bdc) non specificata",9.0,nitrate,3.0,24.0,51.996,6.0,4.0,d,1.66,O=C(O)c1ccc(C(=O)O)cc1,KKEYFWRCBNTPAC-UHFFFAOYSA-N,resolved,PubChem PUG REST,c1ccccc1,False,False,INCLUDE,False
417,"1,4-Benzenedicarboxylic acid (H2BDC)",Non specificata,Fe,FeCl3·6H2O,DMF,Nessuno,110,20.0,1.5,3.0,0.5,Solvothermal,2,,numeric_decimal_standardized;temperature_numeric_standardized;time_numeric_standardized,,0,INCLUDED,,missing_optional_numeric:Volume solvente,MOF_GROUPED_LIGAND_SPLIT_v6.0_seed260730,DEVELOPMENT,Legante,260730,"1,4-benzenedicarboxylic acid (h2bdc) non specificata",6.0,chloride,3.0,26.0,55.845,8.0,4.0,d,1.83,O=C(O)c1ccc(C(=O)O)cc1,KKEYFWRCBNTPAC-UHFFFAOYSA-N,resolved,PubChem PUG REST,c1ccccc1,False,False,INCLUDE,False
418,"2,5-Dihydroxyterephthalic acid (H4DOBDC)",Non specificata,Mg,Mg(NO3)2·6H2O,DMF/H2O/EtOH,Nessuno,125,24.0,1.0,3.3,0.303,Solvothermal,2,,numeric_decimal_standardized;solvent_canonicalized;temperature_numeric_standardized;time_numeric_standardized,,0,INCLUDED,,missing_optional_numeric:Volume solvente,MOF_GROUPED_LIGAND_SPLIT_v6.0_seed260730,DEVELOPMENT,Legante,260730,"2,5-dihydroxyterephthalic acid (h4dobdc) non specificata",6.0,nitrate,2.0,12.0,24.305,2.0,3.0,s,1.31,O=C(O)c1cc(O)c(C(=O)O)cc1O,OYFRNYNHAZOYNF-UHFFFAOYSA-N,resolved,PubChem PUG REST,c1ccccc1,False,False,INCLUDE,False
419,"2,5-Dihydroxyterephthalic acid (H4DOBDC)",Non specificata,Zn,Zn(NO3)2·6H2O,DMF/H2O/EtOH,Nessuno,100,24.0,1.0,3.3,0.303,Solvothermal,2,,numeric_decimal_standardized;solvent_canonicalized;temperature_numeric_standardized;time_numeric_standardized,,0,INCLUDED,,missing_optional_numeric:Volume solvente,MOF_GROUPED_LIGAND_SPLIT_v6.0_seed260730,DEVELOPMENT,Legante,260730,"2,5-dihydroxyterephthalic acid (h4dobdc) non specificata",6.0,nitrate,2.0,30.0,65.38,12.0,4.0,d,1.65,O=C(O)c1cc(O)c(C(=O)O)cc1O,OYFRNYNHAZOYNF-UHFFFAOYSA-N,resolved,PubChem PUG REST,c1ccccc1,False,False,INCLUDE,False
420,"2,5-Dihydroxyterephthalic acid (H4DOBDC)",Non specificata,Ni,Ni(NO3)2·6H2O,DMF/H2O/EtOH,Nessuno,120,24.0,1.0,3.3,0.303,Solvothermal,2,,numeric_decimal_standardized;solvent_canonicalized;temperature_numeric_standardized;time_numeric_standardized,,0,INCLUDED,,missing_optional_numeric:Volume solvente,MOF_GROUPED_LIGAND_SPLIT_v6.0_seed260730,DEVELOPMENT,Legante,260730,"2,5-dihydroxyterephthalic acid (h4dobdc) non specificata",6.0,nitrate,2.0,28.0,58.693,10.0,4.0,d,1.91,O=C(O)c1cc(O)c(C(=O)O)cc1O,OYFRNYNHAZOYNF-UHFFFAOYSA-N,resolved,PubChem PUG REST,c1ccccc1,False,False,INCLUDE,False
421,"2,5-Dihydroxyterephthalic acid (H4DOBDC)",Non specificata,Co,Co(NO3)2·6H2O,DMF/H2O/EtOH,Nessuno,120,24.0,1.0,3.3,0.303,Solvothermal,2,,numeric_decimal_standardized;solvent_canonicalized;temperature_numeric_standardized;time_numeric_standardized,,0,INCLUDED,,missing_optional_numeric:Volume solvente,MOF_GROUPED_LIGAND_SPLIT_v6.0_seed260730,DEVELOPMENT,Legante,260730,"2,5-dihydroxyterephthalic acid (h4dobdc) non specificata",6.0,nitrate,2.0,27.0,58.933,9.0,4.0,d,1.88,O=C(O)c1cc(O)c(C(=O)O)cc1O,OYFRNYNHAZOYNF-UHFFFAOYSA-N,resolved,PubChem PUG REST,c1ccccc1,False,False,INCLUDE,False
422,"2,5-Dihydroxyterephthalic acid (H4DOBDC)",Non specificata,Fe,FeCl2·4H2O,DMF/EtOH,Nessuno,120,24.0,1.0,3.3,0.303,Solvothermal,2,,numeric_decimal_standardized;temperature_numeric_standardized;time_numeric_standardized,,0,INCLUDED,,missing_optional_numeric:Volume solvente,MOF_GROUPED_LIGAND_SPLIT_v6.0_seed260730,DEVELOPMENT,Legante,260730,"2,5-dihydroxyterephthalic acid (h4dobdc) non specificata",4.0,chloride,2.0,26.0,55.845,8.0,4.0,d,1.83,O=C(O)c1cc(O)c(C(=O)O)cc1O,OYFRNYNHAZOYNF-UHFFFAOYSA-N,resolved,PubChem PUG REST,c1ccccc1,False,False,INCLUDE,False
423,"2,5-Dihydroxyterephthalic acid (H4DOBDC)",Non specificata,Mn,Mn(OAc)2·4H2O,DMF/H2O/EtOH,Nessuno,120,24.0,1.0,3.3,0.303,Solvothermal,2,,numeric_decimal_standardized;solvent_canonicalized;temperature_numeric_standardized;time_numeric_standardized,,0,INCLUDED,,missing_optional_numeric:Volume solvente,MOF_GROUPED_LIGAND_SPLIT_v6.0_seed260730,DEVELOPMENT,Legante,260730,"2,5-dihydroxyterephthalic acid (h4dobdc) non specificata",4.0,acetate,2.0,25.0,54.938,7.0,4.0,d,1.55,O=C(O)c1cc(O)c(C(=O)O)cc1O,OYFRNYNHAZOYNF-UHFFFAOYSA-N,resolved,PubChem PUG REST,c1ccccc1,False,False,INCLUDE,False
424,"1,3,6,8-tetrakis(p-benzoic acid)pyrene (H4TBAPy)",Non specificata,Zr,ZrOCl2·8H2O,DMF/TFA,Nessuno,120,18.0,0.06,0.3,0.2,Solvothermal,2,,temperature_numeric_standardized;time_numeric_standardized,,0,INCLUDED,,missing_optional_numeric:Volume solvente,MOF_GROUPED_LIGAND_SPLIT_v6.0_seed260730,DEVELOPMENT,Legante,260730,"1,3,6,8-tetrakis(p-benzoic acid)pyrene (h4tbapy) non specificata",8.0,chloride,2.0,40.0,91.224,4.0,5.0,d,1.33,,,pubchem_http_404,unresolved,,False,True,INCLUDE,False
425,TCPP (Tetrakis(4-carboxyphenyl)porphyrin),Non specificata,Zr,ZrOCl2·8H2O,DMF/BA,Nessuno,120,24.0,0.04,0.23,0.1739,Solvothermal,2,,temperature_numeric_standardized;time_numeric_standardized,,0,INCLUDED,,missing_optional_numeric:Volume solvente,MOF_GROUPED_LIGAND_SPLIT_v6.0_seed260730,DEVELOPMENT,Legante,260730,tcpp (tetrakis(4-carboxyphenyl)porphyrin) non specificata,8.0,chloride,2.0,40.0,91.224,4.0,5.0,d,1.33,,,pubchem_http_404,unresolved,,False,True,INCLUDE,False
426,"3,3',5,5'-Azobenzenetetracarboxylic acid (H4ABTC)",Non specificata,Fe,Fe(NO3)3·9H2O,DMF,Nessuno,150,24.0,0.3,0.6,0.5,Solvothermal,2,,temperature_numeric_standardized;time_numeric_standardized,,0,INCLUDED,,missing_optional_numeric:Volume solvente,MOF_GROUPED_LIGAND_SPLIT_v6.0_seed260730,DEVELOPMENT,Legante,260730,"3,3',5,5'-azobenzenetetracarboxylic acid (h4abtc) non specificata",9.0,nitrate,3.0,26.0,55.845,8.0,4.0,d,1.83,,,pubchem_http_404,unresolved,,False,True,INCLUDE,False
429,"2,6-NDC (0.5) / H3BTC (0.5)",Non specificata,Zn,Zn(NO3)2·6H2O,DMF,Nessuno,120,24.0,1.0,2.0,0.5,Solvothermal,2,,numeric_decimal_standardized;temperature_numeric_standardized;time_numeric_standardized,,0,INCLUDED,,missing_optional_numeric:Volume solvente,MOF_GROUPED_LIGAND_SPLIT_v6.0_seed260730,DEVELOPMENT,Legante,260730,"2,6-ndc (0.5) / h3btc (0.5) non specificata",6.0,nitrate,2.0,30.0,65.38,12.0,4.0,d,1.65,,,pubchem_http_404,unresolved,,False,True,INCLUDE,False
430,"2,6-NDC (1.0) / DABCO (0.5)",Non specificata,Ni,Ni(NO3)2·6H2O,DMF,Nessuno,120,48.0,1.5,1.0,1.5,Solvothermal,2,,numeric_decimal_standardized;temperature_numeric_standardized;time_numeric_standardized,,0,INCLUDED,,missing_optional_numeric:Volume solvente,MOF_GROUPED_LIGAND_SPLIT_v6.0_seed260730,DEVELOPMENT,Legante,260730,"2,6-ndc (1.0) / dabco (0.5) non specificata",6.0,nitrate,2.0,28.0,58.693,10.0,4.0,d,1.91,,,pubchem_http_404,unresolved,,False,True,INCLUDE,False
435,"1,3,5-tris(4-carboxyphenyl)benzene (BTB)",Non specificata,Zn,Zn(NO3)2·6H2O,DEF,Nessuno,85,48.0,0.34,1.8,0.1889,Solvothermal,2,,temperature_numeric_standardized;time_numeric_standardized,,0,INCLUDED,,missing_optional_numeric:Volume solvente,MOF_GROUPED_LIGAND_SPLIT_v6.0_seed260730,DEVELOPMENT,Legante,260730,"1,3,5-tris(4-carboxyphenyl)benzene (btb) non specificata",6.0,nitrate,2.0,30.0,65.38,12.0,4.0,d,1.65,O=C(O)c1ccc(-c2cc(-c3ccc(C(=O)O)cc3)cc(-c3ccc(C(=O)O)cc3)c2)cc1,SATWKVZGMWCXOJ-UHFFFAOYSA-N,resolved,PubChem PUG REST,c1ccc(-c2cc(-c3ccccc3)cc(-c3ccccc3)c2)cc1,False,False,INCLUDE,False
436,"1,3,5-BTB (0.2) / 2,6-NDC (0.2)",Non specificata,Zn,Zn(NO3)2·6H2O,DMF,Nessuno,85,24.0,0.4,1.2,0.3333,Solvothermal,2,,temperature_numeric_standardized;time_numeric_standardized,,0,INCLUDED,,missing_optional_numeric:Volume solvente,MOF_GROUPED_LIGAND_SPLIT_v6.0_seed260730,DEVELOPMENT,Legante,260730,"1,3,5-btb (0.2) / 2,6-ndc (0.2) non specificata",6.0,nitrate,2.0,30.0,65.38,12.0,4.0,d,1.65,,,pubchem_http_404,unresolved,,False,True,INCLUDE,False
437,"3,3',5,5'-Biphenyltetracarboxylic acid",Non specificata,Cu,Cu(NO3)2·2.5H2O,DMF/H2O/EtOH,Nessuno,65,24.0,0.3,1.0,0.3,Solvothermal,2,,numeric_decimal_standardized;solvent_canonicalized;temperature_numeric_standardized;time_numeric_standardized,,0,INCLUDED,,missing_optional_numeric:Volume solvente,MOF_GROUPED_LIGAND_SPLIT_v6.0_seed260730,DEVELOPMENT,Legante,260730,"3,3',5,5'-biphenyltetracarboxylic acid non specificata",2.5,nitrate,2.0,29.0,63.546,11.0,4.0,d,1.9,O=C(O)c1cc(C(=O)O)cc(-c2cc(C(=O)O)cc(C(=O)O)c2)c1,QURGMSIQFRADOZ-UHFFFAOYSA-N,resolved,PubChem PUG REST,c1ccc(-c2ccccc2)cc1,False,False,INCLUDE,False
438,2-Bromoterephthalic acid,Non specificata,Zr,ZrCl4,DMF/HCl,Nessuno,120,24.0,1.0,1.0,1.0,Solvothermal,2,,numeric_decimal_standardized;temperature_numeric_standardized;time_numeric_standardized,,0,INCLUDED,,missing_optional_numeric:Volume solvente,MOF_GROUPED_LIGAND_SPLIT_v6.0_seed260730,DEVELOPMENT,Legante,260730,2-bromoterephthalic acid non specificata,0.0,chloride,4.0,40.0,91.224,4.0,5.0,d,1.33,O=C(O)c1ccc(C(=O)O)c(Br)c1,QPBGNSFASPVGTP-UHFFFAOYSA-N,resolved,PubChem PUG REST,c1ccccc1,False,False,INCLUDE,False
439,"1,2,4,5-Benzenetetracarboxylic acid",Non specificata,Zr,ZrCl4,DMF/HCl,Nessuno,120,24.0,0.5,1.0,0.5,Solvothermal,2,,numeric_decimal_standardized;temperature_numeric_standardized;time_numeric_standardized,,0,INCLUDED,,missing_optional_numeric:Volume solvente,MOF_GROUPED_LIGAND_SPLIT_v6.0_seed260730,DEVELOPMENT,Legante,260730,"1,2,4,5-benzenetetracarboxylic acid non specificata",0.0,chloride,4.0,40.0,91.224,4.0,5.0,d,1.33,O=C(O)c1cc(C(=O)O)c(C(=O)O)cc1C(=O)O,CYIDZMCFTVVTJO-UHFFFAOYSA-N,resolved,PubChem PUG REST,c1ccccc1,False,False,INCLUDE,False
440,"2,5-Dihydroxyterephthalic acid",Non specificata,Zr,ZrCl4,DMF/HCl,Nessuno,120,24.0,1.0,1.0,1.0,Solvothermal,2,,numeric_decimal_standardized;temperature_numeric_standardized;time_numeric_standardized,,0,INCLUDED,,missing_optional_numeric:Volume solvente,MOF_GROUPED_LIGAND_SPLIT_v6.0_seed260730,DEVELOPMENT,Legante,260730,"2,5-dihydroxyterephthalic acid non specificata",0.0,chloride,4.0,40.0,91.224,4.0,5.0,d,1.33,O=C(O)c1cc(O)c(C(=O)O)cc1O,OYFRNYNHAZOYNF-UHFFFAOYSA-N,resolved,PubChem PUG REST,c1ccccc1,False,False,INCLUDE,False
441,Terphenyldicarboxylic acid (TPDC),Non specificata,Zr,ZrCl4,DMF/HCl,Nessuno,120,24.0,0.5,0.5,1.0,Solvothermal,2,,numeric_decimal_standardized;temperature_numeric_standardized;time_numeric_standardized,,0,INCLUDED,,missing_optional_numeric:Volume solvente,MOF_GROUPED_LIGAND_SPLIT_v6.0_seed260730,DEVELOPMENT,Legante,260730,terphenyldicarboxylic acid (tpdc) non specificata,0.0,chloride,4.0,40.0,91.224,4.0,5.0,d,1.33,O=C(O)c1cccc(-c2ccccc2-c2ccccc2)c1C(=O)O,DAWHTISAONTGQE-UHFFFAOYSA-N,resolved,PubChem PUG REST,c1ccc(-c2ccccc2-c2ccccc2)cc1,False,False,INCLUDE,False
442,2-Nitroimidazole,Non specificata,Co,Co(NO3)2·6H2O,DMF,Nessuno,100,48.0,4.0,1.0,4.0,Solvothermal,2,,numeric_decimal_standardized;temperature_numeric_standardized;time_numeric_standardized,,0,INCLUDED,,missing_optional_numeric:Volume solvente,MOF_GROUPED_LIGAND_SPLIT_v6.0_seed260730,DEVELOPMENT,Legante,260730,2-nitroimidazole non specificata,6.0,nitrate,2.0,27.0,58.933,9.0,4.0,d,1.88,O=[N+]([O-])c1ncc[nH]1,YZEUHQHUFTYLPH-UHFFFAOYSA-N,resolved,PubChem PUG REST,c1c[nH]cn1,False,False,INCLUDE,False
443,Imidazole-2-carboxaldehyde,Non specificata,Zn,Zn(NO3)2·6H2O,DMF,Nessuno,100,18.0,4.0,1.0,4.0,Solvothermal,2,,numeric_decimal_standardized;temperature_numeric_standardized;time_numeric_standardized,,0,INCLUDED,,missing_optional_numeric:Volume solvente,MOF_GROUPED_LIGAND_SPLIT_v6.0_seed260730,DEVELOPMENT,Legante,260730,imidazole-2-carboxaldehyde non specificata,6.0,nitrate,2.0,30.0,65.38,12.0,4.0,d,1.65,O=Cc1ncc[nH]1,XYHKNCXZYYTLRG-UHFFFAOYSA-N,resolved,PubChem PUG REST,c1c[nH]cn1,False,False,INCLUDE,False
444,Benzimidazole,Non specificata,Co,Co(NO3)2·6H2O,DMF,Nessuno,140,48.0,4.0,1.0,4.0,Solvothermal,2,,numeric_decimal_standardized;temperature_numeric_standardized;time_numeric_standardized,,0,INCLUDED,,missing_optional_numeric:Volume solvente,MOF_GROUPED_LIGAND_SPLIT_v6.0_seed260730,DEVELOPMENT,Legante,260730,benzimidazole non specificata,6.0,nitrate,2.0,27.0,58.933,9.0,4.0,d,1.88,c1ccc2[nH]cnc2c1,HYZJCKYKOHLVJF-UHFFFAOYSA-N,resolved,PubChem PUG REST,c1ccc2[nH]cnc2c1,False,False,INCLUDE,False
445,"4,5-Dichloroimidazole",Non specificata,Zn,Zn(NO3)2·6H2O,DMF,Nessuno,85,24.0,4.0,1.0,4.0,Solvothermal,2,,numeric_decimal_standardized;temperature_numeric_standardized;time_numeric_standardized,,0,INCLUDED,,missing_optional_numeric:Volume solvente,MOF_GROUPED_LIGAND_SPLIT_v6.0_seed260730,DEVELOPMENT,Legante,260730,"4,5-dichloroimidazole non specificata",6.0,nitrate,2.0,30.0,65.38,12.0,4.0,d,1.65,Clc1nc[nH]c1Cl,QAJJXHRQPLATMK-UHFFFAOYSA-N,resolved,PubChem PUG REST,c1c[nH]cn1,False,False,INCLUDE,False
446,Fumaric acid,Non specificata,Fe,FeCl3·6H2O,H2O,Nessuno,65,12.0,5.0,5.0,1.0,Hydrothermal,2,,numeric_decimal_standardized;temperature_numeric_standardized;time_numeric_standardized,,0,INCLUDED,,missing_optional_numeric:Volume solvente,MOF_GROUPED_LIGAND_SPLIT_v6.0_seed260730,DEVELOPMENT,Legante,260730,fumaric acid non specificata,6.0,chloride,3.0,26.0,55.845,8.0,4.0,d,1.83,O=C(O)C=CC(=O)O,VZCYOOQTPOCHFL-OWOJBTEDSA-N,resolved,PubChem PUG REST,O=C(O)C=CC(=O)O,False,False,INCLUDE,False
447,"1,4-Benzenedicarboxylic acid (H2BDC)",Non specificata,Fe,FeCl3·6H2O,DMF,Nessuno,100,12.0,5.0,5.0,1.0,Solvothermal,2,,numeric_decimal_standardized;temperature_numeric_standardized;time_numeric_standardized,,0,INCLUDED,,missing_optional_numeric:Volume solvente,MOF_GROUPED_LIGAND_SPLIT_v6.0_seed260730,DEVELOPMENT,Legante,260730,"1,4-benzenedicarboxylic acid (h2bdc) non specificata",6.0,chloride,3.0,26.0,55.845,8.0,4.0,d,1.83,O=C(O)c1ccc(C(=O)O)cc1,KKEYFWRCBNTPAC-UHFFFAOYSA-N,resolved,PubChem PUG REST,c1ccccc1,False,False,INCLUDE,False
448,"2,6-Naphthalenedicarboxylic acid",Non specificata,Fe,FeCl3·6H2O,DMF,Nessuno,100,12.0,5.0,5.0,1.0,Solvothermal,2,,numeric_decimal_standardized;temperature_numeric_standardized;time_numeric_standardized,,0,INCLUDED,,missing_optional_numeric:Volume solvente,MOF_GROUPED_LIGAND_SPLIT_v6.0_seed260730,DEVELOPMENT,Legante,260730,"2,6-naphthalenedicarboxylic acid non specificata",6.0,chloride,3.0,26.0,55.845,8.0,4.0,d,1.83,O=C(O)c1ccc2cc(C(=O)O)ccc2c1,RXOHFPCZGPKIRD-UHFFFAOYSA-N,resolved,PubChem PUG REST,c1ccc2ccccc2c1,False,False,INCLUDE,False
449,"4,4'-Biphenyldicarboxylic acid",Non specificata,Fe,FeCl3·6H2O,DMF,Nessuno,100,12.0,5.0,5.0,1.0,Solvothermal,2,,numeric_decimal_standardized;temperature_numeric_standardized;time_numeric_standardized,,0,INCLUDED,,missing_optional_numeric:Volume solvente,MOF_GROUPED_LIGAND_SPLIT_v6.0_seed260730,DEVELOPMENT,Legante,260730,"4,4'-biphenyldicarboxylic acid non specificata",6.0,chloride,3.0,26.0,55.845,8.0,4.0,d,1.83,O=C(O)c1ccc(-c2ccc(C(=O)O)cc2)cc1,NEQFBGHQPUXOFH-UHFFFAOYSA-N,resolved,PubChem PUG REST,c1ccc(-c2ccccc2)cc1,False,False,INCLUDE,False
450,"1,4-Benzenedicarboxylic acid (H2BDC)",Non specificata,Al,Al(NO3)3·9H2O,DMF,Nessuno,130,24.0,3.0,3.0,1.0,Solvothermal,2,,numeric_decimal_standardized;temperature_numeric_standardized;time_numeric_standardized,,0,INCLUDED,,missing_optional_numeric:Volume solvente,MOF_GROUPED_LIGAND_SPLIT_v6.0_seed260730,DEVELOPMENT,Legante,260730,"1,4-benzenedicarboxylic acid (h2bdc) non specificata",9.0,nitrate,3.0,13.0,26.982,13.0,3.0,p,1.61,O=C(O)c1ccc(C(=O)O)cc1,KKEYFWRCBNTPAC-UHFFFAOYSA-N,resolved,PubChem PUG REST,c1ccccc1,False,False,INCLUDE,False
451,"1,4-Benzenedicarboxylic acid (H2BDC)",Non specificata,In,In(NO3)3·xH2O,DMF,Nessuno,100,48.0,2.0,2.0,1.0,Solvothermal,2,,numeric_decimal_standardized;temperature_numeric_standardized;time_numeric_standardized,,0,INCLUDED,,missing_optional_numeric:Volume solvente,MOF_GROUPED_LIGAND_SPLIT_v6.0_seed260730,DEVELOPMENT,Legante,260730,"1,4-benzenedicarboxylic acid (h2bdc) non specificata",1.0,nitrate,3.0,49.0,114.818,13.0,5.0,p,1.78,O=C(O)c1ccc(C(=O)O)cc1,KKEYFWRCBNTPAC-UHFFFAOYSA-N,resolved,PubChem PUG REST,c1ccccc1,False,False,INCLUDE,False
452,"1,4-Benzenedicarboxylic acid (H2BDC)",Non specificata,Ti,Ti(OiPr)4,DMF/MeOH,Nessuno,150,15.0,12.0,6.0,2.0,Solvothermal,2,,numeric_decimal_standardized;temperature_numeric_standardized;time_numeric_standardized,,0,INCLUDED,,missing_optional_numeric:Volume solvente,MOF_GROUPED_LIGAND_SPLIT_v6.0_seed260730,DEVELOPMENT,Legante,260730,"1,4-benzenedicarboxylic acid (h2bdc) non specificata",0.0,iodide,,22.0,47.867,4.0,4.0,d,1.54,O=C(O)c1ccc(C(=O)O)cc1,KKEYFWRCBNTPAC-UHFFFAOYSA-N,resolved,PubChem PUG REST,c1ccccc1,False,False,INCLUDE,False
456,5-Methoxyisophthalic acid,Non specificata,Al,Al(ClO4)3·6H2O,H2O,Nessuno,130,12.0,2.0,2.0,1.0,Hydrothermal,2,,numeric_decimal_standardized;temperature_numeric_standardized;time_numeric_standardized,,0,INCLUDED,,missing_optional_numeric:Volume solvente,MOF_GROUPED_LIGAND_SPLIT_v6.0_seed260730,DEVELOPMENT,Legante,260730,5-methoxyisophthalic acid non specificata,6.0,perchlorate,,13.0,26.982,13.0,3.0,p,1.61,COc1cc(C(=O)O)cc(C(=O)O)c1,POSMIIJADZKUPL-UHFFFAOYSA-N,resolved,PubChem PUG REST,c1ccccc1,False,False,INCLUDE,False
457,5-Nitroisophthalic acid,Non specificata,Al,Al(ClO4)3·6H2O,H2O,Nessuno,130,12.0,2.0,2.0,1.0,Hydrothermal,2,,numeric_decimal_standardized;temperature_numeric_standardized;time_numeric_standardized,,0,INCLUDED,,missing_optional_numeric:Volume solvente,MOF_GROUPED_LIGAND_SPLIT_v6.0_seed260730,DEVELOPMENT,Legante,260730,5-nitroisophthalic acid non specificata,6.0,perchlorate,,13.0,26.982,13.0,3.0,p,1.61,O=C(O)c1cc(C(=O)O)cc([N+](=O)[O-])c1,NBDAHKQJXVLAID-UHFFFAOYSA-N,resolved,PubChem PUG REST,c1ccccc1,False,False,INCLUDE,False
458,"trans-Cyclohexane-1,4-dicarboxylic acid",Non specificata,Al,Al2(SO4)3·18H2O,H2O,Nessuno,180,24.0,3.0,1.5,2.0,Hydrothermal,2,,numeric_decimal_standardized;temperature_numeric_standardized;time_numeric_standardized,,0,INCLUDED,,missing_optional_numeric:Volume solvente,MOF_GROUPED_LIGAND_SPLIT_v6.0_seed260730,DEVELOPMENT,Legante,260730,"trans-cyclohexane-1,4-dicarboxylic acid non specificata",18.0,sulfate,,13.0,26.982,13.0,3.0,p,1.61,O=C(O)C1CCC(C(=O)O)CC1,PXGZQGDTEZPERC-UHFFFAOYSA-N,resolved,PubChem PUG REST,C1CCCCC1,False,False,INCLUDE,False
459,TCPP (Tetrakis(4-carboxyphenyl)porphyrin),Non specificata,Zr,ZrOCl2·8H2O,DMF/BA,Nessuno,120,12.0,0.04,0.3,0.1333,Solvothermal,2,,temperature_numeric_standardized;time_numeric_standardized,,0,INCLUDED,,missing_optional_numeric:Volume solvente,MOF_GROUPED_LIGAND_SPLIT_v6.0_seed260730,DEVELOPMENT,Legante,260730,tcpp (tetrakis(4-carboxyphenyl)porphyrin) non specificata,8.0,chloride,2.0,40.0,91.224,4.0,5.0,d,1.33,,,pubchem_http_404,unresolved,,False,True,INCLUDE,False
460,TCPP,Non specificata,Hf,HfCl4,DMF/BA,Nessuno,120,24.0,0.03,0.2,0.15,Solvothermal,2,,temperature_numeric_standardized;time_numeric_standardized,,0,INCLUDED,,missing_optional_numeric:Volume solvente,MOF_GROUPED_LIGAND_SPLIT_v6.0_seed260730,DEVELOPMENT,Legante,260730,tcpp non specificata,0.0,chloride,4.0,72.0,178.49,4.0,6.0,d,1.3,,,pubchem_http_404,unresolved,,False,True,INCLUDE,False
461,TCPP,Non specificata,Fe,FeCl3,DMF,Nessuno,150,24.0,0.08,0.5,0.16,Solvothermal,2,,temperature_numeric_standardized;time_numeric_standardized,,0,INCLUDED,,missing_optional_numeric:Volume solvente,MOF_GROUPED_LIGAND_SPLIT_v6.0_seed260730,DEVELOPMENT,Legante,260730,tcpp non specificata,0.0,chloride,3.0,26.0,55.845,8.0,4.0,d,1.83,,,pubchem_http_404,unresolved,,False,True,INCLUDE,False
