Repository: marcofrancucci25-cloud/synthesis-prediction

## Version 9.5.0

Updated ligand identity card with a 2D RDKit structure, clean molecular identifiers, key descriptors, and expandable technical details.

# MOF Synthesis Assistant v9.2

Interactive Streamlit application for literature-aware MOF synthesis prediction and condition prioritization.

## Deploy on Streamlit Community Cloud

- Repository branch: `main`
- Main file: `app.py`
- Recommended Python: 3.12 or 3.13

The application requires outbound HTTPS access to resolve chemical names. Direct SMILES input and the predictive core remain available without the external resolver.

File: data/knowledge_database.csv (part 9 of 9)
ID,Legante,Famiglia_Legante,Metallo,Sale_Metallico,Solvente,Additivo_Colinker,Temperatura_C,Tempo_ore,mmol_Legante,mmol_Sale,Rapporto_LM,Procedura_Sintetica,Esito_ML,Volume solvente,Data_Quality_Flag,Exact_Duplicate_Group,Outcome_Conflict_Flag,Training_v5_2_Status,Training_v5_2_Reason,Training_v5_2_Warning,Split_ID,Split_Set,Grouping_Variable,Split_Seed
MOFs_252,"3,5-diamino-4,4'-bipyrazole",Bipyrazole,Zn,Zn(NO3)2·6H2O,DMF/H2O,Nessuno,160,24,0.24,0.13,1.84615385,Solvothermal,0,16,numeric_decimal_standardized;salt_hydrate_separator_standardized,,0,INCLUDED,,,MOF_GROUPED_LIGAND_SPLIT_v6.0_seed260730,DEVELOPMENT,Legante,260730
MOFs_253,"3,5-diamino-4,4'-bipyrazole",Bipyrazole,Zn,Zn(OAc)2·2H2O,DMF/H2O,Nessuno,160,72,0.2,0.2,1,Solvothermal,2,13,numeric_decimal_standardized;salt_hydrate_separator_standardized,,0,INCLUDED,,,MOF_GROUPED_LIGAND_SPLIT_v6.0_seed260730,DEVELOPMENT,Legante,260730
MOFs_254,"3,5-diamino-4,4'-bipyrazole",Bipyrazole,Zn,Zn(NO3)2·6H2O,DMF/H2O,Nessuno,160,72,0.2,0.2,1,Solvothermal,2,13,numeric_decimal_standardized;salt_hydrate_separator_standardized,,0,INCLUDED,,,MOF_GROUPED_LIGAND_SPLIT_v6.0_seed260730,DEVELOPMENT,Legante,260730
MOFs_255,"3,5-DiMePz-4-COOH",Pyrazole carbossilati,Cu,Cu(OAc)2·H2O,H2O,Nessuno,25,48,0.2,0.1,2,Solvothermal,2,20,numeric_decimal_standardized;salt_hydrate_separator_standardized;temperature_room_to_25,,0,INCLUDED,,,MOF_GROUPED_LIGAND_SPLIT_v6.0_seed260730,DEVELOPMENT,Legante,260730
MOFs_256,"3,5-DiMePz-4-COOH",Pyrazole carbossilati,Cu,Cu(OAc)2·H2O,H2O,Nessuno,25,72,1,0.5,2,Solvothermal,2,100,numeric_decimal_standardized;salt_hydrate_separator_standardized;temperature_room_to_25,,0,INCLUDED,,,MOF_GROUPED_LIGAND_SPLIT_v6.0_seed260730,DEVELOPMENT,Legante,260730
MOFs_257,"3,5-DiMePz-4-COOH",Pyrazole carbossilati,Cu,Cu(OAc)2·H2O,EtOH,Nessuno,25,48,0.2,0.1,2,Solvothermal,1,20,numeric_decimal_standardized;salt_hydrate_separator_standardized;temperature_room_to_25,,0,INCLUDED,,,MOF_GROUPED_LIGAND_SPLIT_v6.0_seed260730,DEVELOPMENT,Legante,260730
MOFs_258,"3,5-DiMePz-4-COOH",Pyrazole carbossilati,Zn,Zn(OAc)2·2H2O,H2O,Nessuno,25,48,0.2,0.1,2,Solvothermal,0,20,numeric_decimal_standardized;salt_hydrate_separator_standardized;temperature_room_to_25,,0,INCLUDED,,,MOF_GROUPED_LIGAND_SPLIT_v6.0_seed260730,DEVELOPMENT,Legante,260730
MOFs_259,"3,5-DiMePz-4-COOH",Pyrazole carbossilati,Zn,Zn(OAc)2·2H2O,EtOH,Nessuno,25,48,0.2,0.1,2,Solvothermal,2,20,numeric_decimal_standardized;salt_hydrate_separator_standardized;temperature_room_to_25,,0,INCLUDED,,,MOF_GROUPED_LIGAND_SPLIT_v6.0_seed260730,DEVELOPMENT,Legante,260730
MOFs_260,"3,5-DiMePz-4-COOH",Pyrazole carbossilati,Zn,Zn(OAc)2·2H2O,EtOH,Nessuno,25,72,1,0.5,2,Solvothermal,2,100,numeric_decimal_standardized;salt_hydrate_separator_standardized;temperature_room_to_25,,0,INCLUDED,,,MOF_GROUPED_LIGAND_SPLIT_v6.0_seed260730,DEVELOPMENT,Legante,260730
MOFs_261,"3,5-DiMePz-4-COOH",Pyrazole carbossilati,Zr,ZrCl4,MeOH,Nessuno,110,72,0.15,0.15,1,Solvothermal,0,10,numeric_decimal_standardized,,0,INCLUDED,,,MOF_GROUPED_LIGAND_SPLIT_v6.0_seed260730,DEVELOPMENT,Legante,260730
MOFs_262,"3,5-DiMePz-4-COOH",Pyrazole carbossilati,Zr,ZrCl4,MeOH,Nessuno,110,94,0.3,0.3,1,Solvothermal,0,20,numeric_decimal_standardized,,0,INCLUDED,,,MOF_GROUPED_LIGAND_SPLIT_v6.0_seed260730,DEVELOPMENT,Legante,260730
MOFs_265,"3,5-DiMePz-4-COOH",Pyrazole carbossilati,Zr,ZrCl4,MeOH,Nessuno,110,48,0.15,0.15,1,Solvothermal,0,10,numeric_decimal_standardized,,0,INCLUDED,,,MOF_GROUPED_LIGAND_SPLIT_v6.0_seed260730,DEVELOPMENT,Legante,260730
MOFs_267,"3,5-DiMePz-4-COOH",Pyrazole carbossilati,Zr,Zr(OCH3)4,MeOH,Nessuno,120,2,0.2,0.1,2,Solvothermal,0,0.5,numeric_decimal_standardized;time_hours_standardized,,0,INCLUDED,,,MOF_GROUPED_LIGAND_SPLIT_v6.0_seed260730,DEVELOPMENT,Legante,260730
MOFs_268,"3,5-DiMePz-4-COOH",Pyrazole carbossilati,Zr,ZrCl4,H2O,Nessuno,25,72,1,0.5,2,Solvothermal,2,100,numeric_decimal_standardized;temperature_room_to_25,,0,INCLUDED,,,MOF_GROUPED_LIGAND_SPLIT_v6.0_seed260730,DEVELOPMENT,Legante,260730
MOFs_269,"4-Amino-4H-1,2,4-triazole",Triazole,Cu,Cu(OAc)2·H2O,EtOH,Nessuno,25,24,1,2,0.5,Solvothermal,0,20,numeric_decimal_standardized;salt_hydrate_separator_standardized;temperature_room_to_25,,0,INCLUDED,,,MOF_GROUPED_LIGAND_SPLIT_v6.0_seed260730,DEVELOPMENT,Legante,260730
MOFs_270,"4-Amino-4H-1,2,4-triazole",Triazole,Cu,Cu(OAc)2·H2O,DMF,Nessuno,130,48,0.5,0.5,1,Solvothermal,0,35,numeric_decimal_standardized;salt_hydrate_separator_standardized,,0,INCLUDED,,,MOF_GROUPED_LIGAND_SPLIT_v6.0_seed260730,DEVELOPMENT,Legante,260730
MOFs_271,"4-Amino-4H-1,2,4-triazole",Triazole,Cu,Cu(OAc)2·H2O,DMF,Nessuno,25,48,0.5,1,0.5,Solvothermal,0,20,numeric_decimal_standardized;salt_hydrate_separator_standardized;temperature_room_to_25,,0,INCLUDED,,,MOF_GROUPED_LIGAND_SPLIT_v6.0_seed260730,DEVELOPMENT,Legante,260730
MOFs_272,"4-Amino-4H-1,2,4-triazole",Triazole,Cu,Cu(OAc)2·H2O,EtOH,Nessuno,70,72,1,2,0.5,Solvothermal,0,18,numeric_decimal_standardized;salt_hydrate_separator_standardized,,0,INCLUDED,,,MOF_GROUPED_LIGAND_SPLIT_v6.0_seed260730,DEVELOPMENT,Legante,260730
MOFs_273,"4-Amino-4H-1,2,4-triazole",Triazole,Zn,Zn(OAc)2·2H2O,EtOH,Nessuno,25,24,1,1,1,Solvothermal,0,20,numeric_decimal_standardized;salt_hydrate_separator_standardized;temperature_room_to_25,,0,INCLUDED,,,MOF_GROUPED_LIGAND_SPLIT_v6.0_seed260730,DEVELOPMENT,Legante,260730
MOFs_274,"4-Amino-4H-1,2,4-triazole",Triazole,Zn,Zn(NO3)2·6H2O,DMF,BTC,160,75,0.5,0.5,1,Solvothermal,0,0.48,numeric_decimal_standardized;salt_hydrate_separator_standardized,,0,INCLUDED,,,MOF_GROUPED_LIGAND_SPLIT_v6.0_seed260730,DEVELOPMENT,Legante,260730
MOFs_275,"4-Amino-4H-1,2,4-triazole",Triazole,Zn,Zn(NO3)2·6H2O,DMF,Nessuno,160,75,0.5,0.5,1,Solvothermal,0,35,numeric_decimal_standardized;salt_hydrate_separator_standardized,,0,INCLUDED,,,MOF_GROUPED_LIGAND_SPLIT_v6.0_seed260730,DEVELOPMENT,Legante,260730
MOFs_276,"4-Amino-4H-1,2,4-triazole",Triazole,Zn,Zn(NO3)2·6H2O,DMF,Nessuno,25,48,0.5,0.5,1,Solvothermal,0,50,numeric_decimal_standardized;salt_hydrate_separator_standardized;temperature_room_to_25,,0,INCLUDED,,,MOF_GROUPED_LIGAND_SPLIT_v6.0_seed260730,DEVELOPMENT,Legante,260730
MOFs_277,"4-Amino-4H-1,2,4-triazole",Triazole,Zn,Zn(OAc)2·2H2O,EtOH,Nessuno,70,72,1,2,0.5,Solvothermal,0,18,numeric_decimal_standardized;salt_hydrate_separator_standardized,,0,INCLUDED,,,MOF_GROUPED_LIGAND_SPLIT_v6.0_seed260730,DEVELOPMENT,Legante,260730
MOFs_278,5-MePz-4-COOH,Pyrazole carbossilati,Zn,Zn(NO3)2·6H2O,DMF,Nessuno,120,24,0.2,0.2,1,Solvothermal,2,10,numeric_decimal_standardized;salt_hydrate_separator_standardized,,0,INCLUDED,,,MOF_GROUPED_LIGAND_SPLIT_v6.0_seed260730,DEVELOPMENT,Legante,260730
MOFs_279,5-MePz-4-COOH,Pyrazole carbossilati,Zr,ZrCl4,DMF,Nessuno,120,24,0.2,0.2,1,Solvothermal,0,10,numeric_decimal_standardized,,0,INCLUDED,,,MOF_GROUPED_LIGAND_SPLIT_v6.0_seed260730,DEVELOPMENT,Legante,260730
MOFs_280,5-MePz-4-COOH,Pyrazole carbossilati,Zr,ZrCl4,DMF,Acido benzoico,120,36,0.15,0.15,1,Solvothermal,0,10,additive_canonicalized;numeric_decimal_standardized;time_range_midpoint,,0,INCLUDED,,,MOF_GROUPED_LIGAND_SPLIT_v6.0_seed260730,DEVELOPMENT,Legante,260730
MOFs_295,Et4BPz,Bipyrazole,Ag,AgNO3,MeOH,Nessuno,25,48,0.2,0.2,1,Solvothermal,0,10,numeric_decimal_standardized;temperature_room_to_25,,0,INCLUDED,,,MOF_GROUPED_LIGAND_SPLIT_v6.0_seed260730,DEVELOPMENT,Legante,260730
MOFs_296,Et4BPz,Bipyrazole,Ag,AgPF6,MeOH,Nessuno,25,48,0.2,0.2,1,Solvothermal,0,10,numeric_decimal_standardized;temperature_room_to_25,,0,INCLUDED,,,MOF_GROUPED_LIGAND_SPLIT_v6.0_seed260730,DEVELOPMENT,Legante,260730
MOFs_298,Et4BPz,Bipyrazole,Ni,Ni(NO3)2·6H2O,DMF/H2O,Nessuno,160,72,0.2,0.1,2,Solvothermal,0,10,numeric_decimal_standardized;salt_hydrate_separator_standardized,,0,INCLUDED,,,MOF_GROUPED_LIGAND_SPLIT_v6.0_seed260730,DEVELOPMENT,Legante,260730
MOFs_299,Et4BPz,Bipyrazole,Ni,Ni(OAc)2·4H2O,DMA,Nessuno,150,24,0.2,0.2,1,Solvothermal,0,10,numeric_decimal_standardized;salt_hydrate_separator_standardized,,0,INCLUDED,,,MOF_GROUPED_LIGAND_SPLIT_v6.0_seed260730,DEVELOPMENT,Legante,260730
MOFs_300,Et4BPz,Bipyrazole,Ni,Ni(NO3)2·6H2O,MeOH,Nessuno,140,48,0.2,0.2,1,Solvothermal,0,10,numeric_decimal_standardized;salt_hydrate_separator_standardized,,0,INCLUDED,,,MOF_GROUPED_LIGAND_SPLIT_v6.0_seed260730,DEVELOPMENT,Legante,260730
MOFs_301,Et4BPz,Bipyrazole,Zn,Zn(OAc)2·2H2O,DMF/H2O,Nessuno,140,72,0.2,0.1,2,Solvothermal,0,10,numeric_decimal_standardized;salt_hydrate_separator_standardized,,0,INCLUDED,,,MOF_GROUPED_LIGAND_SPLIT_v6.0_seed260730,DEVELOPMENT,Legante,260730
MOFs_302,H2Me2BDP,Altro,Ag,AgPF6,MeOH,Nessuno,25,48,0.2,0.2,1,Solvothermal,2,10,numeric_decimal_standardized;temperature_room_to_25,,0,INCLUDED,,,MOF_GROUPED_LIGAND_SPLIT_v6.0_seed260730,DEVELOPMENT,Legante,260730
MOFs_307,"PzDC / 1H-3,5-dicarboxylic",Pyrazole carbossilati,Zr,ZrCl4,DMF/MeOH,Nessuno,120,48,0.1,0.1,1,Solvothermal,0,15,numeric_decimal_standardized,,0,INCLUDED,,,MOF_GROUPED_LIGAND_SPLIT_v6.0_seed260730,DEVELOPMENT,Legante,260730
MOFs_308,"PzDC / 1H-3,5-dicarboxylic",Pyrazole carbossilati,Zr,ZrCl4,H2O,Nessuno,120,48,0.1,0.1,1,Solvothermal,0,20,numeric_decimal_standardized,,0,INCLUDED,,,MOF_GROUPED_LIGAND_SPLIT_v6.0_seed260730,DEVELOPMENT,Legante,260730
MOFs_309,"PzDC / 1H-3,5-dicarboxylic",Pyrazole carbossilati,Zr,ZrCl4,DMF/H2O,Nessuno,120,48,0.1,0.1,1,Solvothermal,0,15,numeric_decimal_standardized,,0,INCLUDED,,,MOF_GROUPED_LIGAND_SPLIT_v6.0_seed260730,DEVELOPMENT,Legante,260730
MOFs_310,"PzDC / 1H-3,5-dicarboxylic",Pyrazole carbossilati,Zr,ZrCl4,H2O,Nessuno,25,72,0.1,0.075,1.33333333,Solvothermal,0,20,numeric_decimal_standardized;temperature_room_to_25,,0,INCLUDED,,,MOF_GROUPED_LIGAND_SPLIT_v6.0_seed260730,DEVELOPMENT,Legante,260730
MOFs_312,"3,3'-dinitro-4,4'-bipyrazole",Bipyrazole,Cd,Cd(NO3)2·4H2O,DMF,Trietilammina (TEA),150,72,0.1,0.1,1,Solvothermal,1,10,additive_canonicalized;numeric_decimal_standardized;salt_hydrate_separator_standardized,,0,INCLUDED,,,MOF_GROUPED_LIGAND_SPLIT_v6.0_seed260730,DEVELOPMENT,Legante,260730
MOFs_326,"3-nitro-4,4'-bipyrazole",Bipyrazole,Ni,NiCl2·6H2O,DEF,Nessuno,110,24,0.1,0.02,5,Solvothermal,0,2,numeric_decimal_standardized;salt_hydrate_separator_standardized,,0,INCLUDED,,,MOF_GROUPED_LIGAND_SPLIT_v6.0_seed260730,DEVELOPMENT,Legante,260730
CurcumineMOFs_327,curc-ind,Curcumina,Zn,Zn(OAc)2·2H2O,DMF,Nessuno,80,72,0.1,0.05,2,no precipitato,1,20,numeric_decimal_standardized;salt_hydrate_separator_standardized,,0,INCLUDED,,,MOF_GROUPED_LIGAND_SPLIT_v6.0_seed260730,DEVELOPMENT,Legante,260730
CurcumineMOFs_329,curc-ind,Curcumina,Cu,Cu(OAc)2·H2O,DMF,Nessuno,80,72,0.1,0.05,2,no precipitato,0,20,numeric_decimal_standardized;salt_hydrate_separator_standardized,,0,INCLUDED,,,MOF_GROUPED_LIGAND_SPLIT_v6.0_seed260730,DEVELOPMENT,Legante,260730
CurcumineMOFs_334,curc-ind,Curcumina,Zn,Zn(OAc)2·2H2O,MeOH,Nessuno,80,72,0.1,0.05,2,precipitato nero,0,20,numeric_decimal_standardized;salt_hydrate_separator_standardized,,0,INCLUDED,,,MOF_GROUPED_LIGAND_SPLIT_v6.0_seed260730,DEVELOPMENT,Legante,260730
CurcumineMOFs_335,curc-ind,Curcumina,Zn,Zn(NO3)2·6H2O,DMF,Nessuno,120,72,0.1,0.05,2,nessun precipitato,0,15,numeric_decimal_standardized;salt_hydrate_separator_standardized,,0,INCLUDED,,,MOF_GROUPED_LIGAND_SPLIT_v6.0_seed260730,DEVELOPMENT,Legante,260730
CurcumineMOFs_338,curc(III)_KC,Curcumina,Zn,Zn(NO3)2·6H2O,DMF,Nessuno,80,48,0.1,0.05,2,"dopo 48 ore nessun precipitato, posto nella stufa a 100°C per 72h, ma ancora nessun precipitato, allora trasferito nella stufa a 120°, dopo 48h si è formato poco precipitato, filtrato e lavato con acetone.",1,15,numeric_decimal_standardized;salt_hydrate_separator_standardized,,0,INCLUDED,,,MOF_GROUPED_LIGAND_SPLIT_v6.0_seed260730,DEVELOPMENT,Legante,260730
CurcumineMOFs_339,curc(III)_KC,Curcumina,Zn,Zn(OAc)2·2H2O,DMF,Nessuno,120,16,0.05,0.05,1,dopo 16 ore si è formato già il precipitato nella vial,0,15,numeric_decimal_standardized;salt_hydrate_separator_standardized,,0,INCLUDED,,,MOF_GROUPED_LIGAND_SPLIT_v6.0_seed260730,DEVELOPMENT,Legante,260730
Organometallica_363,TpMe2Tl,Organometallica,Ru,[Ru(p-cymene)Cl2]2,CH2Cl2,Nessuno,25,3,0.1,0.05,2,"Sciolto prima il sale metallico all'interno della vial, una volta solubilizzato ho aggiunto il legante; lasciato in stirring per 3 ore e poi fatto evaporare lentamente il solvente fino a dimezzare il volume. Una volta dimezzato il volume ho aggiunto dietil etere circa 5 ml, ho notato la formazione di una piccola sospensione, quindi l'ho filtrato su filtro con mesh sottili(precipitato bianco-grigio). Le acque madri raccolte ed aspettato di dimezzare nuovamente il volume. Una volta evaporato tutto il solvente, nel residuo ho aggiunto Et2O e poi filtrato. Ora procedo a caratterizzare il precipitato ed aspetto che le acque madri evaporino.",1,20,numeric_decimal_standardized;temperature_room_to_25,,0,INCLUDED,,,MOF_GROUPED_LIGAND_SPLIT_v6.0_seed260730,DEVELOPMENT,Legante,260730
Organometallica_370,Et4BPz,Organometallica - pirazoli,Ru,[Ru(p-cymene)Cl2]2,MeOH,Nessuno,25,4,0.1,0.1,1,"Solubilizzato il dimero del metallo in 10 ml di MeOH, una volta solulbilizzato ho aggiunto il legante e lasciato in stirring per 16 ore.",1,20,numeric_decimal_standardized;temperature_room_to_25,,0,INCLUDED,,,MOF_GROUPED_LIGAND_SPLIT_v6.0_seed260730,DEVELOPMENT,Legante,260730
Organometallica_372,H2BPZNH2,Organometallica - pirazoli,Ru,[Ru(p-cymene)Cl2]2,MeOH,Nessuno,25,4,0.1,0.1,1,"Dopo 4 ore ancora nessuna cristallizzazione, evaporato un po di solvente e poi messo in frido appena raffreddato. Aggiunto eteredietilico, perchè non vi era avvenuta cristallizzazione.",2,20,numeric_decimal_standardized;temperature_room_to_25,,0,INCLUDED,,,MOF_GROUPED_LIGAND_SPLIT_v6.0_seed260730,DEVELOPMENT,Legante,260730
Organometallica_373,"3,5-diamino-4,4'-bipyrazole",Organometallica - pirazoli,Ru,[Ru(p-cymene)Cl2]2,MeOH,Nessuno,25,4,0.16,0.16,1,"Ho pesato il dimero e sciolto in 10 ml di MeOH; una volta sulubilizzato ho aggiunto il legante e lasciato sotto agitazione per 4 ore. Una volta fatto evaporare completamente il solvente ho notato un precipitato rosso bruno, filtrato con dietil etere e mandato un HNMR comr Ru3. Il precipitato rimasto nella vial l'ho lavato con acetone d ulteriormente filtrato, ora mando anche questo all'HNMR come Ru3.lavato con acetone.",1,20,ligand_typography_standardized;numeric_decimal_standardized;temperature_room_to_25,,0,INCLUDED,,,MOF_GROUPED_LIGAND_SPLIT_v6.0_seed260730,DEVELOPMENT,Legante,260730
Organometallica_380,"1,4-Di(1H-pyrazol-4-yl)benzene",Organometallica - pirazoli,Ru,[Ru(p-cymene)Cl2]2,MeOH,Nessuno,25,24,0.2,0.1,2,"To a methanolic (5 mL) solution of pyrazole based ligand , was added a methanolic (5 mL) solution of [RuCl2(η6-p-cymene)]2 , and the reaction mixture was allowed to stir for 4 h at room temperature. Dopo 24 ore ho filtrato l'eccesso di reagenti e lasciato poi dimezzare il volume della soluzione all'aria lentamente. Portato a secco e mandato l'HNMR",1,20,numeric_decimal_standardized;temperature_room_to_25,,0,INCLUDED,,,MOF_GROUPED_LIGAND_SPLIT_v6.0_seed260730,DEVELOPMENT,Legante,260730
Organometallica_381,(NO2)2BPz,Organometallica - pirazoli,Ru,[Ru(p-cymene)Cl2]2,MeOH,Nessuno,25,24,0.1,0.05,2,"filtrato e lavato con metanolo, dopo aver dimezzato il volume della soluzione.Precipitato di colore nero, ma sembra cristallino",0,20,numeric_decimal_standardized;temperature_room_to_25,,0,INCLUDED,,,MOF_GROUPED_LIGAND_SPLIT_v6.0_seed260730,DEVELOPMENT,Legante,260730
Organometallica_382,NO2BPz,Organometallica - pirazoli,Ru,[Ru(p-cymene)Cl2]2,MeOH,Nessuno,25,24,0.1,0.05,2,"filtrato per rimuovere l'eccesso di reagenti noon reagito, lasciato ridurre il volume. Lavato con etere dietilico e filtrato(precipitato verdino).Ir del primo precipitato è pessimo. Le acque madri le ho tenute.",1,20,numeric_decimal_standardized;temperature_room_to_25,,0,INCLUDED,,,MOF_GROUPED_LIGAND_SPLIT_v6.0_seed260730,DEVELOPMENT,Legante,260730
Organometallica_384,"3,3'-diamino-4,4'-bipyrazole",Organometallica - pirazoli,Ru,[Ru(p-cymene)Cl2]2,MeOH,Nessuno,25,24,0.1,0.1,1,Ho pesato il dimero e sciolto in 10 ml di MeOH; una volta sulubilizzato ho aggiunto il legante e lasciato sotto agitazione per 24 ORE.Fatto evaporare all'aria per ridurre il volume,1,20,ligand_typography_standardized;numeric_decimal_standardized;temperature_room_to_25,,0,INCLUDED,,,MOF_GROUPED_LIGAND_SPLIT_v6.0_seed260730,DEVELOPMENT,Legante,260730
Organometallica_385,"1,4-Di(1H-pyrazol-4-yl)benzene BDP",Organometallica - pirazoli,Ir,[Ir(C₅Me₅)Cl₂]₂,MeOH,Nessuno,25,24,0.05,0.1,0.5,"Ho sciolto il sale metallico in 10 ml di MeOH, una volta solubilizzato ho aggiunto il linker e lasciato in stirring.",1,20,numeric_decimal_standardized;temperature_room_to_25,,0,INCLUDED,,,MOF_GROUPED_LIGAND_SPLIT_v6.0_seed260730,DEVELOPMENT,Legante,260730
Organometallica_387,Ru1,Organometallica,Ru,CAgF3SO3,MeCN,Nessuno,25,3,0.06,0.12,0.5,lasciato aperto a temperatura ambiente per cercare di ridurre il volume di solvente e favorire una cristallizzazione,1,20,numeric_decimal_standardized;temperature_room_to_25,,0,INCLUDED,,,MOF_GROUPED_LIGAND_SPLIT_v6.0_seed260730,DEVELOPMENT,Legante,260730
Organometallica_389,"Ru1,2",Organometallica,Ru,CAgF3SO3,CH2Cl2,Nessuno,25,3,0.04,0.08,0.5,"Precipitato bianco formatosi alla fine delle 4 ore, filtrato e lasciato ridurre di volume all'aria.",1,20,numeric_decimal_standardized;temperature_room_to_25,,0,INCLUDED,,,MOF_GROUPED_LIGAND_SPLIT_v6.0_seed260730,DEVELOPMENT,Legante,260730
Organometallica_390,"Ru1,3 802,63",Organometallica,Ru,CAgF3SO3,CH2Cl2,Nessuno,25,5,0.05,0.2,0.25,"Precipitato bianco formatosi alla fine delle 4 ore, filtrato e lasciato ridurre di volume all'aria.",1,20,numeric_decimal_standardized;temperature_room_to_25,,0,INCLUDED,,,MOF_GROUPED_LIGAND_SPLIT_v6.0_seed260730,DEVELOPMENT,Legante,260730
Organometallica_391,"Ru1,3 scambio anionico FW=868,73",Organometallica - scambio anionico,Ru,"4,4'-bipiridina",MeCN,Nessuno,25,5,0.02,0.02,1,"Ho solubilizzato il complesso in 10 ml di MeCN, in un'altra vial ho solubilizzato la bipiridina in altri 10 ml di MeCN, poi ho aggiunto goccia a goccia nella soluzione del complesso.",1,20,numeric_decimal_standardized;temperature_room_to_25,,0,INCLUDED,,,MOF_GROUPED_LIGAND_SPLIT_v6.0_seed260730,DEVELOPMENT,Legante,260730
Organometallica_392,"Ru1,3",Organometallica,Ru,CAgF3SO3,CH2Cl2,Nessuno,25,5,0.05,0.2,0.25,"Precipitato bianco formatosi alla fine delle 4 ore, filtrato e lasciato ridurre di volume all'aria.",1,20,numeric_decimal_standardized;temperature_room_to_25,,0,INCLUDED,,,MOF_GROUPED_LIGAND_SPLIT_v6.0_seed260730,DEVELOPMENT,Legante,260730
Organometallica_393,"Ru1,3 scambio anionico2 FW=868,73",Organometallica - scambio anionico,Ru,BDP,MeCN,Nessuno,25,24,0.02,0.02,1,"Ho solubilizzato il complesso in 52 ml di MeCN, in un'altra vial ho solubilizzato il BDP in altri 5 ml di MeCN, poi ho aggiunto goccia a goccia nella soluzione del complesso. Soluzione torbida, perchè il legante non si è solubilizzato molto bene in MeCN. Dopo 24 ore ho filtrato l'eccesso di reagenti ed ho lasciato ad evaporare il solvente all'aria lentamente.",1,20,numeric_decimal_standardized;temperature_room_to_25,,0,INCLUDED,,,MOF_GROUPED_LIGAND_SPLIT_v6.0_seed260730,DEVELOPMENT,Legante,260730
Organometallica_394,"Ru1,3",Organometallica,Ru,CAgF3SO3,CH2Cl2,Nessuno,25,6,0.05,0.22,0.22727273,"Filtrato il precipitato formatosi, sciacquato con 5 ml di diclorometano e poi lasciato evaporare all'aria le acque madri.",2,20,numeric_decimal_standardized;temperature_room_to_25,,0,INCLUDED,,,MOF_GROUPED_LIGAND_SPLIT_v6.0_seed260730,DEVELOPMENT,Legante,260730
Organometallica_396,"Ru1,3",Organometallica,Ru,CAgF3SO3,CH2Cl2,Nessuno,25,5,0.05,0.2,0.25,"Solubilizzato separatamente i due reagenti, poi aggiungo goccia a goccia la soluzione di CAgF3SO3 in quella del complesso. Precipitato bianco formatosi alla fine delle 4 ore, filtrato e lasciato ridurre di volume all'aria.",1,15,numeric_decimal_standardized;temperature_room_to_25,,0,INCLUDED,,,MOF_GROUPED_LIGAND_SPLIT_v6.0_seed260730,DEVELOPMENT,Legante,260730
Organometallica_398,Et4BPz,Organometallica - pirazoli,Rh,[Rh(C5Me5)Cl2]2,MeOH,Nessuno,25,16,0.1,0.05,2,"Solubilizzato il dimero del metallo in 10 ml di MeOH, una volta solulbilizzato ho aggiunto il legante e lasciato in stirring per 16 ore.",1,20,numeric_decimal_standardized;temperature_room_to_25,,0,INCLUDED,,,MOF_GROUPED_LIGAND_SPLIT_v6.0_seed260730,DEVELOPMENT,Legante,260730
Organometallica_399,H2BPZNH2,Organometallica,Rh,[Rh(C5Me5)Cl2]3,MeOH,Nessuno,70,24,0.1,0.05,2,"Solubilizzato il dimero del metallo in 10 ml di MeOH, una volta solulbilizzato ho aggiunto il legante e lasciato in stirring per 16 ore.",2,20,numeric_decimal_standardized,,0,INCLUDED,,,MOF_GROUPED_LIGAND_SPLIT_v6.0_seed260730,DEVELOPMENT,Legante,260730
Organometallica_400,(NO2)2BPz,Organometallica,Ir,[Ir(C5Me5)Cl2]4,MeOH,Trietilammina (TEA) 2 eq,70,24,0.1,0.05,2,"Solubilizzato il dimero del metallo in 10 ml di MeOH, una volta solulbilizzato ho aggiunto il legante e lasciato in stirring per 16 ore.",0,20,additive_canonicalized;numeric_decimal_standardized,,0,INCLUDED,,,MOF_GROUPED_LIGAND_SPLIT_v6.0_seed260730,DEVELOPMENT,Legante,260730
Organometallica_401,NO2BPz,Organometallica,Ir,[Ir(C5Me5)Cl2]5,MeOH,Trietilammina (TEA) 2 eq,70,24,0.1,0.05,2,"Solubilizzato il dimero del metallo in 10 ml di MeOH, una volta solulbilizzato ho aggiunto il legante e lasciato in stirring per 16 ore.",0,20,additive_canonicalized;numeric_decimal_standardized,,0,INCLUDED,,,MOF_GROUPED_LIGAND_SPLIT_v6.0_seed260730,DEVELOPMENT,Legante,260730
LitNeg_1,"1,4-Benzenedicarboxylic acid (H2BDC)",Carbossilati aromatici,Zr,ZrCl4,DMF,Nessuno,100,24,0.5,0.5,1,Solvothermal,1,5,numeric_decimal_standardized;time_numeric_standardized;exact_duplicate_candidate,DUP_023,0,INCLUDED,,duplicate_representative_retained,MOF_GROUPED_LIGAND_SPLIT_v6.0_seed260730,DEVELOPMENT,Legante,260730
LitNeg_2,"1,4-Benzenedicarboxylic acid (H2BDC)",Carbossilati aromatici,Zr,ZrOCl2·8H2O,H2O,Nessuno,20,0.5,1.5,1,1.5,Solvothermal,1,10,numeric_decimal_standardized;salt_hydrate_separator_standardized,,0,INCLUDED,,,MOF_GROUPED_LIGAND_SPLIT_v6.0_seed260730,DEVELOPMENT,Legante,260730
LitNeg_4,Fumaric acid,Carbossilati alifatici,Zr,ZrOCl2·8H2O,H2O,Nessuno,100,24,0.5,0.5,1,Solvothermal,1,10,numeric_decimal_standardized;salt_hydrate_separator_standardized;time_numeric_standardized,,0,INCLUDED,,,MOF_GROUPED_LIGAND_SPLIT_v6.0_seed260730,DEVELOPMENT,Legante,260730
LitNeg_5,"1,4-Benzenedicarboxylic acid (H2BDC)",Carbossilati aromatici,Al,Al(NO3)3·9H2O,DMF,Nessuno,150,24,0.5,0.5,1,Solvothermal,1,10,numeric_decimal_standardized;salt_hydrate_separator_standardized;time_numeric_standardized,,0,INCLUDED,,,MOF_GROUPED_LIGAND_SPLIT_v6.0_seed260730,DEVELOPMENT,Legante,260730
LitNeg_6,"1,4-Benzenedicarboxylic acid (H2BDC)",Carbossilati aromatici,Cr,Cr(NO3)3·9H2O,H2O,Nessuno,220,8,1,1,1,Solvothermal,1,4.8,numeric_decimal_standardized;salt_hydrate_separator_standardized;time_numeric_standardized,,0,INCLUDED,,,MOF_GROUPED_LIGAND_SPLIT_v6.0_seed260730,DEVELOPMENT,Legante,260730
LitNeg_9,Benzimidazole,Imidazolati,Zn,Zn(NO3)2,MeOH,Nessuno,25,24,1,0.25,4,Solvothermal,1,10,numeric_decimal_standardized;time_numeric_standardized,,0,INCLUDED,,,MOF_GROUPED_LIGAND_SPLIT_v6.0_seed260730,DEVELOPMENT,Legante,260730
LitNeg_11,2-Methylimidazole,Imidazolati,Co,Co(NO3)2·6H2O,H2O,Nessuno,25,1,2,0.5,4,Solvothermal,1,10,numeric_decimal_standardized;salt_hydrate_separator_standardized;time_numeric_standardized,,0,INCLUDED,,,MOF_GROUPED_LIGAND_SPLIT_v6.0_seed260730,DEVELOPMENT,Legante,260730
LitNeg_12,2-Methylimidazole,Imidazolati,Zn,Zn(OAc)2·2H2O,H2O,Nessuno,25,0.5,0.04,0.01,4,Solvothermal,1,1,numeric_decimal_standardized;salt_hydrate_separator_standardized,,0,INCLUDED,,,MOF_GROUPED_LIGAND_SPLIT_v6.0_seed260730,DEVELOPMENT,Legante,260730
LitNeg_13,"1,4-Benzenedicarboxylic acid (H2BDC)",Carbossilati aromatici,Zn,ZnCl2,DEF,Nessuno,100,24,0.5,0.5,1,Solvothermal,0,10,numeric_decimal_standardized;time_numeric_standardized,,0,INCLUDED,,,MOF_GROUPED_LIGAND_SPLIT_v6.0_seed260730,DEVELOPMENT,Legante,260730
LitNeg_14,"1,4-Benzenedicarboxylic acid (H2BDC)",Carbossilati aromatici,Zn,ZnSO4·7H2O,DEF,Nessuno,100,24,0.5,0.5,1,Solvothermal,0,10,numeric_decimal_standardized;salt_hydrate_separator_standardized;time_numeric_standardized,,0,INCLUDED,,,MOF_GROUPED_LIGAND_SPLIT_v6.0_seed260730,DEVELOPMENT,Legante,260730
LitNeg2_1,"1,4-Benzenedicarboxylic acid (H2BDC)",Carbossilati aromatici,Fe,Fe(NO3)3·9H2O,DMF,Nessuno,120,24,0.5,0.5,1,Solvothermal,1,10,numeric_decimal_standardized;salt_hydrate_separator_standardized;time_numeric_standardized,,0,INCLUDED,,,MOF_GROUPED_LIGAND_SPLIT_v6.0_seed260730,DEVELOPMENT,Legante,260730
LitNeg2_4,"1,4-Benzenedicarboxylic acid (H2BDC)",Carbossilati aromatici,Co,CoCl2·6H2O,EtOH,Trietilammina (TEA),25,5,0.076,0.057,1.34,Solvothermal,1,10,numeric_decimal_standardized;salt_hydrate_separator_standardized;time_numeric_standardized,,0,INCLUDED,,,MOF_GROUPED_LIGAND_SPLIT_v6.0_seed260730,DEVELOPMENT,Legante,260730
LitNeg2_5,Benzimidazole,Imidazolati,Cd,Cd(NO3)2·4H2O,EtOH,Trietilammina (TEA),25,5,0.076,0.057,1.34,Solvothermal,1,10,numeric_decimal_standardized;salt_hydrate_separator_standardized;time_numeric_standardized,,0,INCLUDED,,,MOF_GROUPED_LIGAND_SPLIT_v6.0_seed260730,DEVELOPMENT,Legante,260730
LitNeg2_6,2-Methylimidazole,Imidazolati,Fe,FeCl2,MeOH,Nessuno,60,24,1,0.5,2,Solvothermal,0,10,numeric_decimal_standardized;time_numeric_standardized,,0,INCLUDED,,,MOF_GROUPED_LIGAND_SPLIT_v6.0_seed260730,DEVELOPMENT,Legante,260730
LitNeg2_7,Benzimidazole,Imidazolati,Co,CoCl2·6H2O,EtOH,Trietilammina (TEA),25,5,0.0762,0.0567,1.34,Solvothermal,1,10,numeric_decimal_standardized;salt_hydrate_separator_standardized;time_numeric_standardized,,0,INCLUDED,,,MOF_GROUPED_LIGAND_SPLIT_v6.0_seed260730,DEVELOPMENT,Legante,260730
LitNeg2_8,Benzimidazole,Imidazolati,Cu,CuCl2,H2O,Nessuno,25,1,1,0.5,2,Solvothermal,0,10,numeric_decimal_standardized;time_numeric_standardized,,0,INCLUDED,,,MOF_GROUPED_LIGAND_SPLIT_v6.0_seed260730,DEVELOPMENT,Legante,260730
LitNeg2_9,"1,4-Benzenedicarboxylic acid (H2BDC)",Carbossilati aromatici,Zr,ZrCl4,DMF,Acido Acetico (AcOH),120,24,0.5,0.5,1,Solvothermal,1,10,numeric_decimal_standardized;time_numeric_standardized,,0,INCLUDED,,,MOF_GROUPED_LIGAND_SPLIT_v6.0_seed260730,DEVELOPMENT,Legante,260730
LitNeg2_10,"1,4-Benzenedicarboxylic acid (H2BDC)",Carbossilati aromatici,Zr,ZrCl4,DMF,Nessuno,90,12,1,1,1,Solvothermal,1,3,numeric_decimal_standardized;time_numeric_standardized,,0,INCLUDED,,,MOF_GROUPED_LIGAND_SPLIT_v6.0_seed260730,DEVELOPMENT,Legante,260730
LitNeg2_11,"1,4-Benzenedicarboxylic acid (H2BDC)",Carbossilati aromatici,Cr,Cr(NO3)3·9H2O,DMF,Nessuno,120,24,0.5,0.5,1,Solvothermal,1,10,numeric_decimal_standardized;salt_hydrate_separator_standardized;time_numeric_standardized,,0,INCLUDED,,,MOF_GROUPED_LIGAND_SPLIT_v6.0_seed260730,DEVELOPMENT,Legante,260730
LitNeg2_12,2-Methylimidazole,Imidazolati,Zn,Zn(NO3)2·6H2O,H2O,Nessuno,25,0.5,0.5,0.5,1,Solvothermal,1,10,numeric_decimal_standardized;salt_hydrate_separator_standardized,,0,INCLUDED,,,MOF_GROUPED_LIGAND_SPLIT_v6.0_seed260730,DEVELOPMENT,Legante,260730
LitNeg2_13,"2,5-Dihydroxyterephthalic acid",Carbossilati aromatici,Mg,Mg(OAc)2·4H2O,MeOH,Nessuno,25,16,0.02,0.02,1,Solvothermal,1,4,numeric_decimal_standardized;salt_hydrate_separator_standardized;time_numeric_standardized,,0,INCLUDED,,,MOF_GROUPED_LIGAND_SPLIT_v6.0_seed260730,DEVELOPMENT,Legante,260730
