Repository: marcofrancucci25-cloud/synthesis-prediction

## Version 9.5.0

Updated ligand identity card with a 2D RDKit structure, clean molecular identifiers, key descriptors, and expandable technical details.

# MOF Synthesis Assistant v9.2

Interactive Streamlit application for literature-aware MOF synthesis prediction and condition prioritization.

## Deploy on Streamlit Community Cloud

- Repository branch: `main`
- Main file: `app.py`
- Recommended Python: 3.12 or 3.13

The application requires outbound HTTPS access to resolve chemical names. Direct SMILES input and the predictive core remain available without the external resolver.

File: data/knowledge_database_integrated_v10_6.csv (part 11 of 13)
ID,Legante,Famiglia_Legante,Metallo,Sale_Metallico,Solvente,Additivo_Colinker,Temperatura_C,Tempo_ore,mmol_Legante,mmol_Sale,Rapporto_LM,Procedura_Sintetica,Esito_ML,Volume solvente,Data_Quality_Flag,Exact_Duplicate_Group,Outcome_Conflict_Flag,Training_v5_2_Status,Training_v5_2_Reason,Training_v5_2_Warning,Split_ID,Split_Set,Grouping_Variable,Split_Seed,Ligand_Text,Hydration_Number,Counterion_Class,Oxidation_State,Metal_Atomic_Number,Metal_Atomic_Weight,Metal_Group,Metal_Period,Metal_Block,Metal_Electronegativity,Source_Type,Source_Record_ID,PXRD_Confirmed,Evidence,Ligand_SMILES,Ligand_InChIKey,Future_Training_Status,Condition_Group_ID,Microwave_Power_W,Microwave_Power_Range,Heating_Ramp_min,Hold_Time_min,Cooling_Time_min,Sonication_Power_W,Sonication_Duration_min,Post_Heating_C,Post_Heating_Time_h
MOFs_37,"3-amino-4,4'-bipyrazole",Bipyrazole,Au,Cloro(tri-tert-butilfosfina)Au(I),MeOH,Nessuno,25,24.0,0.2,0.2,1.0,Solvothermal,0,2.0,numeric_decimal_standardized;solvent_canonicalized;temperature_room_to_25,,0,INCLUDED,,,MOF_GROUPED_LIGAND_SPLIT_v6.0_seed260730,DEVELOPMENT,Legante,260730.0,"3-amino-4,4'-bipyrazole bipyrazole",0.0,chloride,1.0,79.0,196.967,11.0,6.0,d,2.54,legacy_project_dataset,MOFs_37,,,,,FROZEN_V8_RECORD,,,,,,,,,,
MOFs_38,"3-amino-4,4'-bipyrazole",Bipyrazole,Au,Cloro(tri-tert-butilfosfina)Au(I),DMF,Nessuno,100,48.0,0.2,0.2,1.0,Solvothermal,0,8.0,numeric_decimal_standardized,,0,INCLUDED,,,MOF_GROUPED_LIGAND_SPLIT_v6.0_seed260730,DEVELOPMENT,Legante,260730.0,"3-amino-4,4'-bipyrazole bipyrazole",0.0,chloride,1.0,79.0,196.967,11.0,6.0,d,2.54,legacy_project_dataset,MOFs_38,,,,,FROZEN_V8_RECORD,,,,,,,,,,
MOFs_40,"3-amino-4,4'-bipyrazole",Bipyrazole,Cd,Cd(NO3)2·4H2O,DMF/H2O,Nessuno,160,72.0,0.3,0.3,1.0,Solvothermal,0,12.0,numeric_decimal_standardized;salt_hydrate_separator_standardized,,0,INCLUDED,,,MOF_GROUPED_LIGAND_SPLIT_v6.0_seed260730,DEVELOPMENT,Legante,260730.0,"3-amino-4,4'-bipyrazole bipyrazole",4.0,nitrate,2.0,48.0,112.414,12.0,5.0,d,1.69,legacy_project_dataset,MOFs_40,,,,,FROZEN_V8_RECORD,,,,,,,,,,
MOFs_41,"3-amino-4,4'-bipyrazole",Bipyrazole,Cd,Cd(NO3)2·4H2O,DMF,Nessuno,140,72.0,0.2,0.2,1.0,Solvothermal,0,10.0,numeric_decimal_standardized;salt_hydrate_separator_standardized,,0,INCLUDED,,,MOF_GROUPED_LIGAND_SPLIT_v6.0_seed260730,DEVELOPMENT,Legante,260730.0,"3-amino-4,4'-bipyrazole bipyrazole",4.0,nitrate,2.0,48.0,112.414,12.0,5.0,d,1.69,legacy_project_dataset,MOFs_41,,,,,FROZEN_V8_RECORD,,,,,,,,,,
MOFs_42,"3-amino-4,4'-bipyrazole",Bipyrazole,Cd,Cd(OAc)2·2H2O,DMF/H2O,Nessuno,140,48.0,0.2,0.1,2.0,Solvothermal,0,10.0,numeric_decimal_standardized;salt_hydrate_separator_standardized,,0,INCLUDED,,,MOF_GROUPED_LIGAND_SPLIT_v6.0_seed260730,DEVELOPMENT,Legante,260730.0,"3-amino-4,4'-bipyrazole bipyrazole",2.0,acetate,2.0,48.0,112.414,12.0,5.0,d,1.69,legacy_project_dataset,MOFs_42,,,,,FROZEN_V8_RECORD,,,,,,,,,,
MOFs_43,"3-amino-4,4'-bipyrazole",Bipyrazole,Cd,Cd(NO3)2·4H2O,MeOH,Nessuno,120,48.0,0.2,0.1,2.0,Solvothermal,0,10.0,numeric_decimal_standardized;salt_hydrate_separator_standardized,,0,INCLUDED,,,MOF_GROUPED_LIGAND_SPLIT_v6.0_seed260730,DEVELOPMENT,Legante,260730.0,"3-amino-4,4'-bipyrazole bipyrazole",4.0,nitrate,2.0,48.0,112.414,12.0,5.0,d,1.69,legacy_project_dataset,MOFs_43,,,,,FROZEN_V8_RECORD,,,,,,,,,,
MOFs_44,"3-amino-4,4'-bipyrazole",Bipyrazole,Cd,Cd(NO3)2·4H2O,DMF/H2O,Nessuno,140,120.0,0.2,0.1,2.0,Solvothermal,0,20.0,numeric_decimal_standardized;salt_hydrate_separator_standardized,,0,INCLUDED,,,MOF_GROUPED_LIGAND_SPLIT_v6.0_seed260730,DEVELOPMENT,Legante,260730.0,"3-amino-4,4'-bipyrazole bipyrazole",4.0,nitrate,2.0,48.0,112.414,12.0,5.0,d,1.69,legacy_project_dataset,MOFs_44,,,,,FROZEN_V8_RECORD,,,,,,,,,,
MOFs_45,"3-amino-4,4'-bipyrazole",Bipyrazole,Cd,Cd(NO3)2·4H2O,DMF,Nessuno,140,48.0,0.2,0.1,2.0,Solvothermal,0,10.0,numeric_decimal_standardized;salt_hydrate_separator_standardized,,0,INCLUDED,,,MOF_GROUPED_LIGAND_SPLIT_v6.0_seed260730,DEVELOPMENT,Legante,260730.0,"3-amino-4,4'-bipyrazole bipyrazole",4.0,nitrate,2.0,48.0,112.414,12.0,5.0,d,1.69,legacy_project_dataset,MOFs_45,,,,,FROZEN_V8_RECORD,,,,,,,,,,
MOFs_46,"3-amino-4,4'-bipyrazole",Bipyrazole,Cd,Cd(NO3)2·4H2O,DMF,Nessuno,140,48.0,0.8,0.4,2.0,Solvothermal,0,30.0,numeric_decimal_standardized;salt_hydrate_separator_standardized,,0,INCLUDED,,,MOF_GROUPED_LIGAND_SPLIT_v6.0_seed260730,DEVELOPMENT,Legante,260730.0,"3-amino-4,4'-bipyrazole bipyrazole",4.0,nitrate,2.0,48.0,112.414,12.0,5.0,d,1.69,legacy_project_dataset,MOFs_46,,,,,FROZEN_V8_RECORD,,,,,,,,,,
MOFs_47,"3-amino-4,4'-bipyrazole",Bipyrazole,Cd,Cd(NO3)2·4H2O,DMF,Nessuno,160,24.0,0.2,0.1,2.0,Solvothermal,2,12.0,numeric_decimal_standardized;salt_hydrate_separator_standardized,,0,INCLUDED,,,MOF_GROUPED_LIGAND_SPLIT_v6.0_seed260730,DEVELOPMENT,Legante,260730.0,"3-amino-4,4'-bipyrazole bipyrazole",4.0,nitrate,2.0,48.0,112.414,12.0,5.0,d,1.69,legacy_project_dataset,MOFs_47,,,,,FROZEN_V8_RECORD,,,,,,,,,,
MOFs_50,"3-amino-4,4'-bipyrazole",Bipyrazole,Cd,Cd(OAc)2·2H2O,DMF,Nessuno,140,48.0,0.2,0.1,2.0,Solvothermal,0,10.0,numeric_decimal_standardized;salt_hydrate_separator_standardized,,0,INCLUDED,,,MOF_GROUPED_LIGAND_SPLIT_v6.0_seed260730,DEVELOPMENT,Legante,260730.0,"3-amino-4,4'-bipyrazole bipyrazole",2.0,acetate,2.0,48.0,112.414,12.0,5.0,d,1.69,legacy_project_dataset,MOFs_50,,,,,FROZEN_V8_RECORD,,,,,,,,,,
MOFs_51,"3-amino-4,4'-bipyrazole",Bipyrazole,Cd,Cd(NO3)2·4H2O,DMF/EtOH,Nessuno,140,48.0,0.2,0.1,2.0,Solvothermal,0,8.0,numeric_decimal_standardized;salt_hydrate_separator_standardized,,0,INCLUDED,,,MOF_GROUPED_LIGAND_SPLIT_v6.0_seed260730,DEVELOPMENT,Legante,260730.0,"3-amino-4,4'-bipyrazole bipyrazole",4.0,nitrate,2.0,48.0,112.414,12.0,5.0,d,1.69,legacy_project_dataset,MOFs_51,,,,,FROZEN_V8_RECORD,,,,,,,,,,
MOFs_52,"3-amino-4,4'-bipyrazole",Bipyrazole,Cd,Cd(NO3)2·4H2O,DMF/MeOH,Nessuno,140,72.0,0.2,0.1,2.0,Solvothermal,0,10.0,numeric_decimal_standardized;salt_hydrate_separator_standardized,,0,INCLUDED,,,MOF_GROUPED_LIGAND_SPLIT_v6.0_seed260730,DEVELOPMENT,Legante,260730.0,"3-amino-4,4'-bipyrazole bipyrazole",4.0,nitrate,2.0,48.0,112.414,12.0,5.0,d,1.69,legacy_project_dataset,MOFs_52,,,,,FROZEN_V8_RECORD,,,,,,,,,,
MOFs_53,"3-amino-4,4'-bipyrazole",Bipyrazole,Cd,Cd(NO3)2·4H2O,,Nessuno,120,48.0,0.15,0.15,1.0,Solvothermal,0,10.0,numeric_decimal_standardized;salt_hydrate_separator_standardized,,0,INCLUDED,,,MOF_GROUPED_LIGAND_SPLIT_v6.0_seed260730,DEVELOPMENT,Legante,260730.0,"3-amino-4,4'-bipyrazole bipyrazole",4.0,nitrate,2.0,48.0,112.414,12.0,5.0,d,1.69,legacy_project_dataset,MOFs_53,,,,,FROZEN_V8_RECORD,,,,,,,,,,
MOFs_54,"3-amino-4,4'-bipyrazole",Bipyrazole,Cd,Cd(OAc)2·2H2O,,Nessuno,120,48.0,0.15,0.15,1.0,Solvothermal,0,10.0,numeric_decimal_standardized;salt_hydrate_separator_standardized,,0,INCLUDED,,,MOF_GROUPED_LIGAND_SPLIT_v6.0_seed260730,DEVELOPMENT,Legante,260730.0,"3-amino-4,4'-bipyrazole bipyrazole",2.0,acetate,2.0,48.0,112.414,12.0,5.0,d,1.69,legacy_project_dataset,MOFs_54,,,,,FROZEN_V8_RECORD,,,,,,,,,,
MOFs_55,"3-amino-4,4'-bipyrazole",Bipyrazole,Cu,CuOAc,MeOH,Mesitilene,25,24.0,0.2,0.2,1.0,Solvothermal,0,2.0,numeric_decimal_standardized;solvent_canonicalized;temperature_room_to_25,,0,INCLUDED,,,MOF_GROUPED_LIGAND_SPLIT_v6.0_seed260730,DEVELOPMENT,Legante,260730.0,"3-amino-4,4'-bipyrazole bipyrazole",0.0,acetate,,29.0,63.546,11.0,4.0,d,1.9,legacy_project_dataset,MOFs_55,,,,,FROZEN_V8_RECORD,,,,,,,,,,
MOFs_56,"3-amino-4,4'-bipyrazole",Bipyrazole,Cu,CuOAc,ButOH,Nessuno,25,36.0,0.15,0.15,1.0,Solvothermal,0,16.0,numeric_decimal_standardized;temperature_room_to_25,,0,INCLUDED,,,MOF_GROUPED_LIGAND_SPLIT_v6.0_seed260730,DEVELOPMENT,Legante,260730.0,"3-amino-4,4'-bipyrazole bipyrazole",0.0,acetate,,29.0,63.546,11.0,4.0,d,1.9,legacy_project_dataset,MOFs_56,,,,,FROZEN_V8_RECORD,,,,,,,,,,
MOFs_57,"3-amino-4,4'-bipyrazole",Bipyrazole,Cu,CuOAc,DMF,Nessuno,110,48.0,0.2,0.2,1.0,Solvothermal,0,1.5,numeric_decimal_standardized,,0,INCLUDED,,,MOF_GROUPED_LIGAND_SPLIT_v6.0_seed260730,DEVELOPMENT,Legante,260730.0,"3-amino-4,4'-bipyrazole bipyrazole",0.0,acetate,,29.0,63.546,11.0,4.0,d,1.9,legacy_project_dataset,MOFs_57,,,,,FROZEN_V8_RECORD,,,,,,,,,,
MOFs_58,"3-amino-4,4'-bipyrazole",Bipyrazole,Cu,CuOAc,MeOH,Nessuno,70,72.0,0.15,0.15,1.0,Solvothermal,0,16.0,numeric_decimal_standardized;solvent_canonicalized,,0,INCLUDED,,,MOF_GROUPED_LIGAND_SPLIT_v6.0_seed260730,DEVELOPMENT,Legante,260730.0,"3-amino-4,4'-bipyrazole bipyrazole",0.0,acetate,,29.0,63.546,11.0,4.0,d,1.9,legacy_project_dataset,MOFs_58,,,,,FROZEN_V8_RECORD,,,,,,,,,,
MOFs_59,"3-amino-4,4'-bipyrazole",Bipyrazole,Cu,CuOAc,DMF,Nessuno,120,24.0,0.2,0.4,0.5,Solvothermal,0,10.0,numeric_decimal_standardized,,0,INCLUDED,,,MOF_GROUPED_LIGAND_SPLIT_v6.0_seed260730,DEVELOPMENT,Legante,260730.0,"3-amino-4,4'-bipyrazole bipyrazole",0.0,acetate,,29.0,63.546,11.0,4.0,d,1.9,legacy_project_dataset,MOFs_59,,,,,FROZEN_V8_RECORD,,,,,,,,,,
MOFs_60,"3-amino-4,4'-bipyrazole",Bipyrazole,Cu,CuCl,NH3 28%,Nessuno,60,24.0,0.3,0.3,1.0,Solvothermal,0,2.0,numeric_decimal_standardized,,0,INCLUDED,,,MOF_GROUPED_LIGAND_SPLIT_v6.0_seed260730,DEVELOPMENT,Legante,260730.0,"3-amino-4,4'-bipyrazole bipyrazole",0.0,chloride,,29.0,63.546,11.0,4.0,d,1.9,legacy_project_dataset,MOFs_60,,,,,FROZEN_V8_RECORD,,,,,,,,,,
MOFs_61,"3-amino-4,4'-bipyrazole",Bipyrazole,Cu,CuI,,Nessuno,100,24.0,0.2,0.2,1.0,Solvothermal,0,10.0,numeric_decimal_standardized;exact_duplicate_candidate,DUP_018,0,INCLUDED,,duplicate_representative_retained,MOF_GROUPED_LIGAND_SPLIT_v6.0_seed260730,DEVELOPMENT,Legante,260730.0,"3-amino-4,4'-bipyrazole bipyrazole",0.0,iodide,,29.0,63.546,11.0,4.0,d,1.9,legacy_project_dataset,MOFs_61,,,,,FROZEN_V8_RECORD,,,,,,,,,,
MOFs_63,"3-amino-4,4'-bipyrazole",Bipyrazole,Cu,CuOAc,H2O/Met,Nessuno,160,72.0,0.5,0.5,1.0,Solvothermal,0,1.0,numeric_decimal_standardized;solvent_canonicalized,,0,INCLUDED,,,MOF_GROUPED_LIGAND_SPLIT_v6.0_seed260730,DEVELOPMENT,Legante,260730.0,"3-amino-4,4'-bipyrazole bipyrazole",0.0,acetate,,29.0,63.546,11.0,4.0,d,1.9,legacy_project_dataset,MOFs_63,,,,,FROZEN_V8_RECORD,,,,,,,,,,
MOFs_64,"3-amino-4,4'-bipyrazole",Bipyrazole,Cu,CuOAc,DMF,Nessuno,100,48.0,0.2,0.2,1.0,Solvothermal,0,8.0,numeric_decimal_standardized,,0,INCLUDED,,,MOF_GROUPED_LIGAND_SPLIT_v6.0_seed260730,DEVELOPMENT,Legante,260730.0,"3-amino-4,4'-bipyrazole bipyrazole",0.0,acetate,,29.0,63.546,11.0,4.0,d,1.9,legacy_project_dataset,MOFs_64,,,,,FROZEN_V8_RECORD,,,,,,,,,,
MOFs_65,"3-amino-4,4'-bipyrazole",Bipyrazole,Cu,CuOAc,DMF,Nessuno,25,72.0,0.3,0.3,1.0,Solvothermal,0,10.0,numeric_decimal_standardized;temperature_room_to_25,,0,INCLUDED,,,MOF_GROUPED_LIGAND_SPLIT_v6.0_seed260730,DEVELOPMENT,Legante,260730.0,"3-amino-4,4'-bipyrazole bipyrazole",0.0,acetate,,29.0,63.546,11.0,4.0,d,1.9,legacy_project_dataset,MOFs_65,,,,,FROZEN_V8_RECORD,,,,,,,,,,
MOFs_72,"3-amino-4,4'-bipyrazole",Bipyrazole,Fe,Fe(NO3)3·9H2O,,Nessuno,140,24.0,0.15,0.15,1.0,Solvothermal,0,10.0,numeric_decimal_standardized;salt_hydrate_separator_standardized,,0,INCLUDED,,,MOF_GROUPED_LIGAND_SPLIT_v6.0_seed260730,DEVELOPMENT,Legante,260730.0,"3-amino-4,4'-bipyrazole bipyrazole",9.0,nitrate,3.0,26.0,55.845,8.0,4.0,d,1.83,legacy_project_dataset,MOFs_72,,,,,FROZEN_V8_RECORD,,,,,,,,,,
MOFs_73,"3-amino-4,4'-bipyrazole",Bipyrazole,Fe,Fe(NO3)3·9H2O,DMF,Nessuno,120,24.0,0.2,0.1,2.0,Solvothermal,0,10.0,numeric_decimal_standardized;salt_hydrate_separator_standardized,,0,INCLUDED,,,MOF_GROUPED_LIGAND_SPLIT_v6.0_seed260730,DEVELOPMENT,Legante,260730.0,"3-amino-4,4'-bipyrazole bipyrazole",9.0,nitrate,3.0,26.0,55.845,8.0,4.0,d,1.83,legacy_project_dataset,MOFs_73,,,,,FROZEN_V8_RECORD,,,,,,,,,,
MOFs_74,"3-amino-4,4'-bipyrazole",Bipyrazole,Fe,FeCl3,DMF,Nessuno,120,24.0,0.2,0.1,2.0,Solvothermal,0,10.0,numeric_decimal_standardized,,0,INCLUDED,,,MOF_GROUPED_LIGAND_SPLIT_v6.0_seed260730,DEVELOPMENT,Legante,260730.0,"3-amino-4,4'-bipyrazole bipyrazole",0.0,chloride,3.0,26.0,55.845,8.0,4.0,d,1.83,legacy_project_dataset,MOFs_74,,,,,FROZEN_V8_RECORD,,,,,,,,,,
MOFs_75,"3-amino-4,4'-bipyrazole",Bipyrazole,Fe,FeCl3,DMF,Acido acetico,25,24.0,0.2,0.1,2.0,Solvothermal,0,1.2,additive_canonicalized;numeric_decimal_standardized;temperature_room_to_25,,0,INCLUDED,,,MOF_GROUPED_LIGAND_SPLIT_v6.0_seed260730,DEVELOPMENT,Legante,260730.0,"3-amino-4,4'-bipyrazole bipyrazole",0.0,chloride,3.0,26.0,55.845,8.0,4.0,d,1.83,legacy_project_dataset,MOFs_75,,,,,FROZEN_V8_RECORD,,,,,,,,,,
MOFs_76,"3-amino-4,4'-bipyrazole",Bipyrazole,Fe,FeCl3,DMF,Acido acetico,120,24.0,0.2,0.1,2.0,Solvothermal,0,1.2,additive_canonicalized;numeric_decimal_standardized,,0,INCLUDED,,,MOF_GROUPED_LIGAND_SPLIT_v6.0_seed260730,DEVELOPMENT,Legante,260730.0,"3-amino-4,4'-bipyrazole bipyrazole",0.0,chloride,3.0,26.0,55.845,8.0,4.0,d,1.83,legacy_project_dataset,MOFs_76,,,,,FROZEN_V8_RECORD,,,,,,,,,,
MOFs_77,"3-amino-4,4'-bipyrazole",Bipyrazole,Fe,FeCl3,DMF/H2O,Acido acetico,100,24.0,0.2,0.1,2.0,Solvothermal,0,20.0,additive_canonicalized;numeric_decimal_standardized;solvent_canonicalized,,0,INCLUDED,,,MOF_GROUPED_LIGAND_SPLIT_v6.0_seed260730,DEVELOPMENT,Legante,260730.0,"3-amino-4,4'-bipyrazole bipyrazole",0.0,chloride,3.0,26.0,55.845,8.0,4.0,d,1.83,legacy_project_dataset,MOFs_77,,,,,FROZEN_V8_RECORD,,,,,,,,,,
MOFs_78,"3-amino-4,4'-bipyrazole",Bipyrazole,Fe,FeCl3,DMF/H2O,Acido acetico,110,72.0,0.2,0.2,1.0,Solvothermal,0,15.0,additive_canonicalized;numeric_decimal_standardized;solvent_canonicalized,,0,INCLUDED,,,MOF_GROUPED_LIGAND_SPLIT_v6.0_seed260730,DEVELOPMENT,Legante,260730.0,"3-amino-4,4'-bipyrazole bipyrazole",0.0,chloride,3.0,26.0,55.845,8.0,4.0,d,1.83,legacy_project_dataset,MOFs_78,,,,,FROZEN_V8_RECORD,,,,,,,,,,
MOFs_79,"3-amino-4,4'-bipyrazole",Bipyrazole,Mg,Mg(OAc)2·4H2O,H2O,Nessuno,130,48.0,0.15,0.45,0.33333333,Solvothermal,0,0.5,numeric_decimal_standardized;salt_hydrate_separator_standardized,,0,INCLUDED,,,MOF_GROUPED_LIGAND_SPLIT_v6.0_seed260730,DEVELOPMENT,Legante,260730.0,"3-amino-4,4'-bipyrazole bipyrazole",4.0,acetate,2.0,12.0,24.305,2.0,3.0,s,1.31,legacy_project_dataset,MOFs_79,,,,,FROZEN_V8_RECORD,,,,,,,,,,
MOFs_80,"3-amino-4,4'-bipyrazole",Bipyrazole,Mn,MnCl2·4H2O,,Nessuno,100,24.0,0.2,0.2,1.0,Solvothermal,0,5.0,numeric_decimal_standardized;salt_hydrate_separator_standardized,,0,INCLUDED,,,MOF_GROUPED_LIGAND_SPLIT_v6.0_seed260730,DEVELOPMENT,Legante,260730.0,"3-amino-4,4'-bipyrazole bipyrazole",4.0,chloride,2.0,25.0,54.938,7.0,4.0,d,1.55,legacy_project_dataset,MOFs_80,,,,,FROZEN_V8_RECORD,,,,,,,,,,
MOFs_81,"3-amino-4,4'-bipyrazole",Bipyrazole,Mn,MnCl2·4H2O,,Nessuno,100,120.0,0.2,0.2,1.0,Solvothermal,0,10.0,numeric_decimal_standardized;salt_hydrate_separator_standardized;time_days_to_hours,,0,INCLUDED,,,MOF_GROUPED_LIGAND_SPLIT_v6.0_seed260730,DEVELOPMENT,Legante,260730.0,"3-amino-4,4'-bipyrazole bipyrazole",4.0,chloride,2.0,25.0,54.938,7.0,4.0,d,1.55,legacy_project_dataset,MOFs_81,,,,,FROZEN_V8_RECORD,,,,,,,,,,
MOFs_82,"3-amino-4,4'-bipyrazole",Bipyrazole,Mn,Mn(Oac)2·4H2O,,Nessuno,130,72.0,0.2,0.2,1.0,Solvothermal,0,5.0,numeric_decimal_standardized;salt_hydrate_separator_standardized,,0,INCLUDED,,,MOF_GROUPED_LIGAND_SPLIT_v6.0_seed260730,DEVELOPMENT,Legante,260730.0,"3-amino-4,4'-bipyrazole bipyrazole",4.0,acetate,2.0,25.0,54.938,7.0,4.0,d,1.55,legacy_project_dataset,MOFs_82,,,,,FROZEN_V8_RECORD,,,,,,,,,,
MOFs_83,"3-amino-4,4'-bipyrazole",Bipyrazole,Mn,MnCl2·4H2O,,Nessuno,100,48.0,0.2,0.2,1.0,Solvothermal,0,10.0,numeric_decimal_standardized;salt_hydrate_separator_standardized,,0,INCLUDED,,,MOF_GROUPED_LIGAND_SPLIT_v6.0_seed260730,DEVELOPMENT,Legante,260730.0,"3-amino-4,4'-bipyrazole bipyrazole",4.0,chloride,2.0,25.0,54.938,7.0,4.0,d,1.55,legacy_project_dataset,MOFs_83,,,,,FROZEN_V8_RECORD,,,,,,,,,,
MOFs_84,"3-amino-4,4'-bipyrazole",Bipyrazole,Mn,MnCl2·4H2O,,Nessuno,160,48.0,0.2,0.2,1.0,Solvothermal,0,5.0,numeric_decimal_standardized;salt_hydrate_separator_standardized,,0,INCLUDED,,,MOF_GROUPED_LIGAND_SPLIT_v6.0_seed260730,DEVELOPMENT,Legante,260730.0,"3-amino-4,4'-bipyrazole bipyrazole",4.0,chloride,2.0,25.0,54.938,7.0,4.0,d,1.55,legacy_project_dataset,MOFs_84,,,,,FROZEN_V8_RECORD,,,,,,,,,,
MOFs_85,"3-amino-4,4'-bipyrazole",Bipyrazole,Mn,MnCl2·4H2O,,Nessuno,160,72.0,0.2,0.2,1.0,Solvothermal,0,10.0,numeric_decimal_standardized;salt_hydrate_separator_standardized,,0,INCLUDED,,,MOF_GROUPED_LIGAND_SPLIT_v6.0_seed260730,DEVELOPMENT,Legante,260730.0,"3-amino-4,4'-bipyrazole bipyrazole",4.0,chloride,2.0,25.0,54.938,7.0,4.0,d,1.55,legacy_project_dataset,MOFs_85,,,,,FROZEN_V8_RECORD,,,,,,,,,,
MOFs_86,"3-amino-4,4'-bipyrazole",Bipyrazole,Mn,Mn(Oac)2·4H2O,,Nessuno,160,24.0,0.2,0.2,1.0,Solvothermal,0,10.0,numeric_decimal_standardized;salt_hydrate_separator_standardized,,0,INCLUDED,,,MOF_GROUPED_LIGAND_SPLIT_v6.0_seed260730,DEVELOPMENT,Legante,260730.0,"3-amino-4,4'-bipyrazole bipyrazole",4.0,acetate,2.0,25.0,54.938,7.0,4.0,d,1.55,legacy_project_dataset,MOFs_86,,,,,FROZEN_V8_RECORD,,,,,,,,,,
MOFs_87,"3-amino-4,4'-bipyrazole",Bipyrazole,Mn,Mn(Oac)2·4H2O,DMF,BDC,140,115.0,0.2,0.2,1.0,Solvothermal,0,10.0,numeric_decimal_standardized;salt_hydrate_separator_standardized,,0,INCLUDED,,,MOF_GROUPED_LIGAND_SPLIT_v6.0_seed260730,DEVELOPMENT,Legante,260730.0,"3-amino-4,4'-bipyrazole bipyrazole",4.0,acetate,2.0,25.0,54.938,7.0,4.0,d,1.55,legacy_project_dataset,MOFs_87,,,,,FROZEN_V8_RECORD,,,,,,,,,,
MOFs_88,"3-amino-4,4'-bipyrazole",Bipyrazole,Zr,Zr(OCH3)4,HCl 37%,Nessuno,120,48.0,0.15,0.15,1.0,Solvothermal,0,90.0,numeric_decimal_standardized,,0,INCLUDED,,,MOF_GROUPED_LIGAND_SPLIT_v6.0_seed260730,DEVELOPMENT,Legante,260730.0,"3-amino-4,4'-bipyrazole bipyrazole",0.0,alkoxide,4.0,40.0,91.224,4.0,5.0,d,1.33,legacy_project_dataset,MOFs_88,,,,,FROZEN_V8_RECORD,,,,,,,,,,
MOFs_89,"3-amino-4,4'-bipyrazole",Bipyrazole,Zr,ZrCl4,HCl 37%,Nessuno,120,48.0,0.15,0.15,1.0,Solvothermal,0,90.0,numeric_decimal_standardized,,0,INCLUDED,,,MOF_GROUPED_LIGAND_SPLIT_v6.0_seed260730,DEVELOPMENT,Legante,260730.0,"3-amino-4,4'-bipyrazole bipyrazole",0.0,chloride,4.0,40.0,91.224,4.0,5.0,d,1.33,legacy_project_dataset,MOFs_89,,,,,FROZEN_V8_RECORD,,,,,,,,,,
MOFs_90,"3-amino-4,4'-bipyrazole",Bipyrazole,Zr,ZrCl4,H2O,Nessuno,100,48.0,0.2,0.1,2.0,Solvothermal,0,10.0,numeric_decimal_standardized,,0,INCLUDED,,,MOF_GROUPED_LIGAND_SPLIT_v6.0_seed260730,DEVELOPMENT,Legante,260730.0,"3-amino-4,4'-bipyrazole bipyrazole",0.0,chloride,4.0,40.0,91.224,4.0,5.0,d,1.33,legacy_project_dataset,MOFs_90,,,,,FROZEN_V8_RECORD,,,,,,,,,,
MOFs_91,"3-amino-4,4'-bipyrazole",Bipyrazole,Zr,ZrCl4,DMF,Nessuno,120,48.0,0.2,0.1,2.0,Solvothermal,0,10.0,numeric_decimal_standardized,,0,INCLUDED,,,MOF_GROUPED_LIGAND_SPLIT_v6.0_seed260730,DEVELOPMENT,Legante,260730.0,"3-amino-4,4'-bipyrazole bipyrazole",0.0,chloride,4.0,40.0,91.224,4.0,5.0,d,1.33,legacy_project_dataset,MOFs_91,,,,,FROZEN_V8_RECORD,,,,,,,,,,
MOFs_92,3-MePz-4-COOH,Pyrazole carbossilati,Al,Al(NO3)3·9H2O,DMF,Nessuno,120,24.0,0.2,0.2,1.0,Solvothermal,0,10.0,numeric_decimal_standardized;salt_hydrate_separator_standardized,,0,INCLUDED,,,MOF_GROUPED_LIGAND_SPLIT_v6.0_seed260730,DEVELOPMENT,Legante,260730.0,3-mepz-4-cooh pyrazole carbossilati,9.0,nitrate,3.0,13.0,26.982,13.0,3.0,p,1.61,legacy_project_dataset,MOFs_92,,,,,FROZEN_V8_RECORD,,,,,,,,,,
MOFs_93,3-MePz-4-COOH,Pyrazole carbossilati,Cu,Cu(OAc)2·H2O,H2O,Nessuno,25,96.0,0.2,0.1,2.0,Solvothermal,2,20.0,numeric_decimal_standardized;salt_hydrate_separator_standardized;temperature_room_to_25,,0,INCLUDED,,,MOF_GROUPED_LIGAND_SPLIT_v6.0_seed260730,DEVELOPMENT,Legante,260730.0,3-mepz-4-cooh pyrazole carbossilati,1.0,acetate,2.0,29.0,63.546,11.0,4.0,d,1.9,legacy_project_dataset,MOFs_93,,,,,FROZEN_V8_RECORD,,,,,,,,,,
MOFs_94,3-MePz-4-COOH,Pyrazole carbossilati,Fe,Fe2(SO4)3·xH2O,DMF/EtOH,Nessuno,25,24.0,0.2,0.1,2.0,Solvothermal,0,20.0,numeric_decimal_standardized;salt_hydrate_separator_standardized;temperature_room_to_25,,0,INCLUDED,,,MOF_GROUPED_LIGAND_SPLIT_v6.0_seed260730,DEVELOPMENT,Legante,260730.0,3-mepz-4-cooh pyrazole carbossilati,1.0,sulfate,,26.0,55.845,8.0,4.0,d,1.83,legacy_project_dataset,MOFs_94,,,,,FROZEN_V8_RECORD,,,,,,,,,,
MOFs_95,3-MePz-4-COOH,Pyrazole carbossilati,Fe,FeCl3,DMF/EtOH,Nessuno,25,24.0,0.2,0.1,2.0,Solvothermal,0,20.0,numeric_decimal_standardized;temperature_room_to_25,,0,INCLUDED,,,MOF_GROUPED_LIGAND_SPLIT_v6.0_seed260730,DEVELOPMENT,Legante,260730.0,3-mepz-4-cooh pyrazole carbossilati,0.0,chloride,3.0,26.0,55.845,8.0,4.0,d,1.83,legacy_project_dataset,MOFs_95,,,,,FROZEN_V8_RECORD,,,,,,,,,,
MOFs_96,3-MePz-4-COOH,Pyrazole carbossilati,Mn,Mn(OAc)2·4H2O,DMF/H2O,Nessuno,120,24.0,0.2,0.1,2.0,Solvothermal,0,15.0,numeric_decimal_standardized;salt_hydrate_separator_standardized,,0,INCLUDED,,,MOF_GROUPED_LIGAND_SPLIT_v6.0_seed260730,DEVELOPMENT,Legante,260730.0,3-mepz-4-cooh pyrazole carbossilati,4.0,acetate,2.0,25.0,54.938,7.0,4.0,d,1.55,legacy_project_dataset,MOFs_96,,,,,FROZEN_V8_RECORD,,,,,,,,,,
MOFs_97,3-MePz-4-COOH,Pyrazole carbossilati,Mn,Mn(OAc)2·4H2O,DMF/H2O,Nessuno,120,72.0,0.2,0.1,2.0,Solvothermal,0,1.0,numeric_decimal_standardized;salt_hydrate_separator_standardized,,0,INCLUDED,,,MOF_GROUPED_LIGAND_SPLIT_v6.0_seed260730,DEVELOPMENT,Legante,260730.0,3-mepz-4-cooh pyrazole carbossilati,4.0,acetate,2.0,25.0,54.938,7.0,4.0,d,1.55,legacy_project_dataset,MOFs_97,,,,,FROZEN_V8_RECORD,,,,,,,,,,
MOFs_98,3-MePz-4-COOH,Pyrazole carbossilati,Ni,Ni(NO3)2,DMF/H2O,Nessuno,120,72.0,0.2,0.1,2.0,Solvothermal,1,15.0,numeric_decimal_standardized,,0,INCLUDED,,,MOF_GROUPED_LIGAND_SPLIT_v6.0_seed260730,DEVELOPMENT,Legante,260730.0,3-mepz-4-cooh pyrazole carbossilati,0.0,nitrate,2.0,28.0,58.693,10.0,4.0,d,1.91,legacy_project_dataset,MOFs_98,,,,,FROZEN_V8_RECORD,,,,,,,,,,
MOFs_99,3-MePz-4-COOH,Pyrazole carbossilati,Zr,ZrCl4,MeOH,Nessuno,110,94.0,0.3,0.3,1.0,Solvothermal,0,20.0,numeric_decimal_standardized,,0,INCLUDED,,,MOF_GROUPED_LIGAND_SPLIT_v6.0_seed260730,DEVELOPMENT,Legante,260730.0,3-mepz-4-cooh pyrazole carbossilati,0.0,chloride,4.0,40.0,91.224,4.0,5.0,d,1.33,legacy_project_dataset,MOFs_99,,,,,FROZEN_V8_RECORD,,,,,,,,,,
MOFs_101,3-MePz-4-COOH,Pyrazole carbossilati,Zr,ZrCl4,MeOH,Nessuno,110,24.0,0.15,0.15,1.0,Solvothermal,0,10.0,numeric_decimal_standardized,,0,INCLUDED,,,MOF_GROUPED_LIGAND_SPLIT_v6.0_seed260730,DEVELOPMENT,Legante,260730.0,3-mepz-4-cooh pyrazole carbossilati,0.0,chloride,4.0,40.0,91.224,4.0,5.0,d,1.33,legacy_project_dataset,MOFs_101,,,,,FROZEN_V8_RECORD,,,,,,,,,,
MOFs_103,3-MePz-4-COOH,Pyrazole carbossilati,Zr,ZrCl4,MeOH,Nessuno,110,72.0,0.15,0.15,1.0,Solvothermal,0,10.0,numeric_decimal_standardized,,0,INCLUDED,,,MOF_GROUPED_LIGAND_SPLIT_v6.0_seed260730,DEVELOPMENT,Legante,260730.0,3-mepz-4-cooh pyrazole carbossilati,0.0,chloride,4.0,40.0,91.224,4.0,5.0,d,1.33,legacy_project_dataset,MOFs_103,,,,,FROZEN_V8_RECORD,,,,,,,,,,
MOFs_104,"3-nitro-4,4'-bipyrazole",Bipyrazole,Cd,Cd(NO3)2·4H2O,DMF/EtOH,Nessuno,140,72.0,0.2,0.1,2.0,Solvothermal,0,11.0,numeric_decimal_standardized;salt_hydrate_separator_standardized,,0,INCLUDED,,,MOF_GROUPED_LIGAND_SPLIT_v6.0_seed260730,DEVELOPMENT,Legante,260730.0,"3-nitro-4,4'-bipyrazole bipyrazole",4.0,nitrate,2.0,48.0,112.414,12.0,5.0,d,1.69,legacy_project_dataset,MOFs_104,,,,,FROZEN_V8_RECORD,,,,,,,,,,
MOFs_105,"3-nitro-4,4'-bipyrazole",Bipyrazole,Cd,Cd(NO3)2·4H2O,DMF,Nessuno,140,72.0,0.2,0.1,2.0,Solvothermal,0,10.0,numeric_decimal_standardized;salt_hydrate_separator_standardized,,0,INCLUDED,,,MOF_GROUPED_LIGAND_SPLIT_v6.0_seed260730,DEVELOPMENT,Legante,260730.0,"3-nitro-4,4'-bipyrazole bipyrazole",4.0,nitrate,2.0,48.0,112.414,12.0,5.0,d,1.69,legacy_project_dataset,MOFs_105,,,,,FROZEN_V8_RECORD,,,,,,,,,,
MOFs_106,"3-nitro-4,4'-bipyrazole",Bipyrazole,Cd,Cd(NO3)2·4H2O,DMF,Nessuno,140,72.0,0.6,0.3,2.0,Solvothermal,2,30.0,numeric_decimal_standardized;salt_hydrate_separator_standardized,,0,INCLUDED,,,MOF_GROUPED_LIGAND_SPLIT_v6.0_seed260730,DEVELOPMENT,Legante,260730.0,"3-nitro-4,4'-bipyrazole bipyrazole",4.0,nitrate,2.0,48.0,112.414,12.0,5.0,d,1.69,legacy_project_dataset,MOFs_106,,,,,FROZEN_V8_RECORD,,,,,,,,,,
MOFs_107,"3-nitro-4,4'-bipyrazole",Bipyrazole,Cd,Cd(OAc)2·2H2O,DMF,Nessuno,140,72.0,0.2,0.1,2.0,Solvothermal,0,10.0,numeric_decimal_standardized;salt_hydrate_separator_standardized,,0,INCLUDED,,,MOF_GROUPED_LIGAND_SPLIT_v6.0_seed260730,DEVELOPMENT,Legante,260730.0,"3-nitro-4,4'-bipyrazole bipyrazole",2.0,acetate,2.0,48.0,112.414,12.0,5.0,d,1.69,legacy_project_dataset,MOFs_107,,,,,FROZEN_V8_RECORD,,,,,,,,,,
MOFs_108,"3-nitro-4,4'-bipyrazole",Bipyrazole,Cd,Cd(NO3)2·4H2O,DMF,Nessuno,160,24.0,0.2,0.1,2.0,Solvothermal,2,12.0,numeric_decimal_standardized;salt_hydrate_separator_standardized,,0,INCLUDED,,,MOF_GROUPED_LIGAND_SPLIT_v6.0_seed260730,DEVELOPMENT,Legante,260730.0,"3-nitro-4,4'-bipyrazole bipyrazole",4.0,nitrate,2.0,48.0,112.414,12.0,5.0,d,1.69,legacy_project_dataset,MOFs_108,,,,,FROZEN_V8_RECORD,,,,,,,,,,
MOFs_109,"3-nitro-4,4'-bipyrazole",Bipyrazole,Cd,Cd(NO3)2·4H2O,DMF,Nessuno,160,48.0,0.1,0.1,1.0,Solvothermal,2,15.0,numeric_decimal_standardized;salt_hydrate_separator_standardized,,0,INCLUDED,,,MOF_GROUPED_LIGAND_SPLIT_v6.0_seed260730,DEVELOPMENT,Legante,260730.0,"3-nitro-4,4'-bipyrazole bipyrazole",4.0,nitrate,2.0,48.0,112.414,12.0,5.0,d,1.69,legacy_project_dataset,MOFs_109,,,,,FROZEN_V8_RECORD,,,,,,,,,,
MOFs_110,"3-nitro-4,4'-bipyrazole",Bipyrazole,Cd,Cd(NO3)2·4H2O,DMF,Nessuno,160,48.0,0.1,0.2,0.5,Solvothermal,2,10.0,numeric_decimal_standardized;salt_hydrate_separator_standardized,,0,INCLUDED,,,MOF_GROUPED_LIGAND_SPLIT_v6.0_seed260730,DEVELOPMENT,Legante,260730.0,"3-nitro-4,4'-bipyrazole bipyrazole",4.0,nitrate,2.0,48.0,112.414,12.0,5.0,d,1.69,legacy_project_dataset,MOFs_110,,,,,FROZEN_V8_RECORD,,,,,,,,,,
MOFs_111,"3-nitro-4,4'-bipyrazole",Bipyrazole,Cd,Cd(NO3)2·4H2O,DMF/H2O,Nessuno,160,72.0,0.3,0.3,1.0,Solvothermal,0,12.0,numeric_decimal_standardized;salt_hydrate_separator_standardized,,0,INCLUDED,,,MOF_GROUPED_LIGAND_SPLIT_v6.0_seed260730,DEVELOPMENT,Legante,260730.0,"3-nitro-4,4'-bipyrazole bipyrazole",4.0,nitrate,2.0,48.0,112.414,12.0,5.0,d,1.69,legacy_project_dataset,MOFs_111,,,,,FROZEN_V8_RECORD,,,,,,,,,,
MOFs_112,"3-nitro-4,4'-bipyrazole",Bipyrazole,Cd,Cd(NO3)2·4H2O,DMF/H2O,Nessuno,140,120.0,0.2,0.1,2.0,Solvothermal,0,20.0,numeric_decimal_standardized;salt_hydrate_separator_standardized,,0,INCLUDED,,,MOF_GROUPED_LIGAND_SPLIT_v6.0_seed260730,DEVELOPMENT,Legante,260730.0,"3-nitro-4,4'-bipyrazole bipyrazole",4.0,nitrate,2.0,48.0,112.414,12.0,5.0,d,1.69,legacy_project_dataset,MOFs_112,,,,,FROZEN_V8_RECORD,,,,,,,,,,
MOFs_132,"3,3'-dinitro-4,4'-bipyrazole",Bipyrazole,Cd,Cd(NO3)2·4H2O,DMF,Nessuno,150,24.0,0.1,0.1,1.0,Solvothermal,1,10.0,numeric_decimal_standardized;salt_hydrate_separator_standardized,,0,INCLUDED,,,MOF_GROUPED_LIGAND_SPLIT_v6.0_seed260730,DEVELOPMENT,Legante,260730.0,"3,3'-dinitro-4,4'-bipyrazole bipyrazole",4.0,nitrate,2.0,48.0,112.414,12.0,5.0,d,1.69,legacy_project_dataset,MOFs_132,,,,,FROZEN_V8_RECORD,,,,,,,,,,
MOFs_133,"3,3'-dinitro-4,4'-bipyrazole",Bipyrazole,Cd,Cd(NO3)2·4H2O,DMF,Nessuno,150,24.0,0.1,0.2,0.5,Solvothermal,0,10.0,numeric_decimal_standardized;salt_hydrate_separator_standardized,,0,INCLUDED,,,MOF_GROUPED_LIGAND_SPLIT_v6.0_seed260730,DEVELOPMENT,Legante,260730.0,"3,3'-dinitro-4,4'-bipyrazole bipyrazole",4.0,nitrate,2.0,48.0,112.414,12.0,5.0,d,1.69,legacy_project_dataset,MOFs_133,,,,,FROZEN_V8_RECORD,,,,,,,,,,
MOFs_134,"3,3'-dinitro-4,4'-bipyrazole",Bipyrazole,Cd,Cd(NO3)2·4H2O,DMF/H2O,Nessuno,160,48.0,0.2,0.1,2.0,Solvothermal,0,8.0,numeric_decimal_standardized;salt_hydrate_separator_standardized;solvent_canonicalized,,0,INCLUDED,,,MOF_GROUPED_LIGAND_SPLIT_v6.0_seed260730,DEVELOPMENT,Legante,260730.0,"3,3'-dinitro-4,4'-bipyrazole bipyrazole",4.0,nitrate,2.0,48.0,112.414,12.0,5.0,d,1.69,legacy_project_dataset,MOFs_134,,,,,FROZEN_V8_RECORD,,,,,,,,,,
MOFs_135,"3,3'-dinitro-4,4'-bipyrazole",Bipyrazole,Co,Co(OAc)2·4H2O,DMF/H2O,Nessuno,160,48.0,0.2,0.1,2.0,Solvothermal,2,8.0,numeric_decimal_standardized;salt_hydrate_separator_standardized;solvent_canonicalized,,0,INCLUDED,,,MOF_GROUPED_LIGAND_SPLIT_v6.0_seed260730,DEVELOPMENT,Legante,260730.0,"3,3'-dinitro-4,4'-bipyrazole bipyrazole",4.0,acetate,2.0,27.0,58.933,9.0,4.0,d,1.88,legacy_project_dataset,MOFs_135,,,,,FROZEN_V8_RECORD,,,,,,,,,,
MOFs_136,"3,3'-dinitro-4,4'-bipyrazole",Bipyrazole,Co,Cd(OAc)2·4H2O,DMF/H2O,Nessuno,160,24.0,0.2,0.2,1.0,Solvothermal,0,8.0,numeric_decimal_standardized;salt_hydrate_separator_standardized;solvent_canonicalized,,0,INCLUDED,,,MOF_GROUPED_LIGAND_SPLIT_v6.0_seed260730,DEVELOPMENT,Legante,260730.0,"3,3'-dinitro-4,4'-bipyrazole bipyrazole",4.0,acetate,2.0,27.0,58.933,9.0,4.0,d,1.88,legacy_project_dataset,MOFs_136,,,,,FROZEN_V8_RECORD,,,,,,,,,,
MOFs_137,"3,3'-dinitro-4,4'-bipyrazole",Bipyrazole,Co,Co(NO3)2·6H2O,DMF/H2O,Nessuno,120,24.0,0.1,0.1,1.0,Solvothermal,1,5.0,numeric_decimal_standardized;salt_hydrate_separator_standardized;solvent_canonicalized,,0,INCLUDED,,,MOF_GROUPED_LIGAND_SPLIT_v6.0_seed260730,DEVELOPMENT,Legante,260730.0,"3,3'-dinitro-4,4'-bipyrazole bipyrazole",6.0,nitrate,2.0,27.0,58.933,9.0,4.0,d,1.88,legacy_project_dataset,MOFs_137,,,,,FROZEN_V8_RECORD,,,,,,,,,,
MOFs_138,"3,3'-dinitro-4,4'-bipyrazole",Bipyrazole,Co,Co(NO3)2·6H2O,DMF/H2O,Nessuno,150,48.0,0.1,0.1,1.0,Solvothermal,0,8.0,numeric_decimal_standardized;salt_hydrate_separator_standardized;solvent_canonicalized,,0,INCLUDED,,,MOF_GROUPED_LIGAND_SPLIT_v6.0_seed260730,DEVELOPMENT,Legante,260730.0,"3,3'-dinitro-4,4'-bipyrazole bipyrazole",6.0,nitrate,2.0,27.0,58.933,9.0,4.0,d,1.88,legacy_project_dataset,MOFs_138,,,,,FROZEN_V8_RECORD,,,,,,,,,,
MOFs_139,"3,3'-dinitro-4,4'-bipyrazole",Bipyrazole,Co,Cd(OAc)2·4H2O,DMF/H2O,Nessuno,160,24.0,0.1,0.2,0.5,Solvothermal,2,14.0,numeric_decimal_standardized;salt_hydrate_separator_standardized;solvent_canonicalized,,0,INCLUDED,,,MOF_GROUPED_LIGAND_SPLIT_v6.0_seed260730,DEVELOPMENT,Legante,260730.0,"3,3'-dinitro-4,4'-bipyrazole bipyrazole",4.0,acetate,2.0,27.0,58.933,9.0,4.0,d,1.88,legacy_project_dataset,MOFs_139,,,,,FROZEN_V8_RECORD,,,,,,,,,,
MOFs_140,"3,3'-dinitro-4,4'-bipyrazole",Bipyrazole,Co,Co(NO3)2·6H2O,DMF,Nessuno,160,6.0,0.2,0.1,2.0,Solvothermal,1,10.0,numeric_decimal_standardized;salt_hydrate_separator_standardized,,0,INCLUDED,,,MOF_GROUPED_LIGAND_SPLIT_v6.0_seed260730,DEVELOPMENT,Legante,260730.0,"3,3'-dinitro-4,4'-bipyrazole bipyrazole",6.0,nitrate,2.0,27.0,58.933,9.0,4.0,d,1.88,legacy_project_dataset,MOFs_140,,,,,FROZEN_V8_RECORD,,,,,,,,,,
MOFs_141,"3,3'-dinitro-4,4'-bipyrazole",Bipyrazole,Cu,Cu(NO3)2·3H2O,DMF/H2O,Nessuno,160,48.0,0.2,0.1,2.0,Solvothermal,2,8.0,numeric_decimal_standardized;salt_hydrate_separator_standardized;solvent_canonicalized,,0,INCLUDED,,,MOF_GROUPED_LIGAND_SPLIT_v6.0_seed260730,DEVELOPMENT,Legante,260730.0,"3,3'-dinitro-4,4'-bipyrazole bipyrazole",3.0,nitrate,2.0,29.0,63.546,11.0,4.0,d,1.9,legacy_project_dataset,MOFs_141,,,,,FROZEN_V8_RECORD,,,,,,,,,,
MOFs_142,"3,3'-dinitro-4,4'-bipyrazole",Bipyrazole,Cu,Cu(NO3)2·3H2O,DMF/H2O,Nessuno,160,24.0,0.2,0.2,1.0,Solvothermal,2,8.0,numeric_decimal_standardized;salt_hydrate_separator_standardized;solvent_canonicalized,,0,INCLUDED,,,MOF_GROUPED_LIGAND_SPLIT_v6.0_seed260730,DEVELOPMENT,Legante,260730.0,"3,3'-dinitro-4,4'-bipyrazole bipyrazole",3.0,nitrate,2.0,29.0,63.546,11.0,4.0,d,1.9,legacy_project_dataset,MOFs_142,,,,,FROZEN_V8_RECORD,,,,,,,,,,
MOFs_143,"3,3'-dinitro-4,4'-bipyrazole",Bipyrazole,Cu,Cu(NO3)2·3H2O,DMF/H2O,Nessuno,160,48.0,0.1,0.2,0.5,Solvothermal,0,6.0,numeric_decimal_standardized;salt_hydrate_separator_standardized;solvent_canonicalized,,0,INCLUDED,,,MOF_GROUPED_LIGAND_SPLIT_v6.0_seed260730,DEVELOPMENT,Legante,260730.0,"3,3'-dinitro-4,4'-bipyrazole bipyrazole",3.0,nitrate,2.0,29.0,63.546,11.0,4.0,d,1.9,legacy_project_dataset,MOFs_143,,,,,FROZEN_V8_RECORD,,,,,,,,,,
MOFs_144,"3,3'-dinitro-4,4'-bipyrazole",Bipyrazole,Cu,Cu(OAc)2·H2O,DMF/H2O,Nessuno,120,24.0,0.1,0.1,1.0,Solvothermal,1,5.0,numeric_decimal_standardized;salt_hydrate_separator_standardized;solvent_canonicalized,,0,INCLUDED,,,MOF_GROUPED_LIGAND_SPLIT_v6.0_seed260730,DEVELOPMENT,Legante,260730.0,"3,3'-dinitro-4,4'-bipyrazole bipyrazole",1.0,acetate,2.0,29.0,63.546,11.0,4.0,d,1.9,legacy_project_dataset,MOFs_144,,,,,FROZEN_V8_RECORD,,,,,,,,,,
MOFs_145,"3,3'-dinitro-4,4'-bipyrazole",Bipyrazole,Cu,Cu(OAc)2·H2O,DMF/H2O,Nessuno,150,48.0,0.1,0.1,1.0,Solvothermal,0,8.0,numeric_decimal_standardized;salt_hydrate_separator_standardized;solvent_canonicalized,,0,INCLUDED,,,MOF_GROUPED_LIGAND_SPLIT_v6.0_seed260730,DEVELOPMENT,Legante,260730.0,"3,3'-dinitro-4,4'-bipyrazole bipyrazole",1.0,acetate,2.0,29.0,63.546,11.0,4.0,d,1.9,legacy_project_dataset,MOFs_145,,,,,FROZEN_V8_RECORD,,,,,,,,,,
MOFs_146,"3,3'-dinitro-4,4'-bipyrazole",Bipyrazole,Cu,Cu(NO3)2·3H2O,DMF,Nessuno,160,6.0,0.2,0.1,2.0,Solvothermal,2,10.0,numeric_decimal_standardized;salt_hydrate_separator_standardized,,0,INCLUDED,,,MOF_GROUPED_LIGAND_SPLIT_v6.0_seed260730,DEVELOPMENT,Legante,260730.0,"3,3'-dinitro-4,4'-bipyrazole bipyrazole",3.0,nitrate,2.0,29.0,63.546,11.0,4.0,d,1.9,legacy_project_dataset,MOFs_146,,,,,FROZEN_V8_RECORD,,,,,,,,,,
MOFs_148,"3,3'-dinitro-4,4'-bipyrazole",Bipyrazole,Zn,Zn(NO3)2·6H2O,DMF/H2O,Nessuno,160,48.0,0.2,0.1,2.0,Solvothermal,2,8.0,numeric_decimal_standardized;salt_hydrate_separator_standardized;solvent_canonicalized,,0,INCLUDED,,,MOF_GROUPED_LIGAND_SPLIT_v6.0_seed260730,DEVELOPMENT,Legante,260730.0,"3,3'-dinitro-4,4'-bipyrazole bipyrazole",6.0,nitrate,2.0,30.0,65.38,12.0,4.0,d,1.65,legacy_project_dataset,MOFs_148,,,,,FROZEN_V8_RECORD,,,,,,,,,,
MOFs_149,"3,3'-dinitro-4,4'-bipyrazole",Bipyrazole,Zn,Zn(NO3)2·6H2O,DMF/H2O,Nessuno,160,24.0,0.2,0.2,1.0,Solvothermal,0,8.0,numeric_decimal_standardized;salt_hydrate_separator_standardized;solvent_canonicalized,,0,INCLUDED,,,MOF_GROUPED_LIGAND_SPLIT_v6.0_seed260730,DEVELOPMENT,Legante,260730.0,"3,3'-dinitro-4,4'-bipyrazole bipyrazole",6.0,nitrate,2.0,30.0,65.38,12.0,4.0,d,1.65,legacy_project_dataset,MOFs_149,,,,,FROZEN_V8_RECORD,,,,,,,,,,
MOFs_150,"3,3'-dinitro-4,4'-bipyrazole",Bipyrazole,Zn,Zn(OAc)2·2H2O,DMF/H2O,Nessuno,120,24.0,0.1,0.1,1.0,Solvothermal,1,5.0,numeric_decimal_standardized;salt_hydrate_separator_standardized;solvent_canonicalized,,0,INCLUDED,,,MOF_GROUPED_LIGAND_SPLIT_v6.0_seed260730,DEVELOPMENT,Legante,260730.0,"3,3'-dinitro-4,4'-bipyrazole bipyrazole",2.0,acetate,2.0,30.0,65.38,12.0,4.0,d,1.65,legacy_project_dataset,MOFs_150,,,,,FROZEN_V8_RECORD,,,,,,,,,,
MOFs_151,"3,3'-dinitro-4,4'-bipyrazole",Bipyrazole,Zn,Zn(OAc)2·2H2O,DMF/H2O,Nessuno,150,48.0,0.1,0.1,1.0,Solvothermal,0,8.0,numeric_decimal_standardized;salt_hydrate_separator_standardized;solvent_canonicalized,,0,INCLUDED,,,MOF_GROUPED_LIGAND_SPLIT_v6.0_seed260730,DEVELOPMENT,Legante,260730.0,"3,3'-dinitro-4,4'-bipyrazole bipyrazole",2.0,acetate,2.0,30.0,65.38,12.0,4.0,d,1.65,legacy_project_dataset,MOFs_151,,,,,FROZEN_V8_RECORD,,,,,,,,,,
MOFs_152,"3,3'-dinitro-4,4'-bipyrazole",Bipyrazole,Zn,Zn(NO3)2·6H2O,DMF/H2O,Nessuno,160,24.0,0.1,0.2,0.5,Solvothermal,2,14.0,numeric_decimal_standardized;salt_hydrate_separator_standardized;solvent_canonicalized,,0,INCLUDED,,,MOF_GROUPED_LIGAND_SPLIT_v6.0_seed260730,DEVELOPMENT,Legante,260730.0,"3,3'-dinitro-4,4'-bipyrazole bipyrazole",6.0,nitrate,2.0,30.0,65.38,12.0,4.0,d,1.65,legacy_project_dataset,MOFs_152,,,,,FROZEN_V8_RECORD,,,,,,,,,,
MOFs_153,"3,3'-dinitro-4,4'-bipyrazole",Bipyrazole,Zn,Zn(NO3)2·6H2O,DMF,Nessuno,160,6.0,0.2,0.1,2.0,Solvothermal,2,10.0,numeric_decimal_standardized;salt_hydrate_separator_standardized,,0,INCLUDED,,,MOF_GROUPED_LIGAND_SPLIT_v6.0_seed260730,DEVELOPMENT,Legante,260730.0,"3,3'-dinitro-4,4'-bipyrazole bipyrazole",6.0,nitrate,2.0,30.0,65.38,12.0,4.0,d,1.65,legacy_project_dataset,MOFs_153,,,,,FROZEN_V8_RECORD,,,,,,,,,,
MOFs_154,"3,3'-dinitro-4,4'-bipyrazole",Bipyrazole,Zr,ZrCl4,DMF,Nessuno,120,48.0,0.1,0.1,1.0,Solvothermal,0,6.0,numeric_decimal_standardized,,0,INCLUDED,,,MOF_GROUPED_LIGAND_SPLIT_v6.0_seed260730,DEVELOPMENT,Legante,260730.0,"3,3'-dinitro-4,4'-bipyrazole bipyrazole",0.0,chloride,4.0,40.0,91.224,4.0,5.0,d,1.33,legacy_project_dataset,MOFs_154,,,,,FROZEN_V8_RECORD,,,,,,,,,,
MOFs_155,"3,3'-dinitro-4,4'-bipyrazole",Bipyrazole,Zr,ZrCl4,DMF,H2O-Et3N,120,48.0,0.1,0.1,1.0,Solvothermal,0,6.0,numeric_decimal_standardized,,0,INCLUDED,,,MOF_GROUPED_LIGAND_SPLIT_v6.0_seed260730,DEVELOPMENT,Legante,260730.0,"3,3'-dinitro-4,4'-bipyrazole bipyrazole",0.0,chloride,4.0,40.0,91.224,4.0,5.0,d,1.33,legacy_project_dataset,MOFs_155,,,,,FROZEN_V8_RECORD,,,,,,,,,,
MOFs_156,"3,5-diamino-4,4'-bipyrazole",Bipyrazole,Ag,AgNO3,DMF,Nessuno,100,1.5,0.15,0.15,1.0,Solvothermal,0,8.0,numeric_decimal_standardized,,0,INCLUDED,,,MOF_GROUPED_LIGAND_SPLIT_v6.0_seed260730,DEVELOPMENT,Legante,260730.0,"3,5-diamino-4,4'-bipyrazole bipyrazole",0.0,nitrate,,47.0,107.868,11.0,5.0,d,1.93,legacy_project_dataset,MOFs_156,,,,,FROZEN_V8_RECORD,,,,,,,,,,
MOFs_157,"3,5-diamino-4,4'-bipyrazole",Bipyrazole,Ag,AgNO3,DMF/MeCN,Nessuno,100,0.45,0.15,0.15,1.0,Solvothermal,0,6.0,numeric_decimal_standardized,,0,INCLUDED,,,MOF_GROUPED_LIGAND_SPLIT_v6.0_seed260730,DEVELOPMENT,Legante,260730.0,"3,5-diamino-4,4'-bipyrazole bipyrazole",0.0,nitrate,,47.0,107.868,11.0,5.0,d,1.93,legacy_project_dataset,MOFs_157,,,,,FROZEN_V8_RECORD,,,,,,,,,,
MOFs_158,"3,5-diamino-4,4'-bipyrazole",Bipyrazole,Ag,AgNO3,DMF/MeCN,Nessuno,100,1.0,0.15,0.15,1.0,Solvothermal,0,4.0,numeric_decimal_standardized,,0,INCLUDED,,,MOF_GROUPED_LIGAND_SPLIT_v6.0_seed260730,DEVELOPMENT,Legante,260730.0,"3,5-diamino-4,4'-bipyrazole bipyrazole",0.0,nitrate,,47.0,107.868,11.0,5.0,d,1.93,legacy_project_dataset,MOFs_158,,,,,FROZEN_V8_RECORD,,,,,,,,,,
MOFs_160,"3,5-diamino-4,4'-bipyrazole",Bipyrazole,Ag,Ag2O,MeOH/NH3,Nessuno,25,115.0,0.15,0.15,1.0,Solvothermal,0,20.0,numeric_decimal_standardized;temperature_room_to_25,,0,INCLUDED,,,MOF_GROUPED_LIGAND_SPLIT_v6.0_seed260730,DEVELOPMENT,Legante,260730.0,"3,5-diamino-4,4'-bipyrazole bipyrazole",0.0,oxide,,47.0,107.868,11.0,5.0,d,1.93,legacy_project_dataset,MOFs_160,,,,,FROZEN_V8_RECORD,,,,,,,,,,
MOFs_163,"3,5-diamino-4,4'-bipyrazole",Bipyrazole,Al,Al(NO3)3∙9H2O,DMF,Nessuno,140,24.0,0.2,0.2,1.0,Solvothermal,0,10.0,numeric_decimal_standardized,,0,INCLUDED,,,MOF_GROUPED_LIGAND_SPLIT_v6.0_seed260730,DEVELOPMENT,Legante,260730.0,"3,5-diamino-4,4'-bipyrazole bipyrazole",1.0,nitrate,3.0,13.0,26.982,13.0,3.0,p,1.61,legacy_project_dataset,MOFs_163,,,,,FROZEN_V8_RECORD,,,,,,,,,,
MOFs_164,"3,5-diamino-4,4'-bipyrazole",Bipyrazole,Cd,Cd(NO3)2·4H2O,DMF/H2O,Nessuno,160,72.0,0.3,0.3,1.0,Solvothermal,0,12.0,numeric_decimal_standardized;salt_hydrate_separator_standardized,,0,INCLUDED,,,MOF_GROUPED_LIGAND_SPLIT_v6.0_seed260730,DEVELOPMENT,Legante,260730.0,"3,5-diamino-4,4'-bipyrazole bipyrazole",4.0,nitrate,2.0,48.0,112.414,12.0,5.0,d,1.69,legacy_project_dataset,MOFs_164,,,,,FROZEN_V8_RECORD,,,,,,,,,,
MOFs_165,"3,5-diamino-4,4'-bipyrazole",Bipyrazole,Cd,Cd(NO3)2·4H2O,DMF,Nessuno,140,72.0,0.2,0.1,2.0,Solvothermal,0,10.0,numeric_decimal_standardized;salt_hydrate_separator_standardized,,0,INCLUDED,,,MOF_GROUPED_LIGAND_SPLIT_v6.0_seed260730,DEVELOPMENT,Legante,260730.0,"3,5-diamino-4,4'-bipyrazole bipyrazole",4.0,nitrate,2.0,48.0,112.414,12.0,5.0,d,1.69,legacy_project_dataset,MOFs_165,,,,,FROZEN_V8_RECORD,,,,,,,,,,
MOFs_166,"3,5-diamino-4,4'-bipyrazole",Bipyrazole,Cd,Cd(NO3)2·4H2O,DMF,Nessuno,140,72.0,0.48,0.2,2.4,Solvothermal,2,20.0,numeric_decimal_standardized;salt_hydrate_separator_standardized,,0,INCLUDED,,,MOF_GROUPED_LIGAND_SPLIT_v6.0_seed260730,DEVELOPMENT,Legante,260730.0,"3,5-diamino-4,4'-bipyrazole bipyrazole",4.0,nitrate,2.0,48.0,112.414,12.0,5.0,d,1.69,legacy_project_dataset,MOFs_166,,,,,FROZEN_V8_RECORD,,,,,,,,,,
MOFs_167,"3,5-diamino-4,4'-bipyrazole",Bipyrazole,Cd,Cd(NO3)2·4H2O,DMF,Nessuno,140,48.0,1.0,0.5,2.0,Solvothermal,0,60.0,numeric_decimal_standardized;salt_hydrate_separator_standardized,,0,INCLUDED,,,MOF_GROUPED_LIGAND_SPLIT_v6.0_seed260730,DEVELOPMENT,Legante,260730.0,"3,5-diamino-4,4'-bipyrazole bipyrazole",4.0,nitrate,2.0,48.0,112.414,12.0,5.0,d,1.69,legacy_project_dataset,MOFs_167,,,,,FROZEN_V8_RECORD,,,,,,,,,,
MOFs_168,"3,5-diamino-4,4'-bipyrazole",Bipyrazole,Cd,Cd(OAc)2·2H2O,DMF/H2O,Nessuno,140,48.0,0.2,0.1,2.0,Solvothermal,0,10.0,numeric_decimal_standardized;salt_hydrate_separator_standardized,,0,INCLUDED,,,MOF_GROUPED_LIGAND_SPLIT_v6.0_seed260730,DEVELOPMENT,Legante,260730.0,"3,5-diamino-4,4'-bipyrazole bipyrazole",2.0,acetate,2.0,48.0,112.414,12.0,5.0,d,1.69,legacy_project_dataset,MOFs_168,,,,,FROZEN_V8_RECORD,,,,,,,,,,
MOFs_169,"3,5-diamino-4,4'-bipyrazole",Bipyrazole,Cd,Cd(NO3)2·4H2O,DMF/H2O,Nessuno,140,120.0,0.2,0.1,2.0,Solvothermal,0,20.0,numeric_decimal_standardized;salt_hydrate_separator_standardized,,0,INCLUDED,,,MOF_GROUPED_LIGAND_SPLIT_v6.0_seed260730,DEVELOPMENT,Legante,260730.0,"3,5-diamino-4,4'-bipyrazole bipyrazole",4.0,nitrate,2.0,48.0,112.414,12.0,5.0,d,1.69,legacy_project_dataset,MOFs_169,,,,,FROZEN_V8_RECORD,,,,,,,,,,
