Repository: marcofrancucci25-cloud/synthesis-prediction

## Version 9.5.0

Updated ligand identity card with a 2D RDKit structure, clean molecular identifiers, key descriptors, and expandable technical details.

# MOF Synthesis Assistant v9.2

Interactive Streamlit application for literature-aware MOF synthesis prediction and condition prioritization.

## Deploy on Streamlit Community Cloud

- Repository branch: `main`
- Main file: `app.py`
- Recommended Python: 3.12 or 3.13

The application requires outbound HTTPS access to resolve chemical names. Direct SMILES input and the predictive core remain available without the external resolver.

File: data/knowledge_database_audited_v10_5.csv (part 12 of 15)
ID,Legante,Famiglia_Legante,Metallo,Sale_Metallico,Solvente,Additivo_Colinker,Temperatura_C,Tempo_ore,mmol_Legante,mmol_Sale,Rapporto_LM,Procedura_Sintetica,Esito_ML,Volume solvente,Data_Quality_Flag,Exact_Duplicate_Group,Outcome_Conflict_Flag,Training_v5_2_Status,Training_v5_2_Reason,Training_v5_2_Warning,Split_ID,Split_Set,Grouping_Variable,Split_Seed,Ligand_Text,Hydration_Number,Counterion_Class,Oxidation_State,Metal_Atomic_Number,Metal_Atomic_Weight,Metal_Group,Metal_Period,Metal_Block,Metal_Electronegativity,Ligand_SMILES,Ligand_InChIKey,Structure_Status,Structure_Source,Ligand_Scaffold,Label_Contradiction_Flag,Structure_Missing_Flag,Quality_Status,Condition_Outcome_Conflict_Flag
MOFs_1,"3-nitro-4,4'-bipyrazole",Bipyrazole,Cd,Cd(NO3)2·4H2O,DMF,Nessuno,150,24.0,0.1,0.2,0.5,Solvothermal,0,10.0,numeric_decimal_standardized;salt_hydrate_separator_standardized,,0,INCLUDED,,,MOF_GROUPED_LIGAND_SPLIT_v6.0_seed260730,DEVELOPMENT,Legante,260730,"3-nitro-4,4'-bipyrazole bipyrazole",4.0,nitrate,2.0,48.0,112.414,12.0,5.0,d,1.69,O=[N+]([O-])c1[nH]ncc1-c1cn[nH]c1,RTOLQGUSKACYLE-UHFFFAOYSA-N,resolved,PubChem PUG REST,c1n[nH]cc1-c1cn[nH]c1,False,False,REVIEW,True
MOFs_2,"3-nitro-4,4'-bipyrazole",Bipyrazole,Ni,Ni(NO3)2,MeCN,Trietilammina (TEA),25,48.0,0.1,0.1,1.0,Solvothermal,0,10.0,additive_canonicalized;numeric_decimal_standardized;solvent_canonicalized;temperature_room_to_25,,0,INCLUDED,,,MOF_GROUPED_LIGAND_SPLIT_v6.0_seed260730,DEVELOPMENT,Legante,260730,"3-nitro-4,4'-bipyrazole bipyrazole",0.0,nitrate,2.0,28.0,58.693,10.0,4.0,d,1.91,O=[N+]([O-])c1[nH]ncc1-c1cn[nH]c1,RTOLQGUSKACYLE-UHFFFAOYSA-N,resolved,PubChem PUG REST,c1n[nH]cc1-c1cn[nH]c1,False,False,INCLUDE,False
MOFs_6,"3-(3,5-DiMePz4-yl)pentane-2,4-dione",Altro,Zr,ZrCl4,MeOH,Nessuno,110,94.0,0.3,0.3,1.0,Solvothermal,0,20.0,numeric_decimal_standardized,,0,INCLUDED,,,MOF_GROUPED_LIGAND_SPLIT_v6.0_seed260730,DEVELOPMENT,Legante,260730,"3-(3,5-dimepz4-yl)pentane-2,4-dione altro",0.0,chloride,4.0,40.0,91.224,4.0,5.0,d,1.33,,,pubchem_http_404,unresolved,,False,True,REVIEW,True
MOFs_8,"3-(3,5-DiMePz4-yl)pentane-2,4-dione",Altro,Zr,ZrCl4,MeOH,Nessuno,110,48.0,0.15,0.15,1.0,Solvothermal,0,10.0,numeric_decimal_standardized,,0,INCLUDED,,,MOF_GROUPED_LIGAND_SPLIT_v6.0_seed260730,DEVELOPMENT,Legante,260730,"3-(3,5-dimepz4-yl)pentane-2,4-dione altro",0.0,chloride,4.0,40.0,91.224,4.0,5.0,d,1.33,,,pubchem_http_404,unresolved,,False,True,REVIEW,True
MOFs_9,"3-(3,5-DiMePz4-yl)pentane-2,4-dione",Altro,Zr,ZrCl4,MeOH,Nessuno,110,72.0,0.15,0.15,1.0,Solvothermal,0,10.0,numeric_decimal_standardized,,0,INCLUDED,,,MOF_GROUPED_LIGAND_SPLIT_v6.0_seed260730,DEVELOPMENT,Legante,260730,"3-(3,5-dimepz4-yl)pentane-2,4-dione altro",0.0,chloride,4.0,40.0,91.224,4.0,5.0,d,1.33,,,pubchem_http_404,unresolved,,False,True,REVIEW,True
MOFs_10,"3-amino-4,4'-bipyrazole",Bipyrazole,Ag,Ag2O,MeOH,Nessuno,25,24.0,0.2,0.2,1.0,Solvothermal,0,2.0,numeric_decimal_standardized;solvent_canonicalized;temperature_room_to_25,,0,INCLUDED,,,MOF_GROUPED_LIGAND_SPLIT_v6.0_seed260730,DEVELOPMENT,Legante,260730,"3-amino-4,4'-bipyrazole bipyrazole",0.0,oxide,,47.0,107.868,11.0,5.0,d,1.93,Nc1[nH]ncc1-c1cn[nH]c1,BNWJEGGLNCCFLN-UHFFFAOYSA-N,curated_name_to_structure,Curated project registry,c1n[nH]cc1-c1cn[nH]c1,False,False,INCLUDE,False
MOFs_11,"3-amino-4,4'-bipyrazole",Bipyrazole,Ag,AgNO3,ButOH,Trietilammina (TEA),25,36.0,0.15,0.15,1.0,Solvothermal,0,16.0,additive_canonicalized;numeric_decimal_standardized;temperature_room_to_25,,0,INCLUDED,,,MOF_GROUPED_LIGAND_SPLIT_v6.0_seed260730,DEVELOPMENT,Legante,260730,"3-amino-4,4'-bipyrazole bipyrazole",0.0,nitrate,,47.0,107.868,11.0,5.0,d,1.93,Nc1[nH]ncc1-c1cn[nH]c1,BNWJEGGLNCCFLN-UHFFFAOYSA-N,curated_name_to_structure,Curated project registry,c1n[nH]cc1-c1cn[nH]c1,False,False,INCLUDE,False
MOFs_12,"3-amino-4,4'-bipyrazole",Bipyrazole,Ag,AgNO3,DMF,Nessuno,110,48.0,0.2,0.2,1.0,Solvothermal,0,1.5,numeric_decimal_standardized,,0,INCLUDED,,,MOF_GROUPED_LIGAND_SPLIT_v6.0_seed260730,DEVELOPMENT,Legante,260730,"3-amino-4,4'-bipyrazole bipyrazole",0.0,nitrate,,47.0,107.868,11.0,5.0,d,1.93,Nc1[nH]ncc1-c1cn[nH]c1,BNWJEGGLNCCFLN-UHFFFAOYSA-N,curated_name_to_structure,Curated project registry,c1n[nH]cc1-c1cn[nH]c1,False,False,REVIEW,True
MOFs_13,"3-amino-4,4'-bipyrazole",Bipyrazole,Ag,AgNO3,MeOH,Trietilammina (TEA),70,72.0,0.15,0.15,1.0,Solvothermal,0,16.0,additive_canonicalized;numeric_decimal_standardized;solvent_canonicalized,,0,INCLUDED,,,MOF_GROUPED_LIGAND_SPLIT_v6.0_seed260730,DEVELOPMENT,Legante,260730,"3-amino-4,4'-bipyrazole bipyrazole",0.0,nitrate,,47.0,107.868,11.0,5.0,d,1.93,Nc1[nH]ncc1-c1cn[nH]c1,BNWJEGGLNCCFLN-UHFFFAOYSA-N,curated_name_to_structure,Curated project registry,c1n[nH]cc1-c1cn[nH]c1,False,False,REVIEW,True
MOFs_14,"3-amino-4,4'-bipyrazole",Bipyrazole,Ag,AgNO3,MeOH,Nessuno,25,24.0,0.2,0.2,1.0,Solvothermal,0,2.0,numeric_decimal_standardized;solvent_canonicalized;temperature_room_to_25,,0,INCLUDED,,,MOF_GROUPED_LIGAND_SPLIT_v6.0_seed260730,DEVELOPMENT,Legante,260730,"3-amino-4,4'-bipyrazole bipyrazole",0.0,nitrate,,47.0,107.868,11.0,5.0,d,1.93,Nc1[nH]ncc1-c1cn[nH]c1,BNWJEGGLNCCFLN-UHFFFAOYSA-N,curated_name_to_structure,Curated project registry,c1n[nH]cc1-c1cn[nH]c1,False,False,INCLUDE,False
MOFs_15,"3-amino-4,4'-bipyrazole",Bipyrazole,Ag,AgNO3,DMF,Nessuno,120,24.0,0.2,0.4,0.5,Solvothermal,0,10.0,numeric_decimal_standardized,,0,INCLUDED,,,MOF_GROUPED_LIGAND_SPLIT_v6.0_seed260730,DEVELOPMENT,Legante,260730,"3-amino-4,4'-bipyrazole bipyrazole",0.0,nitrate,,47.0,107.868,11.0,5.0,d,1.93,Nc1[nH]ncc1-c1cn[nH]c1,BNWJEGGLNCCFLN-UHFFFAOYSA-N,curated_name_to_structure,Curated project registry,c1n[nH]cc1-c1cn[nH]c1,False,False,REVIEW,True
MOFs_16,"3-amino-4,4'-bipyrazole",Bipyrazole,Ag,Ag2O,NH3 28%,Nessuno,60,24.0,0.2,0.2,1.0,Solvothermal,0,2.0,numeric_decimal_standardized,,0,INCLUDED,,,MOF_GROUPED_LIGAND_SPLIT_v6.0_seed260730,DEVELOPMENT,Legante,260730,"3-amino-4,4'-bipyrazole bipyrazole",0.0,oxide,,47.0,107.868,11.0,5.0,d,1.93,Nc1[nH]ncc1-c1cn[nH]c1,BNWJEGGLNCCFLN-UHFFFAOYSA-N,curated_name_to_structure,Curated project registry,c1n[nH]cc1-c1cn[nH]c1,False,False,REVIEW,True
MOFs_17,"3-amino-4,4'-bipyrazole",Bipyrazole,Ag,AgNO3,DMF/H2O,Nessuno,100,96.0,0.2,0.2,1.0,Solvothermal,0,8.0,numeric_decimal_standardized,,0,INCLUDED,,,MOF_GROUPED_LIGAND_SPLIT_v6.0_seed260730,DEVELOPMENT,Legante,260730,"3-amino-4,4'-bipyrazole bipyrazole",0.0,nitrate,,47.0,107.868,11.0,5.0,d,1.93,Nc1[nH]ncc1-c1cn[nH]c1,BNWJEGGLNCCFLN-UHFFFAOYSA-N,curated_name_to_structure,Curated project registry,c1n[nH]cc1-c1cn[nH]c1,False,False,REVIEW,True
MOFs_18,"3-amino-4,4'-bipyrazole",Bipyrazole,Ag,AgNO3,DMF,Nessuno,100,24.0,0.4,0.4,1.0,Solvothermal,0,16.0,numeric_decimal_standardized,,0,INCLUDED,,,MOF_GROUPED_LIGAND_SPLIT_v6.0_seed260730,DEVELOPMENT,Legante,260730,"3-amino-4,4'-bipyrazole bipyrazole",0.0,nitrate,,47.0,107.868,11.0,5.0,d,1.93,Nc1[nH]ncc1-c1cn[nH]c1,BNWJEGGLNCCFLN-UHFFFAOYSA-N,curated_name_to_structure,Curated project registry,c1n[nH]cc1-c1cn[nH]c1,False,False,REVIEW,True
MOFs_19,"3-amino-4,4'-bipyrazole",Bipyrazole,Ag,AgNO3,DMF,Nessuno,100,5.0,0.2,0.2,1.0,Solvothermal,0,8.0,numeric_decimal_standardized,,0,INCLUDED,,,MOF_GROUPED_LIGAND_SPLIT_v6.0_seed260730,DEVELOPMENT,Legante,260730,"3-amino-4,4'-bipyrazole bipyrazole",0.0,nitrate,,47.0,107.868,11.0,5.0,d,1.93,Nc1[nH]ncc1-c1cn[nH]c1,BNWJEGGLNCCFLN-UHFFFAOYSA-N,curated_name_to_structure,Curated project registry,c1n[nH]cc1-c1cn[nH]c1,False,False,REVIEW,True
MOFs_20,"3-amino-4,4'-bipyrazole",Bipyrazole,Ag,AgNO3,DMF,Nessuno,90,2.0,0.2,0.2,1.0,Solvothermal,0,8.0,numeric_decimal_standardized,,0,INCLUDED,,,MOF_GROUPED_LIGAND_SPLIT_v6.0_seed260730,DEVELOPMENT,Legante,260730,"3-amino-4,4'-bipyrazole bipyrazole",0.0,nitrate,,47.0,107.868,11.0,5.0,d,1.93,Nc1[nH]ncc1-c1cn[nH]c1,BNWJEGGLNCCFLN-UHFFFAOYSA-N,curated_name_to_structure,Curated project registry,c1n[nH]cc1-c1cn[nH]c1,False,False,REVIEW,True
MOFs_21,"3-amino-4,4'-bipyrazole",Bipyrazole,Ag,AgNO3,DMF,Nessuno,100,1.0,0.4,0.4,1.0,Solvothermal,0,16.0,numeric_decimal_standardized,,0,INCLUDED,,,MOF_GROUPED_LIGAND_SPLIT_v6.0_seed260730,DEVELOPMENT,Legante,260730,"3-amino-4,4'-bipyrazole bipyrazole",0.0,nitrate,,47.0,107.868,11.0,5.0,d,1.93,Nc1[nH]ncc1-c1cn[nH]c1,BNWJEGGLNCCFLN-UHFFFAOYSA-N,curated_name_to_structure,Curated project registry,c1n[nH]cc1-c1cn[nH]c1,False,False,REVIEW,True
MOFs_23,"3-amino-4,4'-bipyrazole",Bipyrazole,Ag,AgNO3,DMF/H2O/EtOH,Nessuno,100,1.0,0.15,0.15,1.0,Solvothermal,0,5.0,numeric_decimal_standardized;solvent_canonicalized,,0,INCLUDED,,,MOF_GROUPED_LIGAND_SPLIT_v6.0_seed260730,DEVELOPMENT,Legante,260730,"3-amino-4,4'-bipyrazole bipyrazole",0.0,nitrate,,47.0,107.868,11.0,5.0,d,1.93,Nc1[nH]ncc1-c1cn[nH]c1,BNWJEGGLNCCFLN-UHFFFAOYSA-N,curated_name_to_structure,Curated project registry,c1n[nH]cc1-c1cn[nH]c1,False,False,REVIEW,True
MOFs_24,"3-amino-4,4'-bipyrazole",Bipyrazole,Ag,AgNO3,DMA,Nessuno,100,4.0,0.15,0.15,1.0,Solvothermal,0,8.0,numeric_decimal_standardized,,0,INCLUDED,,,MOF_GROUPED_LIGAND_SPLIT_v6.0_seed260730,DEVELOPMENT,Legante,260730,"3-amino-4,4'-bipyrazole bipyrazole",0.0,nitrate,,47.0,107.868,11.0,5.0,d,1.93,Nc1[nH]ncc1-c1cn[nH]c1,BNWJEGGLNCCFLN-UHFFFAOYSA-N,curated_name_to_structure,Curated project registry,c1n[nH]cc1-c1cn[nH]c1,False,False,REVIEW,True
MOFs_25,"3-amino-4,4'-bipyrazole",Bipyrazole,Ag,AgNO3,DMF,Acido benzoico,90,1.0,0.15,0.15,1.0,Solvothermal,0,8.0,numeric_decimal_standardized,,0,INCLUDED,,,MOF_GROUPED_LIGAND_SPLIT_v6.0_seed260730,DEVELOPMENT,Legante,260730,"3-amino-4,4'-bipyrazole bipyrazole",0.0,nitrate,,47.0,107.868,11.0,5.0,d,1.93,Nc1[nH]ncc1-c1cn[nH]c1,BNWJEGGLNCCFLN-UHFFFAOYSA-N,curated_name_to_structure,Curated project registry,c1n[nH]cc1-c1cn[nH]c1,False,False,REVIEW,True
MOFs_26,"3-amino-4,4'-bipyrazole",Bipyrazole,Ag,AgNO3,DMF,Nessuno,100,1.5,0.15,0.15,1.0,Solvothermal,0,8.0,numeric_decimal_standardized,,0,INCLUDED,,,MOF_GROUPED_LIGAND_SPLIT_v6.0_seed260730,DEVELOPMENT,Legante,260730,"3-amino-4,4'-bipyrazole bipyrazole",0.0,nitrate,,47.0,107.868,11.0,5.0,d,1.93,Nc1[nH]ncc1-c1cn[nH]c1,BNWJEGGLNCCFLN-UHFFFAOYSA-N,curated_name_to_structure,Curated project registry,c1n[nH]cc1-c1cn[nH]c1,False,False,REVIEW,True
MOFs_27,"3-amino-4,4'-bipyrazole",Bipyrazole,Ag,AgNO3,DMF/MeCN,Nessuno,100,1.0,0.15,0.15,1.0,Solvothermal,0,6.0,numeric_decimal_standardized;solvent_canonicalized,,0,INCLUDED,,,MOF_GROUPED_LIGAND_SPLIT_v6.0_seed260730,DEVELOPMENT,Legante,260730,"3-amino-4,4'-bipyrazole bipyrazole",0.0,nitrate,,47.0,107.868,11.0,5.0,d,1.93,Nc1[nH]ncc1-c1cn[nH]c1,BNWJEGGLNCCFLN-UHFFFAOYSA-N,curated_name_to_structure,Curated project registry,c1n[nH]cc1-c1cn[nH]c1,False,False,REVIEW,True
MOFs_28,"3-amino-4,4'-bipyrazole",Bipyrazole,Ag,AgNO3,DMF/MeCN,Nessuno,80,24.0,0.15,0.15,1.0,Solvothermal,0,2.0,numeric_decimal_standardized;solvent_canonicalized,,0,INCLUDED,,,MOF_GROUPED_LIGAND_SPLIT_v6.0_seed260730,DEVELOPMENT,Legante,260730,"3-amino-4,4'-bipyrazole bipyrazole",0.0,nitrate,,47.0,107.868,11.0,5.0,d,1.93,Nc1[nH]ncc1-c1cn[nH]c1,BNWJEGGLNCCFLN-UHFFFAOYSA-N,curated_name_to_structure,Curated project registry,c1n[nH]cc1-c1cn[nH]c1,False,False,REVIEW,True
MOFs_29,"3-amino-4,4'-bipyrazole",Bipyrazole,Ag,AgNO3,DMF/MeCN,Nessuno,100,1.5,0.15,0.15,1.0,Solvothermal,0,4.0,numeric_decimal_standardized;solvent_canonicalized,,0,INCLUDED,,,MOF_GROUPED_LIGAND_SPLIT_v6.0_seed260730,DEVELOPMENT,Legante,260730,"3-amino-4,4'-bipyrazole bipyrazole",0.0,nitrate,,47.0,107.868,11.0,5.0,d,1.93,Nc1[nH]ncc1-c1cn[nH]c1,BNWJEGGLNCCFLN-UHFFFAOYSA-N,curated_name_to_structure,Curated project registry,c1n[nH]cc1-c1cn[nH]c1,False,False,REVIEW,True
MOFs_30,"3-amino-4,4'-bipyrazole",Bipyrazole,Ag,AgNO3,Et3N,Nessuno,25,24.0,0.3,0.3,1.0,Solvothermal,0,10.0,numeric_decimal_standardized;temperature_room_to_25,,0,INCLUDED,,,MOF_GROUPED_LIGAND_SPLIT_v6.0_seed260730,DEVELOPMENT,Legante,260730,"3-amino-4,4'-bipyrazole bipyrazole",0.0,nitrate,,47.0,107.868,11.0,5.0,d,1.93,Nc1[nH]ncc1-c1cn[nH]c1,BNWJEGGLNCCFLN-UHFFFAOYSA-N,curated_name_to_structure,Curated project registry,c1n[nH]cc1-c1cn[nH]c1,False,False,INCLUDE,False
MOFs_31,"3-amino-4,4'-bipyrazole",Bipyrazole,Ag,AgNO3,DMF,Nessuno,100,48.0,0.2,0.2,1.0,Solvothermal,0,8.0,numeric_decimal_standardized,,0,INCLUDED,,,MOF_GROUPED_LIGAND_SPLIT_v6.0_seed260730,DEVELOPMENT,Legante,260730,"3-amino-4,4'-bipyrazole bipyrazole",0.0,nitrate,,47.0,107.868,11.0,5.0,d,1.93,Nc1[nH]ncc1-c1cn[nH]c1,BNWJEGGLNCCFLN-UHFFFAOYSA-N,curated_name_to_structure,Curated project registry,c1n[nH]cc1-c1cn[nH]c1,False,False,REVIEW,True
MOFs_32,"3-amino-4,4'-bipyrazole",Bipyrazole,Ag,AgNO3,DMF,Nessuno,25,72.0,0.3,0.3,1.0,Solvothermal,0,8.0,numeric_decimal_standardized;temperature_room_to_25,,0,INCLUDED,,,MOF_GROUPED_LIGAND_SPLIT_v6.0_seed260730,DEVELOPMENT,Legante,260730,"3-amino-4,4'-bipyrazole bipyrazole",0.0,nitrate,,47.0,107.868,11.0,5.0,d,1.93,Nc1[nH]ncc1-c1cn[nH]c1,BNWJEGGLNCCFLN-UHFFFAOYSA-N,curated_name_to_structure,Curated project registry,c1n[nH]cc1-c1cn[nH]c1,False,False,INCLUDE,False
MOFs_35,"3-amino-4,4'-bipyrazole",Bipyrazole,Au,Cloro(tri-tert-butilfosfina)Au(I),DMF,Nessuno,25,72.0,0.2,0.2,1.0,Solvothermal,0,8.0,numeric_decimal_standardized;temperature_room_to_25,,0,INCLUDED,,,MOF_GROUPED_LIGAND_SPLIT_v6.0_seed260730,DEVELOPMENT,Legante,260730,"3-amino-4,4'-bipyrazole bipyrazole",0.0,chloride,1.0,79.0,196.967,11.0,6.0,d,2.54,Nc1[nH]ncc1-c1cn[nH]c1,BNWJEGGLNCCFLN-UHFFFAOYSA-N,curated_name_to_structure,Curated project registry,c1n[nH]cc1-c1cn[nH]c1,False,False,INCLUDE,False
MOFs_36,"3-amino-4,4'-bipyrazole",Bipyrazole,Au,Chlorotriphenylphosphine gold(I),,Nessuno,120,24.0,0.2,0.2,1.0,Solvothermal,0,10.0,numeric_decimal_standardized,,0,INCLUDED,,,MOF_GROUPED_LIGAND_SPLIT_v6.0_seed260730,DEVELOPMENT,Legante,260730,"3-amino-4,4'-bipyrazole bipyrazole",0.0,iodide,1.0,79.0,196.967,11.0,6.0,d,2.54,Nc1[nH]ncc1-c1cn[nH]c1,BNWJEGGLNCCFLN-UHFFFAOYSA-N,curated_name_to_structure,Curated project registry,c1n[nH]cc1-c1cn[nH]c1,False,False,INCLUDE,False
MOFs_37,"3-amino-4,4'-bipyrazole",Bipyrazole,Au,Cloro(tri-tert-butilfosfina)Au(I),MeOH,Nessuno,25,24.0,0.2,0.2,1.0,Solvothermal,0,2.0,numeric_decimal_standardized;solvent_canonicalized;temperature_room_to_25,,0,INCLUDED,,,MOF_GROUPED_LIGAND_SPLIT_v6.0_seed260730,DEVELOPMENT,Legante,260730,"3-amino-4,4'-bipyrazole bipyrazole",0.0,chloride,1.0,79.0,196.967,11.0,6.0,d,2.54,Nc1[nH]ncc1-c1cn[nH]c1,BNWJEGGLNCCFLN-UHFFFAOYSA-N,curated_name_to_structure,Curated project registry,c1n[nH]cc1-c1cn[nH]c1,False,False,INCLUDE,False
MOFs_38,"3-amino-4,4'-bipyrazole",Bipyrazole,Au,Cloro(tri-tert-butilfosfina)Au(I),DMF,Nessuno,100,48.0,0.2,0.2,1.0,Solvothermal,0,8.0,numeric_decimal_standardized,,0,INCLUDED,,,MOF_GROUPED_LIGAND_SPLIT_v6.0_seed260730,DEVELOPMENT,Legante,260730,"3-amino-4,4'-bipyrazole bipyrazole",0.0,chloride,1.0,79.0,196.967,11.0,6.0,d,2.54,Nc1[nH]ncc1-c1cn[nH]c1,BNWJEGGLNCCFLN-UHFFFAOYSA-N,curated_name_to_structure,Curated project registry,c1n[nH]cc1-c1cn[nH]c1,False,False,REVIEW,True
MOFs_40,"3-amino-4,4'-bipyrazole",Bipyrazole,Cd,Cd(NO3)2·4H2O,DMF/H2O,Nessuno,160,72.0,0.3,0.3,1.0,Solvothermal,0,12.0,numeric_decimal_standardized;salt_hydrate_separator_standardized,,0,INCLUDED,,,MOF_GROUPED_LIGAND_SPLIT_v6.0_seed260730,DEVELOPMENT,Legante,260730,"3-amino-4,4'-bipyrazole bipyrazole",4.0,nitrate,2.0,48.0,112.414,12.0,5.0,d,1.69,Nc1[nH]ncc1-c1cn[nH]c1,BNWJEGGLNCCFLN-UHFFFAOYSA-N,curated_name_to_structure,Curated project registry,c1n[nH]cc1-c1cn[nH]c1,False,False,REVIEW,True
MOFs_41,"3-amino-4,4'-bipyrazole",Bipyrazole,Cd,Cd(NO3)2·4H2O,DMF,Nessuno,140,72.0,0.2,0.2,1.0,Solvothermal,0,10.0,numeric_decimal_standardized;salt_hydrate_separator_standardized,,0,INCLUDED,,,MOF_GROUPED_LIGAND_SPLIT_v6.0_seed260730,DEVELOPMENT,Legante,260730,"3-amino-4,4'-bipyrazole bipyrazole",4.0,nitrate,2.0,48.0,112.414,12.0,5.0,d,1.69,Nc1[nH]ncc1-c1cn[nH]c1,BNWJEGGLNCCFLN-UHFFFAOYSA-N,curated_name_to_structure,Curated project registry,c1n[nH]cc1-c1cn[nH]c1,False,False,REVIEW,True
MOFs_42,"3-amino-4,4'-bipyrazole",Bipyrazole,Cd,Cd(OAc)2·2H2O,DMF/H2O,Nessuno,140,48.0,0.2,0.1,2.0,Solvothermal,0,10.0,numeric_decimal_standardized;salt_hydrate_separator_standardized,,0,INCLUDED,,,MOF_GROUPED_LIGAND_SPLIT_v6.0_seed260730,DEVELOPMENT,Legante,260730,"3-amino-4,4'-bipyrazole bipyrazole",2.0,acetate,2.0,48.0,112.414,12.0,5.0,d,1.69,Nc1[nH]ncc1-c1cn[nH]c1,BNWJEGGLNCCFLN-UHFFFAOYSA-N,curated_name_to_structure,Curated project registry,c1n[nH]cc1-c1cn[nH]c1,False,False,REVIEW,True
MOFs_43,"3-amino-4,4'-bipyrazole",Bipyrazole,Cd,Cd(NO3)2·4H2O,MeOH,Nessuno,120,48.0,0.2,0.1,2.0,Solvothermal,0,10.0,numeric_decimal_standardized;salt_hydrate_separator_standardized,,0,INCLUDED,,,MOF_GROUPED_LIGAND_SPLIT_v6.0_seed260730,DEVELOPMENT,Legante,260730,"3-amino-4,4'-bipyrazole bipyrazole",4.0,nitrate,2.0,48.0,112.414,12.0,5.0,d,1.69,Nc1[nH]ncc1-c1cn[nH]c1,BNWJEGGLNCCFLN-UHFFFAOYSA-N,curated_name_to_structure,Curated project registry,c1n[nH]cc1-c1cn[nH]c1,False,False,REVIEW,True
MOFs_44,"3-amino-4,4'-bipyrazole",Bipyrazole,Cd,Cd(NO3)2·4H2O,DMF/H2O,Nessuno,140,120.0,0.2,0.1,2.0,Solvothermal,0,20.0,numeric_decimal_standardized;salt_hydrate_separator_standardized,,0,INCLUDED,,,MOF_GROUPED_LIGAND_SPLIT_v6.0_seed260730,DEVELOPMENT,Legante,260730,"3-amino-4,4'-bipyrazole bipyrazole",4.0,nitrate,2.0,48.0,112.414,12.0,5.0,d,1.69,Nc1[nH]ncc1-c1cn[nH]c1,BNWJEGGLNCCFLN-UHFFFAOYSA-N,curated_name_to_structure,Curated project registry,c1n[nH]cc1-c1cn[nH]c1,False,False,REVIEW,True
MOFs_45,"3-amino-4,4'-bipyrazole",Bipyrazole,Cd,Cd(NO3)2·4H2O,DMF,Nessuno,140,48.0,0.2,0.1,2.0,Solvothermal,0,10.0,numeric_decimal_standardized;salt_hydrate_separator_standardized,,0,INCLUDED,,,MOF_GROUPED_LIGAND_SPLIT_v6.0_seed260730,DEVELOPMENT,Legante,260730,"3-amino-4,4'-bipyrazole bipyrazole",4.0,nitrate,2.0,48.0,112.414,12.0,5.0,d,1.69,Nc1[nH]ncc1-c1cn[nH]c1,BNWJEGGLNCCFLN-UHFFFAOYSA-N,curated_name_to_structure,Curated project registry,c1n[nH]cc1-c1cn[nH]c1,False,False,REVIEW,True
MOFs_46,"3-amino-4,4'-bipyrazole",Bipyrazole,Cd,Cd(NO3)2·4H2O,DMF,Nessuno,140,48.0,0.8,0.4,2.0,Solvothermal,0,30.0,numeric_decimal_standardized;salt_hydrate_separator_standardized,,0,INCLUDED,,,MOF_GROUPED_LIGAND_SPLIT_v6.0_seed260730,DEVELOPMENT,Legante,260730,"3-amino-4,4'-bipyrazole bipyrazole",4.0,nitrate,2.0,48.0,112.414,12.0,5.0,d,1.69,Nc1[nH]ncc1-c1cn[nH]c1,BNWJEGGLNCCFLN-UHFFFAOYSA-N,curated_name_to_structure,Curated project registry,c1n[nH]cc1-c1cn[nH]c1,False,False,REVIEW,True
MOFs_47,"3-amino-4,4'-bipyrazole",Bipyrazole,Cd,Cd(NO3)2·4H2O,DMF,Nessuno,160,24.0,0.2,0.1,2.0,Solvothermal,2,12.0,numeric_decimal_standardized;salt_hydrate_separator_standardized,,0,INCLUDED,,,MOF_GROUPED_LIGAND_SPLIT_v6.0_seed260730,DEVELOPMENT,Legante,260730,"3-amino-4,4'-bipyrazole bipyrazole",4.0,nitrate,2.0,48.0,112.414,12.0,5.0,d,1.69,Nc1[nH]ncc1-c1cn[nH]c1,BNWJEGGLNCCFLN-UHFFFAOYSA-N,curated_name_to_structure,Curated project registry,c1n[nH]cc1-c1cn[nH]c1,False,False,INCLUDE,False
MOFs_50,"3-amino-4,4'-bipyrazole",Bipyrazole,Cd,Cd(OAc)2·2H2O,DMF,Nessuno,140,48.0,0.2,0.1,2.0,Solvothermal,0,10.0,numeric_decimal_standardized;salt_hydrate_separator_standardized,,0,INCLUDED,,,MOF_GROUPED_LIGAND_SPLIT_v6.0_seed260730,DEVELOPMENT,Legante,260730,"3-amino-4,4'-bipyrazole bipyrazole",2.0,acetate,2.0,48.0,112.414,12.0,5.0,d,1.69,Nc1[nH]ncc1-c1cn[nH]c1,BNWJEGGLNCCFLN-UHFFFAOYSA-N,curated_name_to_structure,Curated project registry,c1n[nH]cc1-c1cn[nH]c1,False,False,REVIEW,True
MOFs_51,"3-amino-4,4'-bipyrazole",Bipyrazole,Cd,Cd(NO3)2·4H2O,DMF/EtOH,Nessuno,140,48.0,0.2,0.1,2.0,Solvothermal,0,8.0,numeric_decimal_standardized;salt_hydrate_separator_standardized,,0,INCLUDED,,,MOF_GROUPED_LIGAND_SPLIT_v6.0_seed260730,DEVELOPMENT,Legante,260730,"3-amino-4,4'-bipyrazole bipyrazole",4.0,nitrate,2.0,48.0,112.414,12.0,5.0,d,1.69,Nc1[nH]ncc1-c1cn[nH]c1,BNWJEGGLNCCFLN-UHFFFAOYSA-N,curated_name_to_structure,Curated project registry,c1n[nH]cc1-c1cn[nH]c1,False,False,REVIEW,True
MOFs_52,"3-amino-4,4'-bipyrazole",Bipyrazole,Cd,Cd(NO3)2·4H2O,DMF/MeOH,Nessuno,140,72.0,0.2,0.1,2.0,Solvothermal,0,10.0,numeric_decimal_standardized;salt_hydrate_separator_standardized,,0,INCLUDED,,,MOF_GROUPED_LIGAND_SPLIT_v6.0_seed260730,DEVELOPMENT,Legante,260730,"3-amino-4,4'-bipyrazole bipyrazole",4.0,nitrate,2.0,48.0,112.414,12.0,5.0,d,1.69,Nc1[nH]ncc1-c1cn[nH]c1,BNWJEGGLNCCFLN-UHFFFAOYSA-N,curated_name_to_structure,Curated project registry,c1n[nH]cc1-c1cn[nH]c1,False,False,REVIEW,True
MOFs_53,"3-amino-4,4'-bipyrazole",Bipyrazole,Cd,Cd(NO3)2·4H2O,,Nessuno,120,48.0,0.15,0.15,1.0,Solvothermal,0,10.0,numeric_decimal_standardized;salt_hydrate_separator_standardized,,0,INCLUDED,,,MOF_GROUPED_LIGAND_SPLIT_v6.0_seed260730,DEVELOPMENT,Legante,260730,"3-amino-4,4'-bipyrazole bipyrazole",4.0,nitrate,2.0,48.0,112.414,12.0,5.0,d,1.69,Nc1[nH]ncc1-c1cn[nH]c1,BNWJEGGLNCCFLN-UHFFFAOYSA-N,curated_name_to_structure,Curated project registry,c1n[nH]cc1-c1cn[nH]c1,False,False,INCLUDE,False
MOFs_54,"3-amino-4,4'-bipyrazole",Bipyrazole,Cd,Cd(OAc)2·2H2O,,Nessuno,120,48.0,0.15,0.15,1.0,Solvothermal,0,10.0,numeric_decimal_standardized;salt_hydrate_separator_standardized,,0,INCLUDED,,,MOF_GROUPED_LIGAND_SPLIT_v6.0_seed260730,DEVELOPMENT,Legante,260730,"3-amino-4,4'-bipyrazole bipyrazole",2.0,acetate,2.0,48.0,112.414,12.0,5.0,d,1.69,Nc1[nH]ncc1-c1cn[nH]c1,BNWJEGGLNCCFLN-UHFFFAOYSA-N,curated_name_to_structure,Curated project registry,c1n[nH]cc1-c1cn[nH]c1,False,False,INCLUDE,False
MOFs_55,"3-amino-4,4'-bipyrazole",Bipyrazole,Cu,CuOAc,MeOH,Mesitilene,25,24.0,0.2,0.2,1.0,Solvothermal,0,2.0,numeric_decimal_standardized;solvent_canonicalized;temperature_room_to_25,,0,INCLUDED,,,MOF_GROUPED_LIGAND_SPLIT_v6.0_seed260730,DEVELOPMENT,Legante,260730,"3-amino-4,4'-bipyrazole bipyrazole",0.0,acetate,,29.0,63.546,11.0,4.0,d,1.9,Nc1[nH]ncc1-c1cn[nH]c1,BNWJEGGLNCCFLN-UHFFFAOYSA-N,curated_name_to_structure,Curated project registry,c1n[nH]cc1-c1cn[nH]c1,False,False,INCLUDE,False
MOFs_56,"3-amino-4,4'-bipyrazole",Bipyrazole,Cu,CuOAc,ButOH,Nessuno,25,36.0,0.15,0.15,1.0,Solvothermal,0,16.0,numeric_decimal_standardized;temperature_room_to_25,,0,INCLUDED,,,MOF_GROUPED_LIGAND_SPLIT_v6.0_seed260730,DEVELOPMENT,Legante,260730,"3-amino-4,4'-bipyrazole bipyrazole",0.0,acetate,,29.0,63.546,11.0,4.0,d,1.9,Nc1[nH]ncc1-c1cn[nH]c1,BNWJEGGLNCCFLN-UHFFFAOYSA-N,curated_name_to_structure,Curated project registry,c1n[nH]cc1-c1cn[nH]c1,False,False,INCLUDE,False
MOFs_57,"3-amino-4,4'-bipyrazole",Bipyrazole,Cu,CuOAc,DMF,Nessuno,110,48.0,0.2,0.2,1.0,Solvothermal,0,1.5,numeric_decimal_standardized,,0,INCLUDED,,,MOF_GROUPED_LIGAND_SPLIT_v6.0_seed260730,DEVELOPMENT,Legante,260730,"3-amino-4,4'-bipyrazole bipyrazole",0.0,acetate,,29.0,63.546,11.0,4.0,d,1.9,Nc1[nH]ncc1-c1cn[nH]c1,BNWJEGGLNCCFLN-UHFFFAOYSA-N,curated_name_to_structure,Curated project registry,c1n[nH]cc1-c1cn[nH]c1,False,False,REVIEW,True
MOFs_58,"3-amino-4,4'-bipyrazole",Bipyrazole,Cu,CuOAc,MeOH,Nessuno,70,72.0,0.15,0.15,1.0,Solvothermal,0,16.0,numeric_decimal_standardized;solvent_canonicalized,,0,INCLUDED,,,MOF_GROUPED_LIGAND_SPLIT_v6.0_seed260730,DEVELOPMENT,Legante,260730,"3-amino-4,4'-bipyrazole bipyrazole",0.0,acetate,,29.0,63.546,11.0,4.0,d,1.9,Nc1[nH]ncc1-c1cn[nH]c1,BNWJEGGLNCCFLN-UHFFFAOYSA-N,curated_name_to_structure,Curated project registry,c1n[nH]cc1-c1cn[nH]c1,False,False,REVIEW,True
MOFs_59,"3-amino-4,4'-bipyrazole",Bipyrazole,Cu,CuOAc,DMF,Nessuno,120,24.0,0.2,0.4,0.5,Solvothermal,0,10.0,numeric_decimal_standardized,,0,INCLUDED,,,MOF_GROUPED_LIGAND_SPLIT_v6.0_seed260730,DEVELOPMENT,Legante,260730,"3-amino-4,4'-bipyrazole bipyrazole",0.0,acetate,,29.0,63.546,11.0,4.0,d,1.9,Nc1[nH]ncc1-c1cn[nH]c1,BNWJEGGLNCCFLN-UHFFFAOYSA-N,curated_name_to_structure,Curated project registry,c1n[nH]cc1-c1cn[nH]c1,False,False,REVIEW,True
MOFs_60,"3-amino-4,4'-bipyrazole",Bipyrazole,Cu,CuCl,NH3 28%,Nessuno,60,24.0,0.3,0.3,1.0,Solvothermal,0,2.0,numeric_decimal_standardized,,0,INCLUDED,,,MOF_GROUPED_LIGAND_SPLIT_v6.0_seed260730,DEVELOPMENT,Legante,260730,"3-amino-4,4'-bipyrazole bipyrazole",0.0,chloride,,29.0,63.546,11.0,4.0,d,1.9,Nc1[nH]ncc1-c1cn[nH]c1,BNWJEGGLNCCFLN-UHFFFAOYSA-N,curated_name_to_structure,Curated project registry,c1n[nH]cc1-c1cn[nH]c1,False,False,REVIEW,True
MOFs_61,"3-amino-4,4'-bipyrazole",Bipyrazole,Cu,CuI,,Nessuno,100,24.0,0.2,0.2,1.0,Solvothermal,0,10.0,numeric_decimal_standardized;exact_duplicate_candidate,DUP_018,0,INCLUDED,,duplicate_representative_retained,MOF_GROUPED_LIGAND_SPLIT_v6.0_seed260730,DEVELOPMENT,Legante,260730,"3-amino-4,4'-bipyrazole bipyrazole",0.0,iodide,,29.0,63.546,11.0,4.0,d,1.9,Nc1[nH]ncc1-c1cn[nH]c1,BNWJEGGLNCCFLN-UHFFFAOYSA-N,curated_name_to_structure,Curated project registry,c1n[nH]cc1-c1cn[nH]c1,False,False,INCLUDE,False
MOFs_63,"3-amino-4,4'-bipyrazole",Bipyrazole,Cu,CuOAc,H2O/Met,Nessuno,160,72.0,0.5,0.5,1.0,Solvothermal,0,1.0,numeric_decimal_standardized;solvent_canonicalized,,0,INCLUDED,,,MOF_GROUPED_LIGAND_SPLIT_v6.0_seed260730,DEVELOPMENT,Legante,260730,"3-amino-4,4'-bipyrazole bipyrazole",0.0,acetate,,29.0,63.546,11.0,4.0,d,1.9,Nc1[nH]ncc1-c1cn[nH]c1,BNWJEGGLNCCFLN-UHFFFAOYSA-N,curated_name_to_structure,Curated project registry,c1n[nH]cc1-c1cn[nH]c1,False,False,REVIEW,True
MOFs_64,"3-amino-4,4'-bipyrazole",Bipyrazole,Cu,CuOAc,DMF,Nessuno,100,48.0,0.2,0.2,1.0,Solvothermal,0,8.0,numeric_decimal_standardized,,0,INCLUDED,,,MOF_GROUPED_LIGAND_SPLIT_v6.0_seed260730,DEVELOPMENT,Legante,260730,"3-amino-4,4'-bipyrazole bipyrazole",0.0,acetate,,29.0,63.546,11.0,4.0,d,1.9,Nc1[nH]ncc1-c1cn[nH]c1,BNWJEGGLNCCFLN-UHFFFAOYSA-N,curated_name_to_structure,Curated project registry,c1n[nH]cc1-c1cn[nH]c1,False,False,REVIEW,True
MOFs_65,"3-amino-4,4'-bipyrazole",Bipyrazole,Cu,CuOAc,DMF,Nessuno,25,72.0,0.3,0.3,1.0,Solvothermal,0,10.0,numeric_decimal_standardized;temperature_room_to_25,,0,INCLUDED,,,MOF_GROUPED_LIGAND_SPLIT_v6.0_seed260730,DEVELOPMENT,Legante,260730,"3-amino-4,4'-bipyrazole bipyrazole",0.0,acetate,,29.0,63.546,11.0,4.0,d,1.9,Nc1[nH]ncc1-c1cn[nH]c1,BNWJEGGLNCCFLN-UHFFFAOYSA-N,curated_name_to_structure,Curated project registry,c1n[nH]cc1-c1cn[nH]c1,False,False,INCLUDE,False
MOFs_72,"3-amino-4,4'-bipyrazole",Bipyrazole,Fe,Fe(NO3)3·9H2O,,Nessuno,140,24.0,0.15,0.15,1.0,Solvothermal,0,10.0,numeric_decimal_standardized;salt_hydrate_separator_standardized,,0,INCLUDED,,,MOF_GROUPED_LIGAND_SPLIT_v6.0_seed260730,DEVELOPMENT,Legante,260730,"3-amino-4,4'-bipyrazole bipyrazole",9.0,nitrate,3.0,26.0,55.845,8.0,4.0,d,1.83,Nc1[nH]ncc1-c1cn[nH]c1,BNWJEGGLNCCFLN-UHFFFAOYSA-N,curated_name_to_structure,Curated project registry,c1n[nH]cc1-c1cn[nH]c1,False,False,INCLUDE,False
MOFs_73,"3-amino-4,4'-bipyrazole",Bipyrazole,Fe,Fe(NO3)3·9H2O,DMF,Nessuno,120,24.0,0.2,0.1,2.0,Solvothermal,0,10.0,numeric_decimal_standardized;salt_hydrate_separator_standardized,,0,INCLUDED,,,MOF_GROUPED_LIGAND_SPLIT_v6.0_seed260730,DEVELOPMENT,Legante,260730,"3-amino-4,4'-bipyrazole bipyrazole",9.0,nitrate,3.0,26.0,55.845,8.0,4.0,d,1.83,Nc1[nH]ncc1-c1cn[nH]c1,BNWJEGGLNCCFLN-UHFFFAOYSA-N,curated_name_to_structure,Curated project registry,c1n[nH]cc1-c1cn[nH]c1,False,False,REVIEW,True
MOFs_74,"3-amino-4,4'-bipyrazole",Bipyrazole,Fe,FeCl3,DMF,Nessuno,120,24.0,0.2,0.1,2.0,Solvothermal,0,10.0,numeric_decimal_standardized,,0,INCLUDED,,,MOF_GROUPED_LIGAND_SPLIT_v6.0_seed260730,DEVELOPMENT,Legante,260730,"3-amino-4,4'-bipyrazole bipyrazole",0.0,chloride,3.0,26.0,55.845,8.0,4.0,d,1.83,Nc1[nH]ncc1-c1cn[nH]c1,BNWJEGGLNCCFLN-UHFFFAOYSA-N,curated_name_to_structure,Curated project registry,c1n[nH]cc1-c1cn[nH]c1,False,False,REVIEW,True
MOFs_75,"3-amino-4,4'-bipyrazole",Bipyrazole,Fe,FeCl3,DMF,Acido acetico,25,24.0,0.2,0.1,2.0,Solvothermal,0,1.2,additive_canonicalized;numeric_decimal_standardized;temperature_room_to_25,,0,INCLUDED,,,MOF_GROUPED_LIGAND_SPLIT_v6.0_seed260730,DEVELOPMENT,Legante,260730,"3-amino-4,4'-bipyrazole bipyrazole",0.0,chloride,3.0,26.0,55.845,8.0,4.0,d,1.83,Nc1[nH]ncc1-c1cn[nH]c1,BNWJEGGLNCCFLN-UHFFFAOYSA-N,curated_name_to_structure,Curated project registry,c1n[nH]cc1-c1cn[nH]c1,False,False,INCLUDE,False
MOFs_76,"3-amino-4,4'-bipyrazole",Bipyrazole,Fe,FeCl3,DMF,Acido acetico,120,24.0,0.2,0.1,2.0,Solvothermal,0,1.2,additive_canonicalized;numeric_decimal_standardized,,0,INCLUDED,,,MOF_GROUPED_LIGAND_SPLIT_v6.0_seed260730,DEVELOPMENT,Legante,260730,"3-amino-4,4'-bipyrazole bipyrazole",0.0,chloride,3.0,26.0,55.845,8.0,4.0,d,1.83,Nc1[nH]ncc1-c1cn[nH]c1,BNWJEGGLNCCFLN-UHFFFAOYSA-N,curated_name_to_structure,Curated project registry,c1n[nH]cc1-c1cn[nH]c1,False,False,REVIEW,True
MOFs_77,"3-amino-4,4'-bipyrazole",Bipyrazole,Fe,FeCl3,DMF/H2O,Acido acetico,100,24.0,0.2,0.1,2.0,Solvothermal,0,20.0,additive_canonicalized;numeric_decimal_standardized;solvent_canonicalized,,0,INCLUDED,,,MOF_GROUPED_LIGAND_SPLIT_v6.0_seed260730,DEVELOPMENT,Legante,260730,"3-amino-4,4'-bipyrazole bipyrazole",0.0,chloride,3.0,26.0,55.845,8.0,4.0,d,1.83,Nc1[nH]ncc1-c1cn[nH]c1,BNWJEGGLNCCFLN-UHFFFAOYSA-N,curated_name_to_structure,Curated project registry,c1n[nH]cc1-c1cn[nH]c1,False,False,REVIEW,True
MOFs_78,"3-amino-4,4'-bipyrazole",Bipyrazole,Fe,FeCl3,DMF/H2O,Acido acetico,110,72.0,0.2,0.2,1.0,Solvothermal,0,15.0,additive_canonicalized;numeric_decimal_standardized;solvent_canonicalized,,0,INCLUDED,,,MOF_GROUPED_LIGAND_SPLIT_v6.0_seed260730,DEVELOPMENT,Legante,260730,"3-amino-4,4'-bipyrazole bipyrazole",0.0,chloride,3.0,26.0,55.845,8.0,4.0,d,1.83,Nc1[nH]ncc1-c1cn[nH]c1,BNWJEGGLNCCFLN-UHFFFAOYSA-N,curated_name_to_structure,Curated project registry,c1n[nH]cc1-c1cn[nH]c1,False,False,REVIEW,True
MOFs_79,"3-amino-4,4'-bipyrazole",Bipyrazole,Mg,Mg(OAc)2·4H2O,H2O,Nessuno,130,48.0,0.15,0.45,0.33333333,Solvothermal,0,0.5,numeric_decimal_standardized;salt_hydrate_separator_standardized,,0,INCLUDED,,,MOF_GROUPED_LIGAND_SPLIT_v6.0_seed260730,DEVELOPMENT,Legante,260730,"3-amino-4,4'-bipyrazole bipyrazole",4.0,acetate,2.0,12.0,24.305,2.0,3.0,s,1.31,Nc1[nH]ncc1-c1cn[nH]c1,BNWJEGGLNCCFLN-UHFFFAOYSA-N,curated_name_to_structure,Curated project registry,c1n[nH]cc1-c1cn[nH]c1,False,False,REVIEW,True
MOFs_80,"3-amino-4,4'-bipyrazole",Bipyrazole,Mn,MnCl2·4H2O,,Nessuno,100,24.0,0.2,0.2,1.0,Solvothermal,0,5.0,numeric_decimal_standardized;salt_hydrate_separator_standardized,,0,INCLUDED,,,MOF_GROUPED_LIGAND_SPLIT_v6.0_seed260730,DEVELOPMENT,Legante,260730,"3-amino-4,4'-bipyrazole bipyrazole",4.0,chloride,2.0,25.0,54.938,7.0,4.0,d,1.55,Nc1[nH]ncc1-c1cn[nH]c1,BNWJEGGLNCCFLN-UHFFFAOYSA-N,curated_name_to_structure,Curated project registry,c1n[nH]cc1-c1cn[nH]c1,False,False,INCLUDE,False
MOFs_81,"3-amino-4,4'-bipyrazole",Bipyrazole,Mn,MnCl2·4H2O,,Nessuno,100,120.0,0.2,0.2,1.0,Solvothermal,0,10.0,numeric_decimal_standardized;salt_hydrate_separator_standardized;time_days_to_hours,,0,INCLUDED,,,MOF_GROUPED_LIGAND_SPLIT_v6.0_seed260730,DEVELOPMENT,Legante,260730,"3-amino-4,4'-bipyrazole bipyrazole",4.0,chloride,2.0,25.0,54.938,7.0,4.0,d,1.55,Nc1[nH]ncc1-c1cn[nH]c1,BNWJEGGLNCCFLN-UHFFFAOYSA-N,curated_name_to_structure,Curated project registry,c1n[nH]cc1-c1cn[nH]c1,False,False,INCLUDE,False
MOFs_82,"3-amino-4,4'-bipyrazole",Bipyrazole,Mn,Mn(Oac)2·4H2O,,Nessuno,130,72.0,0.2,0.2,1.0,Solvothermal,0,5.0,numeric_decimal_standardized;salt_hydrate_separator_standardized,,0,INCLUDED,,,MOF_GROUPED_LIGAND_SPLIT_v6.0_seed260730,DEVELOPMENT,Legante,260730,"3-amino-4,4'-bipyrazole bipyrazole",4.0,acetate,2.0,25.0,54.938,7.0,4.0,d,1.55,Nc1[nH]ncc1-c1cn[nH]c1,BNWJEGGLNCCFLN-UHFFFAOYSA-N,curated_name_to_structure,Curated project registry,c1n[nH]cc1-c1cn[nH]c1,False,False,INCLUDE,False
MOFs_83,"3-amino-4,4'-bipyrazole",Bipyrazole,Mn,MnCl2·4H2O,,Nessuno,100,48.0,0.2,0.2,1.0,Solvothermal,0,10.0,numeric_decimal_standardized;salt_hydrate_separator_standardized,,0,INCLUDED,,,MOF_GROUPED_LIGAND_SPLIT_v6.0_seed260730,DEVELOPMENT,Legante,260730,"3-amino-4,4'-bipyrazole bipyrazole",4.0,chloride,2.0,25.0,54.938,7.0,4.0,d,1.55,Nc1[nH]ncc1-c1cn[nH]c1,BNWJEGGLNCCFLN-UHFFFAOYSA-N,curated_name_to_structure,Curated project registry,c1n[nH]cc1-c1cn[nH]c1,False,False,INCLUDE,False
MOFs_84,"3-amino-4,4'-bipyrazole",Bipyrazole,Mn,MnCl2·4H2O,,Nessuno,160,48.0,0.2,0.2,1.0,Solvothermal,0,5.0,numeric_decimal_standardized;salt_hydrate_separator_standardized,,0,INCLUDED,,,MOF_GROUPED_LIGAND_SPLIT_v6.0_seed260730,DEVELOPMENT,Legante,260730,"3-amino-4,4'-bipyrazole bipyrazole",4.0,chloride,2.0,25.0,54.938,7.0,4.0,d,1.55,Nc1[nH]ncc1-c1cn[nH]c1,BNWJEGGLNCCFLN-UHFFFAOYSA-N,curated_name_to_structure,Curated project registry,c1n[nH]cc1-c1cn[nH]c1,False,False,INCLUDE,False
MOFs_85,"3-amino-4,4'-bipyrazole",Bipyrazole,Mn,MnCl2·4H2O,,Nessuno,160,72.0,0.2,0.2,1.0,Solvothermal,0,10.0,numeric_decimal_standardized;salt_hydrate_separator_standardized,,0,INCLUDED,,,MOF_GROUPED_LIGAND_SPLIT_v6.0_seed260730,DEVELOPMENT,Legante,260730,"3-amino-4,4'-bipyrazole bipyrazole",4.0,chloride,2.0,25.0,54.938,7.0,4.0,d,1.55,Nc1[nH]ncc1-c1cn[nH]c1,BNWJEGGLNCCFLN-UHFFFAOYSA-N,curated_name_to_structure,Curated project registry,c1n[nH]cc1-c1cn[nH]c1,False,False,INCLUDE,False
MOFs_86,"3-amino-4,4'-bipyrazole",Bipyrazole,Mn,Mn(Oac)2·4H2O,,Nessuno,160,24.0,0.2,0.2,1.0,Solvothermal,0,10.0,numeric_decimal_standardized;salt_hydrate_separator_standardized,,0,INCLUDED,,,MOF_GROUPED_LIGAND_SPLIT_v6.0_seed260730,DEVELOPMENT,Legante,260730,"3-amino-4,4'-bipyrazole bipyrazole",4.0,acetate,2.0,25.0,54.938,7.0,4.0,d,1.55,Nc1[nH]ncc1-c1cn[nH]c1,BNWJEGGLNCCFLN-UHFFFAOYSA-N,curated_name_to_structure,Curated project registry,c1n[nH]cc1-c1cn[nH]c1,False,False,INCLUDE,False
MOFs_87,"3-amino-4,4'-bipyrazole",Bipyrazole,Mn,Mn(Oac)2·4H2O,DMF,BDC,140,115.0,0.2,0.2,1.0,Solvothermal,0,10.0,numeric_decimal_standardized;salt_hydrate_separator_standardized,,0,INCLUDED,,,MOF_GROUPED_LIGAND_SPLIT_v6.0_seed260730,DEVELOPMENT,Legante,260730,"3-amino-4,4'-bipyrazole bipyrazole",4.0,acetate,2.0,25.0,54.938,7.0,4.0,d,1.55,Nc1[nH]ncc1-c1cn[nH]c1,BNWJEGGLNCCFLN-UHFFFAOYSA-N,curated_name_to_structure,Curated project registry,c1n[nH]cc1-c1cn[nH]c1,False,False,REVIEW,True
MOFs_88,"3-amino-4,4'-bipyrazole",Bipyrazole,Zr,Zr(OCH3)4,HCl 37%,Nessuno,120,48.0,0.15,0.15,1.0,Solvothermal,0,90.0,numeric_decimal_standardized,,0,INCLUDED,,,MOF_GROUPED_LIGAND_SPLIT_v6.0_seed260730,DEVELOPMENT,Legante,260730,"3-amino-4,4'-bipyrazole bipyrazole",0.0,alkoxide,4.0,40.0,91.224,4.0,5.0,d,1.33,Nc1[nH]ncc1-c1cn[nH]c1,BNWJEGGLNCCFLN-UHFFFAOYSA-N,curated_name_to_structure,Curated project registry,c1n[nH]cc1-c1cn[nH]c1,False,False,REVIEW,True
MOFs_89,"3-amino-4,4'-bipyrazole",Bipyrazole,Zr,ZrCl4,HCl 37%,Nessuno,120,48.0,0.15,0.15,1.0,Solvothermal,0,90.0,numeric_decimal_standardized,,0,INCLUDED,,,MOF_GROUPED_LIGAND_SPLIT_v6.0_seed260730,DEVELOPMENT,Legante,260730,"3-amino-4,4'-bipyrazole bipyrazole",0.0,chloride,4.0,40.0,91.224,4.0,5.0,d,1.33,Nc1[nH]ncc1-c1cn[nH]c1,BNWJEGGLNCCFLN-UHFFFAOYSA-N,curated_name_to_structure,Curated project registry,c1n[nH]cc1-c1cn[nH]c1,False,False,REVIEW,True
MOFs_90,"3-amino-4,4'-bipyrazole",Bipyrazole,Zr,ZrCl4,H2O,Nessuno,100,48.0,0.2,0.1,2.0,Solvothermal,0,10.0,numeric_decimal_standardized,,0,INCLUDED,,,MOF_GROUPED_LIGAND_SPLIT_v6.0_seed260730,DEVELOPMENT,Legante,260730,"3-amino-4,4'-bipyrazole bipyrazole",0.0,chloride,4.0,40.0,91.224,4.0,5.0,d,1.33,Nc1[nH]ncc1-c1cn[nH]c1,BNWJEGGLNCCFLN-UHFFFAOYSA-N,curated_name_to_structure,Curated project registry,c1n[nH]cc1-c1cn[nH]c1,False,False,REVIEW,True
MOFs_91,"3-amino-4,4'-bipyrazole",Bipyrazole,Zr,ZrCl4,DMF,Nessuno,120,48.0,0.2,0.1,2.0,Solvothermal,0,10.0,numeric_decimal_standardized,,0,INCLUDED,,,MOF_GROUPED_LIGAND_SPLIT_v6.0_seed260730,DEVELOPMENT,Legante,260730,"3-amino-4,4'-bipyrazole bipyrazole",0.0,chloride,4.0,40.0,91.224,4.0,5.0,d,1.33,Nc1[nH]ncc1-c1cn[nH]c1,BNWJEGGLNCCFLN-UHFFFAOYSA-N,curated_name_to_structure,Curated project registry,c1n[nH]cc1-c1cn[nH]c1,False,False,REVIEW,True
MOFs_92,3-MePz-4-COOH,Pyrazole carbossilati,Al,Al(NO3)3·9H2O,DMF,Nessuno,120,24.0,0.2,0.2,1.0,Solvothermal,0,10.0,numeric_decimal_standardized;salt_hydrate_separator_standardized,,0,INCLUDED,,,MOF_GROUPED_LIGAND_SPLIT_v6.0_seed260730,DEVELOPMENT,Legante,260730,3-mepz-4-cooh pyrazole carbossilati,9.0,nitrate,3.0,13.0,26.982,13.0,3.0,p,1.61,Cc1[nH]ncc1C(=O)O,HLYYXPDTFLUERX-UHFFFAOYSA-N,curated_name_to_structure,Curated project registry,c1cn[nH]c1,False,False,REVIEW,True
MOFs_93,3-MePz-4-COOH,Pyrazole carbossilati,Cu,Cu(OAc)2·H2O,H2O,Nessuno,25,96.0,0.2,0.1,2.0,Solvothermal,2,20.0,numeric_decimal_standardized;salt_hydrate_separator_standardized;temperature_room_to_25,,0,INCLUDED,,,MOF_GROUPED_LIGAND_SPLIT_v6.0_seed260730,DEVELOPMENT,Legante,260730,3-mepz-4-cooh pyrazole carbossilati,1.0,acetate,2.0,29.0,63.546,11.0,4.0,d,1.9,Cc1[nH]ncc1C(=O)O,HLYYXPDTFLUERX-UHFFFAOYSA-N,curated_name_to_structure,Curated project registry,c1cn[nH]c1,False,False,INCLUDE,False
MOFs_94,3-MePz-4-COOH,Pyrazole carbossilati,Fe,Fe2(SO4)3·xH2O,DMF/EtOH,Nessuno,25,24.0,0.2,0.1,2.0,Solvothermal,0,20.0,numeric_decimal_standardized;salt_hydrate_separator_standardized;temperature_room_to_25,,0,INCLUDED,,,MOF_GROUPED_LIGAND_SPLIT_v6.0_seed260730,DEVELOPMENT,Legante,260730,3-mepz-4-cooh pyrazole carbossilati,1.0,sulfate,,26.0,55.845,8.0,4.0,d,1.83,Cc1[nH]ncc1C(=O)O,HLYYXPDTFLUERX-UHFFFAOYSA-N,curated_name_to_structure,Curated project registry,c1cn[nH]c1,False,False,INCLUDE,False
MOFs_95,3-MePz-4-COOH,Pyrazole carbossilati,Fe,FeCl3,DMF/EtOH,Nessuno,25,24.0,0.2,0.1,2.0,Solvothermal,0,20.0,numeric_decimal_standardized;temperature_room_to_25,,0,INCLUDED,,,MOF_GROUPED_LIGAND_SPLIT_v6.0_seed260730,DEVELOPMENT,Legante,260730,3-mepz-4-cooh pyrazole carbossilati,0.0,chloride,3.0,26.0,55.845,8.0,4.0,d,1.83,Cc1[nH]ncc1C(=O)O,HLYYXPDTFLUERX-UHFFFAOYSA-N,curated_name_to_structure,Curated project registry,c1cn[nH]c1,False,False,INCLUDE,False
MOFs_96,3-MePz-4-COOH,Pyrazole carbossilati,Mn,Mn(OAc)2·4H2O,DMF/H2O,Nessuno,120,24.0,0.2,0.1,2.0,Solvothermal,0,15.0,numeric_decimal_standardized;salt_hydrate_separator_standardized,,0,INCLUDED,,,MOF_GROUPED_LIGAND_SPLIT_v6.0_seed260730,DEVELOPMENT,Legante,260730,3-mepz-4-cooh pyrazole carbossilati,4.0,acetate,2.0,25.0,54.938,7.0,4.0,d,1.55,Cc1[nH]ncc1C(=O)O,HLYYXPDTFLUERX-UHFFFAOYSA-N,curated_name_to_structure,Curated project registry,c1cn[nH]c1,False,False,REVIEW,True
MOFs_97,3-MePz-4-COOH,Pyrazole carbossilati,Mn,Mn(OAc)2·4H2O,DMF/H2O,Nessuno,120,72.0,0.2,0.1,2.0,Solvothermal,0,1.0,numeric_decimal_standardized;salt_hydrate_separator_standardized,,0,INCLUDED,,,MOF_GROUPED_LIGAND_SPLIT_v6.0_seed260730,DEVELOPMENT,Legante,260730,3-mepz-4-cooh pyrazole carbossilati,4.0,acetate,2.0,25.0,54.938,7.0,4.0,d,1.55,Cc1[nH]ncc1C(=O)O,HLYYXPDTFLUERX-UHFFFAOYSA-N,curated_name_to_structure,Curated project registry,c1cn[nH]c1,False,False,REVIEW,True
MOFs_98,3-MePz-4-COOH,Pyrazole carbossilati,Ni,Ni(NO3)2,DMF/H2O,Nessuno,120,72.0,0.2,0.1,2.0,Solvothermal,1,15.0,numeric_decimal_standardized,,0,INCLUDED,,,MOF_GROUPED_LIGAND_SPLIT_v6.0_seed260730,DEVELOPMENT,Legante,260730,3-mepz-4-cooh pyrazole carbossilati,0.0,nitrate,2.0,28.0,58.693,10.0,4.0,d,1.91,Cc1[nH]ncc1C(=O)O,HLYYXPDTFLUERX-UHFFFAOYSA-N,curated_name_to_structure,Curated project registry,c1cn[nH]c1,False,False,REVIEW,True
MOFs_99,3-MePz-4-COOH,Pyrazole carbossilati,Zr,ZrCl4,MeOH,Nessuno,110,94.0,0.3,0.3,1.0,Solvothermal,0,20.0,numeric_decimal_standardized,,0,INCLUDED,,,MOF_GROUPED_LIGAND_SPLIT_v6.0_seed260730,DEVELOPMENT,Legante,260730,3-mepz-4-cooh pyrazole carbossilati,0.0,chloride,4.0,40.0,91.224,4.0,5.0,d,1.33,Cc1[nH]ncc1C(=O)O,HLYYXPDTFLUERX-UHFFFAOYSA-N,curated_name_to_structure,Curated project registry,c1cn[nH]c1,False,False,REVIEW,True
MOFs_101,3-MePz-4-COOH,Pyrazole carbossilati,Zr,ZrCl4,MeOH,Nessuno,110,24.0,0.15,0.15,1.0,Solvothermal,0,10.0,numeric_decimal_standardized,,0,INCLUDED,,,MOF_GROUPED_LIGAND_SPLIT_v6.0_seed260730,DEVELOPMENT,Legante,260730,3-mepz-4-cooh pyrazole carbossilati,0.0,chloride,4.0,40.0,91.224,4.0,5.0,d,1.33,Cc1[nH]ncc1C(=O)O,HLYYXPDTFLUERX-UHFFFAOYSA-N,curated_name_to_structure,Curated project registry,c1cn[nH]c1,False,False,REVIEW,True
MOFs_103,3-MePz-4-COOH,Pyrazole carbossilati,Zr,ZrCl4,MeOH,Nessuno,110,72.0,0.15,0.15,1.0,Solvothermal,0,10.0,numeric_decimal_standardized,,0,INCLUDED,,,MOF_GROUPED_LIGAND_SPLIT_v6.0_seed260730,DEVELOPMENT,Legante,260730,3-mepz-4-cooh pyrazole carbossilati,0.0,chloride,4.0,40.0,91.224,4.0,5.0,d,1.33,Cc1[nH]ncc1C(=O)O,HLYYXPDTFLUERX-UHFFFAOYSA-N,curated_name_to_structure,Curated project registry,c1cn[nH]c1,False,False,REVIEW,True
