Repository: marcofrancucci25-cloud/synthesis-prediction

## Version 9.5.0

Updated ligand identity card with a 2D RDKit structure, clean molecular identifiers, key descriptors, and expandable technical details.

# MOF Synthesis Assistant v9.2

Interactive Streamlit application for literature-aware MOF synthesis prediction and condition prioritization.

## Deploy on Streamlit Community Cloud

- Repository branch: `main`
- Main file: `app.py`
- Recommended Python: 3.12 or 3.13

The application requires outbound HTTPS access to resolve chemical names. Direct SMILES input and the predictive core remain available without the external resolver.

File: data/knowledge_database_audited_v10_5.csv (part 13 of 15)
ID,Legante,Famiglia_Legante,Metallo,Sale_Metallico,Solvente,Additivo_Colinker,Temperatura_C,Tempo_ore,mmol_Legante,mmol_Sale,Rapporto_LM,Procedura_Sintetica,Esito_ML,Volume solvente,Data_Quality_Flag,Exact_Duplicate_Group,Outcome_Conflict_Flag,Training_v5_2_Status,Training_v5_2_Reason,Training_v5_2_Warning,Split_ID,Split_Set,Grouping_Variable,Split_Seed,Ligand_Text,Hydration_Number,Counterion_Class,Oxidation_State,Metal_Atomic_Number,Metal_Atomic_Weight,Metal_Group,Metal_Period,Metal_Block,Metal_Electronegativity,Ligand_SMILES,Ligand_InChIKey,Structure_Status,Structure_Source,Ligand_Scaffold,Label_Contradiction_Flag,Structure_Missing_Flag,Quality_Status,Condition_Outcome_Conflict_Flag
MOFs_104,"3-nitro-4,4'-bipyrazole",Bipyrazole,Cd,Cd(NO3)2·4H2O,DMF/EtOH,Nessuno,140,72.0,0.2,0.1,2.0,Solvothermal,0,11.0,numeric_decimal_standardized;salt_hydrate_separator_standardized,,0,INCLUDED,,,MOF_GROUPED_LIGAND_SPLIT_v6.0_seed260730,DEVELOPMENT,Legante,260730,"3-nitro-4,4'-bipyrazole bipyrazole",4.0,nitrate,2.0,48.0,112.414,12.0,5.0,d,1.69,O=[N+]([O-])c1[nH]ncc1-c1cn[nH]c1,RTOLQGUSKACYLE-UHFFFAOYSA-N,resolved,PubChem PUG REST,c1n[nH]cc1-c1cn[nH]c1,False,False,REVIEW,True
MOFs_105,"3-nitro-4,4'-bipyrazole",Bipyrazole,Cd,Cd(NO3)2·4H2O,DMF,Nessuno,140,72.0,0.2,0.1,2.0,Solvothermal,0,10.0,numeric_decimal_standardized;salt_hydrate_separator_standardized,,0,INCLUDED,,,MOF_GROUPED_LIGAND_SPLIT_v6.0_seed260730,DEVELOPMENT,Legante,260730,"3-nitro-4,4'-bipyrazole bipyrazole",4.0,nitrate,2.0,48.0,112.414,12.0,5.0,d,1.69,O=[N+]([O-])c1[nH]ncc1-c1cn[nH]c1,RTOLQGUSKACYLE-UHFFFAOYSA-N,resolved,PubChem PUG REST,c1n[nH]cc1-c1cn[nH]c1,False,False,REVIEW,True
MOFs_106,"3-nitro-4,4'-bipyrazole",Bipyrazole,Cd,Cd(NO3)2·4H2O,DMF,Nessuno,140,72.0,0.6,0.3,2.0,Solvothermal,2,30.0,numeric_decimal_standardized;salt_hydrate_separator_standardized,,0,INCLUDED,,,MOF_GROUPED_LIGAND_SPLIT_v6.0_seed260730,DEVELOPMENT,Legante,260730,"3-nitro-4,4'-bipyrazole bipyrazole",4.0,nitrate,2.0,48.0,112.414,12.0,5.0,d,1.69,O=[N+]([O-])c1[nH]ncc1-c1cn[nH]c1,RTOLQGUSKACYLE-UHFFFAOYSA-N,resolved,PubChem PUG REST,c1n[nH]cc1-c1cn[nH]c1,False,False,REVIEW,True
MOFs_107,"3-nitro-4,4'-bipyrazole",Bipyrazole,Cd,Cd(OAc)2·2H2O,DMF,Nessuno,140,72.0,0.2,0.1,2.0,Solvothermal,0,10.0,numeric_decimal_standardized;salt_hydrate_separator_standardized,,0,INCLUDED,,,MOF_GROUPED_LIGAND_SPLIT_v6.0_seed260730,DEVELOPMENT,Legante,260730,"3-nitro-4,4'-bipyrazole bipyrazole",2.0,acetate,2.0,48.0,112.414,12.0,5.0,d,1.69,O=[N+]([O-])c1[nH]ncc1-c1cn[nH]c1,RTOLQGUSKACYLE-UHFFFAOYSA-N,resolved,PubChem PUG REST,c1n[nH]cc1-c1cn[nH]c1,False,False,REVIEW,True
MOFs_108,"3-nitro-4,4'-bipyrazole",Bipyrazole,Cd,Cd(NO3)2·4H2O,DMF,Nessuno,160,24.0,0.2,0.1,2.0,Solvothermal,2,12.0,numeric_decimal_standardized;salt_hydrate_separator_standardized,,0,INCLUDED,,,MOF_GROUPED_LIGAND_SPLIT_v6.0_seed260730,DEVELOPMENT,Legante,260730,"3-nitro-4,4'-bipyrazole bipyrazole",4.0,nitrate,2.0,48.0,112.414,12.0,5.0,d,1.69,O=[N+]([O-])c1[nH]ncc1-c1cn[nH]c1,RTOLQGUSKACYLE-UHFFFAOYSA-N,resolved,PubChem PUG REST,c1n[nH]cc1-c1cn[nH]c1,False,False,INCLUDE,False
MOFs_109,"3-nitro-4,4'-bipyrazole",Bipyrazole,Cd,Cd(NO3)2·4H2O,DMF,Nessuno,160,48.0,0.1,0.1,1.0,Solvothermal,2,15.0,numeric_decimal_standardized;salt_hydrate_separator_standardized,,0,INCLUDED,,,MOF_GROUPED_LIGAND_SPLIT_v6.0_seed260730,DEVELOPMENT,Legante,260730,"3-nitro-4,4'-bipyrazole bipyrazole",4.0,nitrate,2.0,48.0,112.414,12.0,5.0,d,1.69,O=[N+]([O-])c1[nH]ncc1-c1cn[nH]c1,RTOLQGUSKACYLE-UHFFFAOYSA-N,resolved,PubChem PUG REST,c1n[nH]cc1-c1cn[nH]c1,False,False,REVIEW,True
MOFs_110,"3-nitro-4,4'-bipyrazole",Bipyrazole,Cd,Cd(NO3)2·4H2O,DMF,Nessuno,160,48.0,0.1,0.2,0.5,Solvothermal,2,10.0,numeric_decimal_standardized;salt_hydrate_separator_standardized,,0,INCLUDED,,,MOF_GROUPED_LIGAND_SPLIT_v6.0_seed260730,DEVELOPMENT,Legante,260730,"3-nitro-4,4'-bipyrazole bipyrazole",4.0,nitrate,2.0,48.0,112.414,12.0,5.0,d,1.69,O=[N+]([O-])c1[nH]ncc1-c1cn[nH]c1,RTOLQGUSKACYLE-UHFFFAOYSA-N,resolved,PubChem PUG REST,c1n[nH]cc1-c1cn[nH]c1,False,False,REVIEW,True
MOFs_111,"3-nitro-4,4'-bipyrazole",Bipyrazole,Cd,Cd(NO3)2·4H2O,DMF/H2O,Nessuno,160,72.0,0.3,0.3,1.0,Solvothermal,0,12.0,numeric_decimal_standardized;salt_hydrate_separator_standardized,,0,INCLUDED,,,MOF_GROUPED_LIGAND_SPLIT_v6.0_seed260730,DEVELOPMENT,Legante,260730,"3-nitro-4,4'-bipyrazole bipyrazole",4.0,nitrate,2.0,48.0,112.414,12.0,5.0,d,1.69,O=[N+]([O-])c1[nH]ncc1-c1cn[nH]c1,RTOLQGUSKACYLE-UHFFFAOYSA-N,resolved,PubChem PUG REST,c1n[nH]cc1-c1cn[nH]c1,False,False,REVIEW,True
MOFs_112,"3-nitro-4,4'-bipyrazole",Bipyrazole,Cd,Cd(NO3)2·4H2O,DMF/H2O,Nessuno,140,120.0,0.2,0.1,2.0,Solvothermal,0,20.0,numeric_decimal_standardized;salt_hydrate_separator_standardized,,0,INCLUDED,,,MOF_GROUPED_LIGAND_SPLIT_v6.0_seed260730,DEVELOPMENT,Legante,260730,"3-nitro-4,4'-bipyrazole bipyrazole",4.0,nitrate,2.0,48.0,112.414,12.0,5.0,d,1.69,O=[N+]([O-])c1[nH]ncc1-c1cn[nH]c1,RTOLQGUSKACYLE-UHFFFAOYSA-N,resolved,PubChem PUG REST,c1n[nH]cc1-c1cn[nH]c1,False,False,REVIEW,True
MOFs_132,"3,3'-dinitro-4,4'-bipyrazole",Bipyrazole,Cd,Cd(NO3)2·4H2O,DMF,Nessuno,150,24.0,0.1,0.1,1.0,Solvothermal,1,10.0,numeric_decimal_standardized;salt_hydrate_separator_standardized,,0,INCLUDED,,,MOF_GROUPED_LIGAND_SPLIT_v6.0_seed260730,DEVELOPMENT,Legante,260730,"3,3'-dinitro-4,4'-bipyrazole bipyrazole",4.0,nitrate,2.0,48.0,112.414,12.0,5.0,d,1.69,O=[N+]([O-])c1[nH]ncc1-c1cn[nH]c1[N+](=O)[O-],FVLPTQWPVHEIHM-UHFFFAOYSA-N,resolved,PubChem PUG REST,c1n[nH]cc1-c1cn[nH]c1,False,False,REVIEW,True
MOFs_133,"3,3'-dinitro-4,4'-bipyrazole",Bipyrazole,Cd,Cd(NO3)2·4H2O,DMF,Nessuno,150,24.0,0.1,0.2,0.5,Solvothermal,0,10.0,numeric_decimal_standardized;salt_hydrate_separator_standardized,,0,INCLUDED,,,MOF_GROUPED_LIGAND_SPLIT_v6.0_seed260730,DEVELOPMENT,Legante,260730,"3,3'-dinitro-4,4'-bipyrazole bipyrazole",4.0,nitrate,2.0,48.0,112.414,12.0,5.0,d,1.69,O=[N+]([O-])c1[nH]ncc1-c1cn[nH]c1[N+](=O)[O-],FVLPTQWPVHEIHM-UHFFFAOYSA-N,resolved,PubChem PUG REST,c1n[nH]cc1-c1cn[nH]c1,False,False,REVIEW,True
MOFs_134,"3,3'-dinitro-4,4'-bipyrazole",Bipyrazole,Cd,Cd(NO3)2·4H2O,DMF/H2O,Nessuno,160,48.0,0.2,0.1,2.0,Solvothermal,0,8.0,numeric_decimal_standardized;salt_hydrate_separator_standardized;solvent_canonicalized,,0,INCLUDED,,,MOF_GROUPED_LIGAND_SPLIT_v6.0_seed260730,DEVELOPMENT,Legante,260730,"3,3'-dinitro-4,4'-bipyrazole bipyrazole",4.0,nitrate,2.0,48.0,112.414,12.0,5.0,d,1.69,O=[N+]([O-])c1[nH]ncc1-c1cn[nH]c1[N+](=O)[O-],FVLPTQWPVHEIHM-UHFFFAOYSA-N,resolved,PubChem PUG REST,c1n[nH]cc1-c1cn[nH]c1,False,False,INCLUDE,False
MOFs_135,"3,3'-dinitro-4,4'-bipyrazole",Bipyrazole,Co,Co(OAc)2·4H2O,DMF/H2O,Nessuno,160,48.0,0.2,0.1,2.0,Solvothermal,2,8.0,numeric_decimal_standardized;salt_hydrate_separator_standardized;solvent_canonicalized,,0,INCLUDED,,,MOF_GROUPED_LIGAND_SPLIT_v6.0_seed260730,DEVELOPMENT,Legante,260730,"3,3'-dinitro-4,4'-bipyrazole bipyrazole",4.0,acetate,2.0,27.0,58.933,9.0,4.0,d,1.88,O=[N+]([O-])c1[nH]ncc1-c1cn[nH]c1[N+](=O)[O-],FVLPTQWPVHEIHM-UHFFFAOYSA-N,resolved,PubChem PUG REST,c1n[nH]cc1-c1cn[nH]c1,False,False,INCLUDE,False
MOFs_136,"3,3'-dinitro-4,4'-bipyrazole",Bipyrazole,Co,Cd(OAc)2·4H2O,DMF/H2O,Nessuno,160,24.0,0.2,0.2,1.0,Solvothermal,0,8.0,numeric_decimal_standardized;salt_hydrate_separator_standardized;solvent_canonicalized,,0,INCLUDED,,,MOF_GROUPED_LIGAND_SPLIT_v6.0_seed260730,DEVELOPMENT,Legante,260730,"3,3'-dinitro-4,4'-bipyrazole bipyrazole",4.0,acetate,2.0,27.0,58.933,9.0,4.0,d,1.88,O=[N+]([O-])c1[nH]ncc1-c1cn[nH]c1[N+](=O)[O-],FVLPTQWPVHEIHM-UHFFFAOYSA-N,resolved,PubChem PUG REST,c1n[nH]cc1-c1cn[nH]c1,False,False,REVIEW,True
MOFs_137,"3,3'-dinitro-4,4'-bipyrazole",Bipyrazole,Co,Co(NO3)2·6H2O,DMF/H2O,Nessuno,120,24.0,0.1,0.1,1.0,Solvothermal,1,5.0,numeric_decimal_standardized;salt_hydrate_separator_standardized;solvent_canonicalized,,0,INCLUDED,,,MOF_GROUPED_LIGAND_SPLIT_v6.0_seed260730,DEVELOPMENT,Legante,260730,"3,3'-dinitro-4,4'-bipyrazole bipyrazole",6.0,nitrate,2.0,27.0,58.933,9.0,4.0,d,1.88,O=[N+]([O-])c1[nH]ncc1-c1cn[nH]c1[N+](=O)[O-],FVLPTQWPVHEIHM-UHFFFAOYSA-N,resolved,PubChem PUG REST,c1n[nH]cc1-c1cn[nH]c1,False,False,INCLUDE,False
MOFs_138,"3,3'-dinitro-4,4'-bipyrazole",Bipyrazole,Co,Co(NO3)2·6H2O,DMF/H2O,Nessuno,150,48.0,0.1,0.1,1.0,Solvothermal,0,8.0,numeric_decimal_standardized;salt_hydrate_separator_standardized;solvent_canonicalized,,0,INCLUDED,,,MOF_GROUPED_LIGAND_SPLIT_v6.0_seed260730,DEVELOPMENT,Legante,260730,"3,3'-dinitro-4,4'-bipyrazole bipyrazole",6.0,nitrate,2.0,27.0,58.933,9.0,4.0,d,1.88,O=[N+]([O-])c1[nH]ncc1-c1cn[nH]c1[N+](=O)[O-],FVLPTQWPVHEIHM-UHFFFAOYSA-N,resolved,PubChem PUG REST,c1n[nH]cc1-c1cn[nH]c1,False,False,REVIEW,True
MOFs_139,"3,3'-dinitro-4,4'-bipyrazole",Bipyrazole,Co,Cd(OAc)2·4H2O,DMF/H2O,Nessuno,160,24.0,0.1,0.2,0.5,Solvothermal,2,14.0,numeric_decimal_standardized;salt_hydrate_separator_standardized;solvent_canonicalized,,0,INCLUDED,,,MOF_GROUPED_LIGAND_SPLIT_v6.0_seed260730,DEVELOPMENT,Legante,260730,"3,3'-dinitro-4,4'-bipyrazole bipyrazole",4.0,acetate,2.0,27.0,58.933,9.0,4.0,d,1.88,O=[N+]([O-])c1[nH]ncc1-c1cn[nH]c1[N+](=O)[O-],FVLPTQWPVHEIHM-UHFFFAOYSA-N,resolved,PubChem PUG REST,c1n[nH]cc1-c1cn[nH]c1,False,False,REVIEW,True
MOFs_140,"3,3'-dinitro-4,4'-bipyrazole",Bipyrazole,Co,Co(NO3)2·6H2O,DMF,Nessuno,160,6.0,0.2,0.1,2.0,Solvothermal,1,10.0,numeric_decimal_standardized;salt_hydrate_separator_standardized,,0,INCLUDED,,,MOF_GROUPED_LIGAND_SPLIT_v6.0_seed260730,DEVELOPMENT,Legante,260730,"3,3'-dinitro-4,4'-bipyrazole bipyrazole",6.0,nitrate,2.0,27.0,58.933,9.0,4.0,d,1.88,O=[N+]([O-])c1[nH]ncc1-c1cn[nH]c1[N+](=O)[O-],FVLPTQWPVHEIHM-UHFFFAOYSA-N,resolved,PubChem PUG REST,c1n[nH]cc1-c1cn[nH]c1,False,False,REVIEW,True
MOFs_141,"3,3'-dinitro-4,4'-bipyrazole",Bipyrazole,Cu,Cu(NO3)2·3H2O,DMF/H2O,Nessuno,160,48.0,0.2,0.1,2.0,Solvothermal,2,8.0,numeric_decimal_standardized;salt_hydrate_separator_standardized;solvent_canonicalized,,0,INCLUDED,,,MOF_GROUPED_LIGAND_SPLIT_v6.0_seed260730,DEVELOPMENT,Legante,260730,"3,3'-dinitro-4,4'-bipyrazole bipyrazole",3.0,nitrate,2.0,29.0,63.546,11.0,4.0,d,1.9,O=[N+]([O-])c1[nH]ncc1-c1cn[nH]c1[N+](=O)[O-],FVLPTQWPVHEIHM-UHFFFAOYSA-N,resolved,PubChem PUG REST,c1n[nH]cc1-c1cn[nH]c1,False,False,INCLUDE,False
MOFs_142,"3,3'-dinitro-4,4'-bipyrazole",Bipyrazole,Cu,Cu(NO3)2·3H2O,DMF/H2O,Nessuno,160,24.0,0.2,0.2,1.0,Solvothermal,2,8.0,numeric_decimal_standardized;salt_hydrate_separator_standardized;solvent_canonicalized,,0,INCLUDED,,,MOF_GROUPED_LIGAND_SPLIT_v6.0_seed260730,DEVELOPMENT,Legante,260730,"3,3'-dinitro-4,4'-bipyrazole bipyrazole",3.0,nitrate,2.0,29.0,63.546,11.0,4.0,d,1.9,O=[N+]([O-])c1[nH]ncc1-c1cn[nH]c1[N+](=O)[O-],FVLPTQWPVHEIHM-UHFFFAOYSA-N,resolved,PubChem PUG REST,c1n[nH]cc1-c1cn[nH]c1,False,False,REVIEW,True
MOFs_143,"3,3'-dinitro-4,4'-bipyrazole",Bipyrazole,Cu,Cu(NO3)2·3H2O,DMF/H2O,Nessuno,160,48.0,0.1,0.2,0.5,Solvothermal,0,6.0,numeric_decimal_standardized;salt_hydrate_separator_standardized;solvent_canonicalized,,0,INCLUDED,,,MOF_GROUPED_LIGAND_SPLIT_v6.0_seed260730,DEVELOPMENT,Legante,260730,"3,3'-dinitro-4,4'-bipyrazole bipyrazole",3.0,nitrate,2.0,29.0,63.546,11.0,4.0,d,1.9,O=[N+]([O-])c1[nH]ncc1-c1cn[nH]c1[N+](=O)[O-],FVLPTQWPVHEIHM-UHFFFAOYSA-N,resolved,PubChem PUG REST,c1n[nH]cc1-c1cn[nH]c1,False,False,REVIEW,True
MOFs_144,"3,3'-dinitro-4,4'-bipyrazole",Bipyrazole,Cu,Cu(OAc)2·H2O,DMF/H2O,Nessuno,120,24.0,0.1,0.1,1.0,Solvothermal,1,5.0,numeric_decimal_standardized;salt_hydrate_separator_standardized;solvent_canonicalized,,0,INCLUDED,,,MOF_GROUPED_LIGAND_SPLIT_v6.0_seed260730,DEVELOPMENT,Legante,260730,"3,3'-dinitro-4,4'-bipyrazole bipyrazole",1.0,acetate,2.0,29.0,63.546,11.0,4.0,d,1.9,O=[N+]([O-])c1[nH]ncc1-c1cn[nH]c1[N+](=O)[O-],FVLPTQWPVHEIHM-UHFFFAOYSA-N,resolved,PubChem PUG REST,c1n[nH]cc1-c1cn[nH]c1,False,False,INCLUDE,False
MOFs_145,"3,3'-dinitro-4,4'-bipyrazole",Bipyrazole,Cu,Cu(OAc)2·H2O,DMF/H2O,Nessuno,150,48.0,0.1,0.1,1.0,Solvothermal,0,8.0,numeric_decimal_standardized;salt_hydrate_separator_standardized;solvent_canonicalized,,0,INCLUDED,,,MOF_GROUPED_LIGAND_SPLIT_v6.0_seed260730,DEVELOPMENT,Legante,260730,"3,3'-dinitro-4,4'-bipyrazole bipyrazole",1.0,acetate,2.0,29.0,63.546,11.0,4.0,d,1.9,O=[N+]([O-])c1[nH]ncc1-c1cn[nH]c1[N+](=O)[O-],FVLPTQWPVHEIHM-UHFFFAOYSA-N,resolved,PubChem PUG REST,c1n[nH]cc1-c1cn[nH]c1,False,False,REVIEW,True
MOFs_146,"3,3'-dinitro-4,4'-bipyrazole",Bipyrazole,Cu,Cu(NO3)2·3H2O,DMF,Nessuno,160,6.0,0.2,0.1,2.0,Solvothermal,2,10.0,numeric_decimal_standardized;salt_hydrate_separator_standardized,,0,INCLUDED,,,MOF_GROUPED_LIGAND_SPLIT_v6.0_seed260730,DEVELOPMENT,Legante,260730,"3,3'-dinitro-4,4'-bipyrazole bipyrazole",3.0,nitrate,2.0,29.0,63.546,11.0,4.0,d,1.9,O=[N+]([O-])c1[nH]ncc1-c1cn[nH]c1[N+](=O)[O-],FVLPTQWPVHEIHM-UHFFFAOYSA-N,resolved,PubChem PUG REST,c1n[nH]cc1-c1cn[nH]c1,False,False,INCLUDE,False
MOFs_148,"3,3'-dinitro-4,4'-bipyrazole",Bipyrazole,Zn,Zn(NO3)2·6H2O,DMF/H2O,Nessuno,160,48.0,0.2,0.1,2.0,Solvothermal,2,8.0,numeric_decimal_standardized;salt_hydrate_separator_standardized;solvent_canonicalized,,0,INCLUDED,,,MOF_GROUPED_LIGAND_SPLIT_v6.0_seed260730,DEVELOPMENT,Legante,260730,"3,3'-dinitro-4,4'-bipyrazole bipyrazole",6.0,nitrate,2.0,30.0,65.38,12.0,4.0,d,1.65,O=[N+]([O-])c1[nH]ncc1-c1cn[nH]c1[N+](=O)[O-],FVLPTQWPVHEIHM-UHFFFAOYSA-N,resolved,PubChem PUG REST,c1n[nH]cc1-c1cn[nH]c1,False,False,INCLUDE,False
MOFs_149,"3,3'-dinitro-4,4'-bipyrazole",Bipyrazole,Zn,Zn(NO3)2·6H2O,DMF/H2O,Nessuno,160,24.0,0.2,0.2,1.0,Solvothermal,0,8.0,numeric_decimal_standardized;salt_hydrate_separator_standardized;solvent_canonicalized,,0,INCLUDED,,,MOF_GROUPED_LIGAND_SPLIT_v6.0_seed260730,DEVELOPMENT,Legante,260730,"3,3'-dinitro-4,4'-bipyrazole bipyrazole",6.0,nitrate,2.0,30.0,65.38,12.0,4.0,d,1.65,O=[N+]([O-])c1[nH]ncc1-c1cn[nH]c1[N+](=O)[O-],FVLPTQWPVHEIHM-UHFFFAOYSA-N,resolved,PubChem PUG REST,c1n[nH]cc1-c1cn[nH]c1,False,False,REVIEW,True
MOFs_150,"3,3'-dinitro-4,4'-bipyrazole",Bipyrazole,Zn,Zn(OAc)2·2H2O,DMF/H2O,Nessuno,120,24.0,0.1,0.1,1.0,Solvothermal,1,5.0,numeric_decimal_standardized;salt_hydrate_separator_standardized;solvent_canonicalized,,0,INCLUDED,,,MOF_GROUPED_LIGAND_SPLIT_v6.0_seed260730,DEVELOPMENT,Legante,260730,"3,3'-dinitro-4,4'-bipyrazole bipyrazole",2.0,acetate,2.0,30.0,65.38,12.0,4.0,d,1.65,O=[N+]([O-])c1[nH]ncc1-c1cn[nH]c1[N+](=O)[O-],FVLPTQWPVHEIHM-UHFFFAOYSA-N,resolved,PubChem PUG REST,c1n[nH]cc1-c1cn[nH]c1,False,False,INCLUDE,False
MOFs_151,"3,3'-dinitro-4,4'-bipyrazole",Bipyrazole,Zn,Zn(OAc)2·2H2O,DMF/H2O,Nessuno,150,48.0,0.1,0.1,1.0,Solvothermal,0,8.0,numeric_decimal_standardized;salt_hydrate_separator_standardized;solvent_canonicalized,,0,INCLUDED,,,MOF_GROUPED_LIGAND_SPLIT_v6.0_seed260730,DEVELOPMENT,Legante,260730,"3,3'-dinitro-4,4'-bipyrazole bipyrazole",2.0,acetate,2.0,30.0,65.38,12.0,4.0,d,1.65,O=[N+]([O-])c1[nH]ncc1-c1cn[nH]c1[N+](=O)[O-],FVLPTQWPVHEIHM-UHFFFAOYSA-N,resolved,PubChem PUG REST,c1n[nH]cc1-c1cn[nH]c1,False,False,REVIEW,True
MOFs_152,"3,3'-dinitro-4,4'-bipyrazole",Bipyrazole,Zn,Zn(NO3)2·6H2O,DMF/H2O,Nessuno,160,24.0,0.1,0.2,0.5,Solvothermal,2,14.0,numeric_decimal_standardized;salt_hydrate_separator_standardized;solvent_canonicalized,,0,INCLUDED,,,MOF_GROUPED_LIGAND_SPLIT_v6.0_seed260730,DEVELOPMENT,Legante,260730,"3,3'-dinitro-4,4'-bipyrazole bipyrazole",6.0,nitrate,2.0,30.0,65.38,12.0,4.0,d,1.65,O=[N+]([O-])c1[nH]ncc1-c1cn[nH]c1[N+](=O)[O-],FVLPTQWPVHEIHM-UHFFFAOYSA-N,resolved,PubChem PUG REST,c1n[nH]cc1-c1cn[nH]c1,False,False,INCLUDE,False
MOFs_153,"3,3'-dinitro-4,4'-bipyrazole",Bipyrazole,Zn,Zn(NO3)2·6H2O,DMF,Nessuno,160,6.0,0.2,0.1,2.0,Solvothermal,2,10.0,numeric_decimal_standardized;salt_hydrate_separator_standardized,,0,INCLUDED,,,MOF_GROUPED_LIGAND_SPLIT_v6.0_seed260730,DEVELOPMENT,Legante,260730,"3,3'-dinitro-4,4'-bipyrazole bipyrazole",6.0,nitrate,2.0,30.0,65.38,12.0,4.0,d,1.65,O=[N+]([O-])c1[nH]ncc1-c1cn[nH]c1[N+](=O)[O-],FVLPTQWPVHEIHM-UHFFFAOYSA-N,resolved,PubChem PUG REST,c1n[nH]cc1-c1cn[nH]c1,False,False,INCLUDE,False
MOFs_154,"3,3'-dinitro-4,4'-bipyrazole",Bipyrazole,Zr,ZrCl4,DMF,Nessuno,120,48.0,0.1,0.1,1.0,Solvothermal,0,6.0,numeric_decimal_standardized,,0,INCLUDED,,,MOF_GROUPED_LIGAND_SPLIT_v6.0_seed260730,DEVELOPMENT,Legante,260730,"3,3'-dinitro-4,4'-bipyrazole bipyrazole",0.0,chloride,4.0,40.0,91.224,4.0,5.0,d,1.33,O=[N+]([O-])c1[nH]ncc1-c1cn[nH]c1[N+](=O)[O-],FVLPTQWPVHEIHM-UHFFFAOYSA-N,resolved,PubChem PUG REST,c1n[nH]cc1-c1cn[nH]c1,False,False,REVIEW,True
MOFs_155,"3,3'-dinitro-4,4'-bipyrazole",Bipyrazole,Zr,ZrCl4,DMF,H2O-Et3N,120,48.0,0.1,0.1,1.0,Solvothermal,0,6.0,numeric_decimal_standardized,,0,INCLUDED,,,MOF_GROUPED_LIGAND_SPLIT_v6.0_seed260730,DEVELOPMENT,Legante,260730,"3,3'-dinitro-4,4'-bipyrazole bipyrazole",0.0,chloride,4.0,40.0,91.224,4.0,5.0,d,1.33,O=[N+]([O-])c1[nH]ncc1-c1cn[nH]c1[N+](=O)[O-],FVLPTQWPVHEIHM-UHFFFAOYSA-N,resolved,PubChem PUG REST,c1n[nH]cc1-c1cn[nH]c1,False,False,REVIEW,True
MOFs_156,"3,5-diamino-4,4'-bipyrazole",Bipyrazole,Ag,AgNO3,DMF,Nessuno,100,1.5,0.15,0.15,1.0,Solvothermal,0,8.0,numeric_decimal_standardized,,0,INCLUDED,,,MOF_GROUPED_LIGAND_SPLIT_v6.0_seed260730,DEVELOPMENT,Legante,260730,"3,5-diamino-4,4'-bipyrazole bipyrazole",0.0,nitrate,,47.0,107.868,11.0,5.0,d,1.93,Nc1n[nH]c(N)c1-c1cn[nH]c1,DLWHCOVNOOTWOY-UHFFFAOYSA-N,curated_name_to_structure,Curated project registry,c1n[nH]cc1-c1cn[nH]c1,False,False,REVIEW,True
MOFs_157,"3,5-diamino-4,4'-bipyrazole",Bipyrazole,Ag,AgNO3,DMF/MeCN,Nessuno,100,0.45,0.15,0.15,1.0,Solvothermal,0,6.0,numeric_decimal_standardized,,0,INCLUDED,,,MOF_GROUPED_LIGAND_SPLIT_v6.0_seed260730,DEVELOPMENT,Legante,260730,"3,5-diamino-4,4'-bipyrazole bipyrazole",0.0,nitrate,,47.0,107.868,11.0,5.0,d,1.93,Nc1n[nH]c(N)c1-c1cn[nH]c1,DLWHCOVNOOTWOY-UHFFFAOYSA-N,curated_name_to_structure,Curated project registry,c1n[nH]cc1-c1cn[nH]c1,False,False,REVIEW,True
MOFs_158,"3,5-diamino-4,4'-bipyrazole",Bipyrazole,Ag,AgNO3,DMF/MeCN,Nessuno,100,1.0,0.15,0.15,1.0,Solvothermal,0,4.0,numeric_decimal_standardized,,0,INCLUDED,,,MOF_GROUPED_LIGAND_SPLIT_v6.0_seed260730,DEVELOPMENT,Legante,260730,"3,5-diamino-4,4'-bipyrazole bipyrazole",0.0,nitrate,,47.0,107.868,11.0,5.0,d,1.93,Nc1n[nH]c(N)c1-c1cn[nH]c1,DLWHCOVNOOTWOY-UHFFFAOYSA-N,curated_name_to_structure,Curated project registry,c1n[nH]cc1-c1cn[nH]c1,False,False,REVIEW,True
MOFs_160,"3,5-diamino-4,4'-bipyrazole",Bipyrazole,Ag,Ag2O,MeOH/NH3,Nessuno,25,115.0,0.15,0.15,1.0,Solvothermal,0,20.0,numeric_decimal_standardized;temperature_room_to_25,,0,INCLUDED,,,MOF_GROUPED_LIGAND_SPLIT_v6.0_seed260730,DEVELOPMENT,Legante,260730,"3,5-diamino-4,4'-bipyrazole bipyrazole",0.0,oxide,,47.0,107.868,11.0,5.0,d,1.93,Nc1n[nH]c(N)c1-c1cn[nH]c1,DLWHCOVNOOTWOY-UHFFFAOYSA-N,curated_name_to_structure,Curated project registry,c1n[nH]cc1-c1cn[nH]c1,False,False,INCLUDE,False
MOFs_163,"3,5-diamino-4,4'-bipyrazole",Bipyrazole,Al,Al(NO3)3∙9H2O,DMF,Nessuno,140,24.0,0.2,0.2,1.0,Solvothermal,0,10.0,numeric_decimal_standardized,,0,INCLUDED,,,MOF_GROUPED_LIGAND_SPLIT_v6.0_seed260730,DEVELOPMENT,Legante,260730,"3,5-diamino-4,4'-bipyrazole bipyrazole",1.0,nitrate,3.0,13.0,26.982,13.0,3.0,p,1.61,Nc1n[nH]c(N)c1-c1cn[nH]c1,DLWHCOVNOOTWOY-UHFFFAOYSA-N,curated_name_to_structure,Curated project registry,c1n[nH]cc1-c1cn[nH]c1,False,False,REVIEW,True
MOFs_164,"3,5-diamino-4,4'-bipyrazole",Bipyrazole,Cd,Cd(NO3)2·4H2O,DMF/H2O,Nessuno,160,72.0,0.3,0.3,1.0,Solvothermal,0,12.0,numeric_decimal_standardized;salt_hydrate_separator_standardized,,0,INCLUDED,,,MOF_GROUPED_LIGAND_SPLIT_v6.0_seed260730,DEVELOPMENT,Legante,260730,"3,5-diamino-4,4'-bipyrazole bipyrazole",4.0,nitrate,2.0,48.0,112.414,12.0,5.0,d,1.69,Nc1n[nH]c(N)c1-c1cn[nH]c1,DLWHCOVNOOTWOY-UHFFFAOYSA-N,curated_name_to_structure,Curated project registry,c1n[nH]cc1-c1cn[nH]c1,False,False,REVIEW,True
MOFs_165,"3,5-diamino-4,4'-bipyrazole",Bipyrazole,Cd,Cd(NO3)2·4H2O,DMF,Nessuno,140,72.0,0.2,0.1,2.0,Solvothermal,0,10.0,numeric_decimal_standardized;salt_hydrate_separator_standardized,,0,INCLUDED,,,MOF_GROUPED_LIGAND_SPLIT_v6.0_seed260730,DEVELOPMENT,Legante,260730,"3,5-diamino-4,4'-bipyrazole bipyrazole",4.0,nitrate,2.0,48.0,112.414,12.0,5.0,d,1.69,Nc1n[nH]c(N)c1-c1cn[nH]c1,DLWHCOVNOOTWOY-UHFFFAOYSA-N,curated_name_to_structure,Curated project registry,c1n[nH]cc1-c1cn[nH]c1,False,False,REVIEW,True
MOFs_166,"3,5-diamino-4,4'-bipyrazole",Bipyrazole,Cd,Cd(NO3)2·4H2O,DMF,Nessuno,140,72.0,0.48,0.2,2.4,Solvothermal,2,20.0,numeric_decimal_standardized;salt_hydrate_separator_standardized,,0,INCLUDED,,,MOF_GROUPED_LIGAND_SPLIT_v6.0_seed260730,DEVELOPMENT,Legante,260730,"3,5-diamino-4,4'-bipyrazole bipyrazole",4.0,nitrate,2.0,48.0,112.414,12.0,5.0,d,1.69,Nc1n[nH]c(N)c1-c1cn[nH]c1,DLWHCOVNOOTWOY-UHFFFAOYSA-N,curated_name_to_structure,Curated project registry,c1n[nH]cc1-c1cn[nH]c1,False,False,INCLUDE,False
MOFs_167,"3,5-diamino-4,4'-bipyrazole",Bipyrazole,Cd,Cd(NO3)2·4H2O,DMF,Nessuno,140,48.0,1.0,0.5,2.0,Solvothermal,0,60.0,numeric_decimal_standardized;salt_hydrate_separator_standardized,,0,INCLUDED,,,MOF_GROUPED_LIGAND_SPLIT_v6.0_seed260730,DEVELOPMENT,Legante,260730,"3,5-diamino-4,4'-bipyrazole bipyrazole",4.0,nitrate,2.0,48.0,112.414,12.0,5.0,d,1.69,Nc1n[nH]c(N)c1-c1cn[nH]c1,DLWHCOVNOOTWOY-UHFFFAOYSA-N,curated_name_to_structure,Curated project registry,c1n[nH]cc1-c1cn[nH]c1,False,False,REVIEW,True
MOFs_168,"3,5-diamino-4,4'-bipyrazole",Bipyrazole,Cd,Cd(OAc)2·2H2O,DMF/H2O,Nessuno,140,48.0,0.2,0.1,2.0,Solvothermal,0,10.0,numeric_decimal_standardized;salt_hydrate_separator_standardized,,0,INCLUDED,,,MOF_GROUPED_LIGAND_SPLIT_v6.0_seed260730,DEVELOPMENT,Legante,260730,"3,5-diamino-4,4'-bipyrazole bipyrazole",2.0,acetate,2.0,48.0,112.414,12.0,5.0,d,1.69,Nc1n[nH]c(N)c1-c1cn[nH]c1,DLWHCOVNOOTWOY-UHFFFAOYSA-N,curated_name_to_structure,Curated project registry,c1n[nH]cc1-c1cn[nH]c1,False,False,REVIEW,True
MOFs_169,"3,5-diamino-4,4'-bipyrazole",Bipyrazole,Cd,Cd(NO3)2·4H2O,DMF/H2O,Nessuno,140,120.0,0.2,0.1,2.0,Solvothermal,0,20.0,numeric_decimal_standardized;salt_hydrate_separator_standardized,,0,INCLUDED,,,MOF_GROUPED_LIGAND_SPLIT_v6.0_seed260730,DEVELOPMENT,Legante,260730,"3,5-diamino-4,4'-bipyrazole bipyrazole",4.0,nitrate,2.0,48.0,112.414,12.0,5.0,d,1.69,Nc1n[nH]c(N)c1-c1cn[nH]c1,DLWHCOVNOOTWOY-UHFFFAOYSA-N,curated_name_to_structure,Curated project registry,c1n[nH]cc1-c1cn[nH]c1,False,False,REVIEW,True
MOFs_170,"3,5-diamino-4,4'-bipyrazole",Bipyrazole,Co,Co(OAc)2·4H2O,ButOH,Nessuno,130,48.0,0.2,0.2,1.0,Solvothermal,0,8.0,numeric_decimal_standardized;salt_hydrate_separator_standardized,,0,INCLUDED,,,MOF_GROUPED_LIGAND_SPLIT_v6.0_seed260730,DEVELOPMENT,Legante,260730,"3,5-diamino-4,4'-bipyrazole bipyrazole",4.0,acetate,2.0,27.0,58.933,9.0,4.0,d,1.88,Nc1n[nH]c(N)c1-c1cn[nH]c1,DLWHCOVNOOTWOY-UHFFFAOYSA-N,curated_name_to_structure,Curated project registry,c1n[nH]cc1-c1cn[nH]c1,False,False,REVIEW,True
MOFs_171,"3,5-diamino-4,4'-bipyrazole",Bipyrazole,Co,Co(OAc)2·4H2O,ButOH,Nessuno,110,72.0,0.2,0.2,1.0,Solvothermal,0,8.0,numeric_decimal_standardized;salt_hydrate_separator_standardized,,0,INCLUDED,,,MOF_GROUPED_LIGAND_SPLIT_v6.0_seed260730,DEVELOPMENT,Legante,260730,"3,5-diamino-4,4'-bipyrazole bipyrazole",4.0,acetate,2.0,27.0,58.933,9.0,4.0,d,1.88,Nc1n[nH]c(N)c1-c1cn[nH]c1,DLWHCOVNOOTWOY-UHFFFAOYSA-N,curated_name_to_structure,Curated project registry,c1n[nH]cc1-c1cn[nH]c1,False,False,REVIEW,True
MOFs_172,"3,5-diamino-4,4'-bipyrazole",Bipyrazole,Co,Co(OAc)2·4H2O,DMF,Nessuno,120,3.0,0.5,0.5,1.0,Solvothermal,0,7.5,numeric_decimal_standardized;salt_hydrate_separator_standardized,,0,INCLUDED,,,MOF_GROUPED_LIGAND_SPLIT_v6.0_seed260730,DEVELOPMENT,Legante,260730,"3,5-diamino-4,4'-bipyrazole bipyrazole",4.0,acetate,2.0,27.0,58.933,9.0,4.0,d,1.88,Nc1n[nH]c(N)c1-c1cn[nH]c1,DLWHCOVNOOTWOY-UHFFFAOYSA-N,curated_name_to_structure,Curated project registry,c1n[nH]cc1-c1cn[nH]c1,False,False,REVIEW,True
MOFs_173,"3,5-diamino-4,4'-bipyrazole",Bipyrazole,Co,Co(OAc)2·4H2O,DMF,Nessuno,25,24.0,0.2,0.2,1.0,Solvothermal,0,8.0,numeric_decimal_standardized;salt_hydrate_separator_standardized;temperature_room_to_25,,0,INCLUDED,,,MOF_GROUPED_LIGAND_SPLIT_v6.0_seed260730,DEVELOPMENT,Legante,260730,"3,5-diamino-4,4'-bipyrazole bipyrazole",4.0,acetate,2.0,27.0,58.933,9.0,4.0,d,1.88,Nc1n[nH]c(N)c1-c1cn[nH]c1,DLWHCOVNOOTWOY-UHFFFAOYSA-N,curated_name_to_structure,Curated project registry,c1n[nH]cc1-c1cn[nH]c1,False,False,INCLUDE,False
MOFs_174,"3,5-diamino-4,4'-bipyrazole",Bipyrazole,Co,Co(OAc)2·4H2O,EtOH,Nessuno,70,72.0,0.2,0.2,1.0,Solvothermal,0,10.0,numeric_decimal_standardized;salt_hydrate_separator_standardized,,0,INCLUDED,,,MOF_GROUPED_LIGAND_SPLIT_v6.0_seed260730,DEVELOPMENT,Legante,260730,"3,5-diamino-4,4'-bipyrazole bipyrazole",4.0,acetate,2.0,27.0,58.933,9.0,4.0,d,1.88,Nc1n[nH]c(N)c1-c1cn[nH]c1,DLWHCOVNOOTWOY-UHFFFAOYSA-N,curated_name_to_structure,Curated project registry,c1n[nH]cc1-c1cn[nH]c1,False,False,REVIEW,True
MOFs_175,"3,5-diamino-4,4'-bipyrazole",Bipyrazole,Co,Co(OAc)2·4H2O,NH3 28%,Nessuno,70,24.0,0.2,0.2,1.0,Solvothermal,0,0.5,numeric_decimal_standardized;salt_hydrate_separator_standardized,,0,INCLUDED,,,MOF_GROUPED_LIGAND_SPLIT_v6.0_seed260730,DEVELOPMENT,Legante,260730,"3,5-diamino-4,4'-bipyrazole bipyrazole",4.0,acetate,2.0,27.0,58.933,9.0,4.0,d,1.88,Nc1n[nH]c(N)c1-c1cn[nH]c1,DLWHCOVNOOTWOY-UHFFFAOYSA-N,curated_name_to_structure,Curated project registry,c1n[nH]cc1-c1cn[nH]c1,False,False,REVIEW,True
MOFs_176,"3,5-diamino-4,4'-bipyrazole",Bipyrazole,Co,Co(OAc)2·4H2O,DMF,Nessuno,160,24.0,0.2,0.2,1.0,Solvothermal,0,10.0,numeric_decimal_standardized;salt_hydrate_separator_standardized,,0,INCLUDED,,,MOF_GROUPED_LIGAND_SPLIT_v6.0_seed260730,DEVELOPMENT,Legante,260730,"3,5-diamino-4,4'-bipyrazole bipyrazole",4.0,acetate,2.0,27.0,58.933,9.0,4.0,d,1.88,Nc1n[nH]c(N)c1-c1cn[nH]c1,DLWHCOVNOOTWOY-UHFFFAOYSA-N,curated_name_to_structure,Curated project registry,c1n[nH]cc1-c1cn[nH]c1,False,False,REVIEW,True
MOFs_177,"3,5-diamino-4,4'-bipyrazole",Bipyrazole,Co,Co(NO3)2·6H2O,DMF,Nessuno,160,24.0,0.2,0.2,1.0,Solvothermal,0,10.0,numeric_decimal_standardized;salt_hydrate_separator_standardized,,0,INCLUDED,,,MOF_GROUPED_LIGAND_SPLIT_v6.0_seed260730,DEVELOPMENT,Legante,260730,"3,5-diamino-4,4'-bipyrazole bipyrazole",6.0,nitrate,2.0,27.0,58.933,9.0,4.0,d,1.88,Nc1n[nH]c(N)c1-c1cn[nH]c1,DLWHCOVNOOTWOY-UHFFFAOYSA-N,curated_name_to_structure,Curated project registry,c1n[nH]cc1-c1cn[nH]c1,False,False,REVIEW,True
MOFs_178,"3,5-diamino-4,4'-bipyrazole",Bipyrazole,Co,Co(OAc)2·4H2O,DMF,Nessuno,120,24.0,0.2,0.2,1.0,Solvothermal,0,8.0,numeric_decimal_standardized;salt_hydrate_separator_standardized,,0,INCLUDED,,,MOF_GROUPED_LIGAND_SPLIT_v6.0_seed260730,DEVELOPMENT,Legante,260730,"3,5-diamino-4,4'-bipyrazole bipyrazole",4.0,acetate,2.0,27.0,58.933,9.0,4.0,d,1.88,Nc1n[nH]c(N)c1-c1cn[nH]c1,DLWHCOVNOOTWOY-UHFFFAOYSA-N,curated_name_to_structure,Curated project registry,c1n[nH]cc1-c1cn[nH]c1,False,False,REVIEW,True
MOFs_179,"3,5-diamino-4,4'-bipyrazole",Bipyrazole,Co,Co(OAc)2·4H2O,NH3 30%,Nessuno,140,24.0,0.2,0.2,1.0,Solvothermal,0,2.0,numeric_decimal_standardized;salt_hydrate_separator_standardized,,0,INCLUDED,,,MOF_GROUPED_LIGAND_SPLIT_v6.0_seed260730,DEVELOPMENT,Legante,260730,"3,5-diamino-4,4'-bipyrazole bipyrazole",4.0,acetate,2.0,27.0,58.933,9.0,4.0,d,1.88,Nc1n[nH]c(N)c1-c1cn[nH]c1,DLWHCOVNOOTWOY-UHFFFAOYSA-N,curated_name_to_structure,Curated project registry,c1n[nH]cc1-c1cn[nH]c1,False,False,REVIEW,True
MOFs_180,"3,5-diamino-4,4'-bipyrazole",Bipyrazole,Co,Co(OAc)2·4H2O,DMF,BDC,160,48.0,0.2,0.2,1.0,Solvothermal,0,0.1,numeric_decimal_standardized;salt_hydrate_separator_standardized,,0,INCLUDED,,,MOF_GROUPED_LIGAND_SPLIT_v6.0_seed260730,DEVELOPMENT,Legante,260730,"3,5-diamino-4,4'-bipyrazole bipyrazole",4.0,acetate,2.0,27.0,58.933,9.0,4.0,d,1.88,Nc1n[nH]c(N)c1-c1cn[nH]c1,DLWHCOVNOOTWOY-UHFFFAOYSA-N,curated_name_to_structure,Curated project registry,c1n[nH]cc1-c1cn[nH]c1,False,False,REVIEW,True
MOFs_181,"3,5-diamino-4,4'-bipyrazole",Bipyrazole,Co,Co(OAc)2·4H2O,DMF/H2O,BDC,160,48.0,0.2,0.2,1.0,Solvothermal,0,0.1,numeric_decimal_standardized;salt_hydrate_separator_standardized,,0,INCLUDED,,,MOF_GROUPED_LIGAND_SPLIT_v6.0_seed260730,DEVELOPMENT,Legante,260730,"3,5-diamino-4,4'-bipyrazole bipyrazole",4.0,acetate,2.0,27.0,58.933,9.0,4.0,d,1.88,Nc1n[nH]c(N)c1-c1cn[nH]c1,DLWHCOVNOOTWOY-UHFFFAOYSA-N,curated_name_to_structure,Curated project registry,c1n[nH]cc1-c1cn[nH]c1,False,False,REVIEW,True
MOFs_182,"3,5-diamino-4,4'-bipyrazole",Bipyrazole,Co,Co(OAc)2·4H2O,DMF,Nessuno,200,144.0,0.2,0.2,1.0,Solvothermal,0,10.0,numeric_decimal_standardized;salt_hydrate_separator_standardized,,0,INCLUDED,,,MOF_GROUPED_LIGAND_SPLIT_v6.0_seed260730,DEVELOPMENT,Legante,260730,"3,5-diamino-4,4'-bipyrazole bipyrazole",4.0,acetate,2.0,27.0,58.933,9.0,4.0,d,1.88,Nc1n[nH]c(N)c1-c1cn[nH]c1,DLWHCOVNOOTWOY-UHFFFAOYSA-N,curated_name_to_structure,Curated project registry,c1n[nH]cc1-c1cn[nH]c1,False,False,REVIEW,True
MOFs_183,"3,5-diamino-4,4'-bipyrazole",Bipyrazole,Co,Co(OAc)2·4H2O,DMF/H2O,Nessuno,160,72.0,0.2,0.2,1.0,Solvothermal,0,8.0,numeric_decimal_standardized;salt_hydrate_separator_standardized,,0,INCLUDED,,,MOF_GROUPED_LIGAND_SPLIT_v6.0_seed260730,DEVELOPMENT,Legante,260730,"3,5-diamino-4,4'-bipyrazole bipyrazole",4.0,acetate,2.0,27.0,58.933,9.0,4.0,d,1.88,Nc1n[nH]c(N)c1-c1cn[nH]c1,DLWHCOVNOOTWOY-UHFFFAOYSA-N,curated_name_to_structure,Curated project registry,c1n[nH]cc1-c1cn[nH]c1,False,False,REVIEW,True
MOFs_184,"3,5-diamino-4,4'-bipyrazole",Bipyrazole,Co,Co(OAc)2·4H2O,DMF,Nessuno,160,72.0,0.2,0.2,1.0,Solvothermal,0,200.0,numeric_decimal_standardized;salt_hydrate_separator_standardized,,0,INCLUDED,,,MOF_GROUPED_LIGAND_SPLIT_v6.0_seed260730,DEVELOPMENT,Legante,260730,"3,5-diamino-4,4'-bipyrazole bipyrazole",4.0,acetate,2.0,27.0,58.933,9.0,4.0,d,1.88,Nc1n[nH]c(N)c1-c1cn[nH]c1,DLWHCOVNOOTWOY-UHFFFAOYSA-N,curated_name_to_structure,Curated project registry,c1n[nH]cc1-c1cn[nH]c1,False,False,REVIEW,True
MOFs_185,"3,5-diamino-4,4'-bipyrazole",Bipyrazole,Co,Co(NO3)2·6H2O,DMF/H2O,Nessuno,160,72.0,0.2,0.2,1.0,Solvothermal,0,8.0,numeric_decimal_standardized;salt_hydrate_separator_standardized,,0,INCLUDED,,,MOF_GROUPED_LIGAND_SPLIT_v6.0_seed260730,DEVELOPMENT,Legante,260730,"3,5-diamino-4,4'-bipyrazole bipyrazole",6.0,nitrate,2.0,27.0,58.933,9.0,4.0,d,1.88,Nc1n[nH]c(N)c1-c1cn[nH]c1,DLWHCOVNOOTWOY-UHFFFAOYSA-N,curated_name_to_structure,Curated project registry,c1n[nH]cc1-c1cn[nH]c1,False,False,REVIEW,True
MOFs_186,"3,5-diamino-4,4'-bipyrazole",Bipyrazole,Co,Co(NO3)2·6H2O,DMF/H2O,Nessuno,160,120.0,0.06091321,0.03435954,1.77281809,Solvothermal,0,8.0,numeric_decimal_standardized;salt_hydrate_separator_standardized;exact_duplicate_candidate,DUP_020,0,INCLUDED,,duplicate_representative_retained,MOF_GROUPED_LIGAND_SPLIT_v6.0_seed260730,DEVELOPMENT,Legante,260730,"3,5-diamino-4,4'-bipyrazole bipyrazole",6.0,nitrate,2.0,27.0,58.933,9.0,4.0,d,1.88,Nc1n[nH]c(N)c1-c1cn[nH]c1,DLWHCOVNOOTWOY-UHFFFAOYSA-N,curated_name_to_structure,Curated project registry,c1n[nH]cc1-c1cn[nH]c1,False,False,REVIEW,True
MOFs_187,"3,5-diamino-4,4'-bipyrazole",Bipyrazole,Co,Co(NO3)2·6H2O,DMF/H2O,Nessuno,160,72.0,1.2,0.6,2.0,Solvothermal,0,50.0,numeric_decimal_standardized;salt_hydrate_separator_standardized,,0,INCLUDED,,,MOF_GROUPED_LIGAND_SPLIT_v6.0_seed260730,DEVELOPMENT,Legante,260730,"3,5-diamino-4,4'-bipyrazole bipyrazole",6.0,nitrate,2.0,27.0,58.933,9.0,4.0,d,1.88,Nc1n[nH]c(N)c1-c1cn[nH]c1,DLWHCOVNOOTWOY-UHFFFAOYSA-N,curated_name_to_structure,Curated project registry,c1n[nH]cc1-c1cn[nH]c1,False,False,REVIEW,True
MOFs_188,"3,5-diamino-4,4'-bipyrazole",Bipyrazole,Co,Co(NO3)2·6H2O,DMF/H2O,Nessuno,160,72.0,1.5,1.5,1.0,Solvothermal,2,65.0,numeric_decimal_standardized;salt_hydrate_separator_standardized,,0,INCLUDED,,,MOF_GROUPED_LIGAND_SPLIT_v6.0_seed260730,DEVELOPMENT,Legante,260730,"3,5-diamino-4,4'-bipyrazole bipyrazole",6.0,nitrate,2.0,27.0,58.933,9.0,4.0,d,1.88,Nc1n[nH]c(N)c1-c1cn[nH]c1,DLWHCOVNOOTWOY-UHFFFAOYSA-N,curated_name_to_structure,Curated project registry,c1n[nH]cc1-c1cn[nH]c1,False,False,REVIEW,True
MOFs_189,"3,5-diamino-4,4'-bipyrazole",Bipyrazole,Co,Co(NO3)2·6H2O,DMF/H2O,Nessuno,160,24.0,0.1,0.05,2.0,Solvothermal,0,5.0,numeric_decimal_standardized;salt_hydrate_separator_standardized,,0,INCLUDED,,,MOF_GROUPED_LIGAND_SPLIT_v6.0_seed260730,DEVELOPMENT,Legante,260730,"3,5-diamino-4,4'-bipyrazole bipyrazole",6.0,nitrate,2.0,27.0,58.933,9.0,4.0,d,1.88,Nc1n[nH]c(N)c1-c1cn[nH]c1,DLWHCOVNOOTWOY-UHFFFAOYSA-N,curated_name_to_structure,Curated project registry,c1n[nH]cc1-c1cn[nH]c1,False,False,REVIEW,True
MOFs_190,"3,5-diamino-4,4'-bipyrazole",Bipyrazole,Co,Co(NO3)2·6H2O,DMF/EtOH,Nessuno,160,24.0,0.1,0.05,2.0,Solvothermal,2,5.0,numeric_decimal_standardized;salt_hydrate_separator_standardized,,0,INCLUDED,,,MOF_GROUPED_LIGAND_SPLIT_v6.0_seed260730,DEVELOPMENT,Legante,260730,"3,5-diamino-4,4'-bipyrazole bipyrazole",6.0,nitrate,2.0,27.0,58.933,9.0,4.0,d,1.88,Nc1n[nH]c(N)c1-c1cn[nH]c1,DLWHCOVNOOTWOY-UHFFFAOYSA-N,curated_name_to_structure,Curated project registry,c1n[nH]cc1-c1cn[nH]c1,False,False,REVIEW,True
MOFs_191,"3,5-diamino-4,4'-bipyrazole",Bipyrazole,Co,Co(NO3)2·6H2O,DMF/H2O,Nessuno,160,24.0,0.1,0.05,2.0,Solvothermal,2,2.0,numeric_decimal_standardized;salt_hydrate_separator_standardized,,0,INCLUDED,,,MOF_GROUPED_LIGAND_SPLIT_v6.0_seed260730,DEVELOPMENT,Legante,260730,"3,5-diamino-4,4'-bipyrazole bipyrazole",6.0,nitrate,2.0,27.0,58.933,9.0,4.0,d,1.88,Nc1n[nH]c(N)c1-c1cn[nH]c1,DLWHCOVNOOTWOY-UHFFFAOYSA-N,curated_name_to_structure,Curated project registry,c1n[nH]cc1-c1cn[nH]c1,False,False,REVIEW,True
MOFs_192,"3,5-diamino-4,4'-bipyrazole",Bipyrazole,Co,Co(NO3)2·6H2O,DMF/EtOH,Nessuno,160,16.0,0.2,0.1,2.0,Solvothermal,2,10.0,numeric_decimal_standardized;salt_hydrate_separator_standardized,,0,INCLUDED,,,MOF_GROUPED_LIGAND_SPLIT_v6.0_seed260730,DEVELOPMENT,Legante,260730,"3,5-diamino-4,4'-bipyrazole bipyrazole",6.0,nitrate,2.0,27.0,58.933,9.0,4.0,d,1.88,Nc1n[nH]c(N)c1-c1cn[nH]c1,DLWHCOVNOOTWOY-UHFFFAOYSA-N,curated_name_to_structure,Curated project registry,c1n[nH]cc1-c1cn[nH]c1,False,False,REVIEW,True
MOFs_193,"3,5-diamino-4,4'-bipyrazole",Bipyrazole,Co,Co(NO3)2·6H2O,DMF/MeOH,Nessuno,160,24.0,0.1,0.05,2.0,Solvothermal,2,5.0,numeric_decimal_standardized;salt_hydrate_separator_standardized,,0,INCLUDED,,,MOF_GROUPED_LIGAND_SPLIT_v6.0_seed260730,DEVELOPMENT,Legante,260730,"3,5-diamino-4,4'-bipyrazole bipyrazole",6.0,nitrate,2.0,27.0,58.933,9.0,4.0,d,1.88,Nc1n[nH]c(N)c1-c1cn[nH]c1,DLWHCOVNOOTWOY-UHFFFAOYSA-N,curated_name_to_structure,Curated project registry,c1n[nH]cc1-c1cn[nH]c1,False,False,REVIEW,True
MOFs_194,"3,5-diamino-4,4'-bipyrazole",Bipyrazole,Co,Co(NO3)2·6H2O,MeOH,Nessuno,120,72.0,0.1,0.1,1.0,Solvothermal,0,10.0,numeric_decimal_standardized;salt_hydrate_separator_standardized,,0,INCLUDED,,,MOF_GROUPED_LIGAND_SPLIT_v6.0_seed260730,DEVELOPMENT,Legante,260730,"3,5-diamino-4,4'-bipyrazole bipyrazole",6.0,nitrate,2.0,27.0,58.933,9.0,4.0,d,1.88,Nc1n[nH]c(N)c1-c1cn[nH]c1,DLWHCOVNOOTWOY-UHFFFAOYSA-N,curated_name_to_structure,Curated project registry,c1n[nH]cc1-c1cn[nH]c1,False,False,INCLUDE,False
MOFs_195,"3,5-diamino-4,4'-bipyrazole",Bipyrazole,Co,Co(NO3)2·6H2O,DMF/H2O,Nessuno,150,72.0,0.05,0.05,1.0,Solvothermal,2,7.0,numeric_decimal_standardized;salt_hydrate_separator_standardized,,0,INCLUDED,,,MOF_GROUPED_LIGAND_SPLIT_v6.0_seed260730,DEVELOPMENT,Legante,260730,"3,5-diamino-4,4'-bipyrazole bipyrazole",6.0,nitrate,2.0,27.0,58.933,9.0,4.0,d,1.88,Nc1n[nH]c(N)c1-c1cn[nH]c1,DLWHCOVNOOTWOY-UHFFFAOYSA-N,curated_name_to_structure,Curated project registry,c1n[nH]cc1-c1cn[nH]c1,False,False,INCLUDE,False
MOFs_196,"3,5-diamino-4,4'-bipyrazole",Bipyrazole,Co,Co(OAc)2·4H2O,DMF,Nessuno,110,48.0,0.2,0.2,1.0,Solvothermal,0,8.0,numeric_decimal_standardized;salt_hydrate_separator_standardized,,0,INCLUDED,,,MOF_GROUPED_LIGAND_SPLIT_v6.0_seed260730,DEVELOPMENT,Legante,260730,"3,5-diamino-4,4'-bipyrazole bipyrazole",4.0,acetate,2.0,27.0,58.933,9.0,4.0,d,1.88,Nc1n[nH]c(N)c1-c1cn[nH]c1,DLWHCOVNOOTWOY-UHFFFAOYSA-N,curated_name_to_structure,Curated project registry,c1n[nH]cc1-c1cn[nH]c1,False,False,REVIEW,True
MOFs_197,"3,5-diamino-4,4'-bipyrazole",Bipyrazole,Co,Co(OAc)2·4H2O,DMF/H2O,Nessuno,120,24.0,0.2,0.2,1.0,Solvothermal,0,6.7,numeric_decimal_standardized;salt_hydrate_separator_standardized,,0,INCLUDED,,,MOF_GROUPED_LIGAND_SPLIT_v6.0_seed260730,DEVELOPMENT,Legante,260730,"3,5-diamino-4,4'-bipyrazole bipyrazole",4.0,acetate,2.0,27.0,58.933,9.0,4.0,d,1.88,Nc1n[nH]c(N)c1-c1cn[nH]c1,DLWHCOVNOOTWOY-UHFFFAOYSA-N,curated_name_to_structure,Curated project registry,c1n[nH]cc1-c1cn[nH]c1,False,False,REVIEW,True
MOFs_203,"3,5-diamino-4,4'-bipyrazole",Bipyrazole,Co,Co(NO3)2·6H2O,DMF/H2O,Nessuno,160,95.0,0.06091321,0.03435954,1.77281809,Solvothermal,0,5.0,numeric_decimal_standardized;salt_hydrate_separator_standardized,,0,INCLUDED,,,MOF_GROUPED_LIGAND_SPLIT_v6.0_seed260730,DEVELOPMENT,Legante,260730,"3,5-diamino-4,4'-bipyrazole bipyrazole",6.0,nitrate,2.0,27.0,58.933,9.0,4.0,d,1.88,Nc1n[nH]c(N)c1-c1cn[nH]c1,DLWHCOVNOOTWOY-UHFFFAOYSA-N,curated_name_to_structure,Curated project registry,c1n[nH]cc1-c1cn[nH]c1,False,False,REVIEW,True
MOFs_204,"3,5-diamino-4,4'-bipyrazole",Bipyrazole,Co,Co(NO3)2·6H2O,DMF/H2O,Nessuno,160,24.0,0.1218,0.0687,1.77292576,Solvothermal,0,16.0,numeric_decimal_standardized;salt_hydrate_separator_standardized,,0,INCLUDED,,,MOF_GROUPED_LIGAND_SPLIT_v6.0_seed260730,DEVELOPMENT,Legante,260730,"3,5-diamino-4,4'-bipyrazole bipyrazole",6.0,nitrate,2.0,27.0,58.933,9.0,4.0,d,1.88,Nc1n[nH]c(N)c1-c1cn[nH]c1,DLWHCOVNOOTWOY-UHFFFAOYSA-N,curated_name_to_structure,Curated project registry,c1n[nH]cc1-c1cn[nH]c1,False,False,REVIEW,True
MOFs_205,"3,5-diamino-4,4'-bipyrazole",Bipyrazole,Co,Co(NO3)2·6H2O,DMF/H2O,Nessuno,160,24.0,1.2,1.2,1.0,Solvothermal,0,50.0,numeric_decimal_standardized;salt_hydrate_separator_standardized;exact_duplicate_candidate,DUP_021,0,INCLUDED,,duplicate_representative_retained,MOF_GROUPED_LIGAND_SPLIT_v6.0_seed260730,DEVELOPMENT,Legante,260730,"3,5-diamino-4,4'-bipyrazole bipyrazole",6.0,nitrate,2.0,27.0,58.933,9.0,4.0,d,1.88,Nc1n[nH]c(N)c1-c1cn[nH]c1,DLWHCOVNOOTWOY-UHFFFAOYSA-N,curated_name_to_structure,Curated project registry,c1n[nH]cc1-c1cn[nH]c1,False,False,REVIEW,True
MOFs_206,"3,5-diamino-4,4'-bipyrazole",Bipyrazole,Co,Co(NO3)2·6H2O,DMF/H2O,Nessuno,160,24.0,1.3,1.3,1.0,Solvothermal,2,62.5,numeric_decimal_standardized;salt_hydrate_separator_standardized,,0,INCLUDED,,,MOF_GROUPED_LIGAND_SPLIT_v6.0_seed260730,DEVELOPMENT,Legante,260730,"3,5-diamino-4,4'-bipyrazole bipyrazole",6.0,nitrate,2.0,27.0,58.933,9.0,4.0,d,1.88,Nc1n[nH]c(N)c1-c1cn[nH]c1,DLWHCOVNOOTWOY-UHFFFAOYSA-N,curated_name_to_structure,Curated project registry,c1n[nH]cc1-c1cn[nH]c1,False,False,REVIEW,True
MOFs_207,"3,5-diamino-4,4'-bipyrazole",Bipyrazole,Co,Co(NO3)2·6H2O,DMF/H2O,Nessuno,160,72.0,0.2,0.2,1.0,Solvothermal,2,10.0,numeric_decimal_standardized;salt_hydrate_separator_standardized,,0,INCLUDED,,,MOF_GROUPED_LIGAND_SPLIT_v6.0_seed260730,DEVELOPMENT,Legante,260730,"3,5-diamino-4,4'-bipyrazole bipyrazole",6.0,nitrate,2.0,27.0,58.933,9.0,4.0,d,1.88,Nc1n[nH]c(N)c1-c1cn[nH]c1,DLWHCOVNOOTWOY-UHFFFAOYSA-N,curated_name_to_structure,Curated project registry,c1n[nH]cc1-c1cn[nH]c1,False,False,REVIEW,True
MOFs_209,"3,5-diamino-4,4'-bipyrazole",Bipyrazole,Co,Co(NO3)2·6H2O,DMF/H2O,Nessuno,160,24.0,0.2,0.2,1.0,Solvothermal,0,8.0,numeric_decimal_standardized;salt_hydrate_separator_standardized,,0,INCLUDED,,,MOF_GROUPED_LIGAND_SPLIT_v6.0_seed260730,DEVELOPMENT,Legante,260730,"3,5-diamino-4,4'-bipyrazole bipyrazole",6.0,nitrate,2.0,27.0,58.933,9.0,4.0,d,1.88,Nc1n[nH]c(N)c1-c1cn[nH]c1,DLWHCOVNOOTWOY-UHFFFAOYSA-N,curated_name_to_structure,Curated project registry,c1n[nH]cc1-c1cn[nH]c1,False,False,REVIEW,True
MOFs_211,"3,5-diamino-4,4'-bipyrazole",Bipyrazole,Co,Co(NO3)2·6H2O,DMF/MeCN/ButOH,Nessuno,160,48.0,0.06091321,0.03435954,1.77281809,Solvothermal,0,3.0,numeric_decimal_standardized;salt_hydrate_separator_standardized;solvent_canonicalized,,0,INCLUDED,,,MOF_GROUPED_LIGAND_SPLIT_v6.0_seed260730,DEVELOPMENT,Legante,260730,"3,5-diamino-4,4'-bipyrazole bipyrazole",6.0,nitrate,2.0,27.0,58.933,9.0,4.0,d,1.88,Nc1n[nH]c(N)c1-c1cn[nH]c1,DLWHCOVNOOTWOY-UHFFFAOYSA-N,curated_name_to_structure,Curated project registry,c1n[nH]cc1-c1cn[nH]c1,False,False,REVIEW,True
MOFs_212,"3,5-diamino-4,4'-bipyrazole",Bipyrazole,Co,Co(NO3)2·6H2O,DMF/H2O,Nessuno,160,100.0,0.1827,0.1029,1.7755102,Solvothermal,0,24.0,numeric_decimal_standardized;salt_hydrate_separator_standardized,,0,INCLUDED,,,MOF_GROUPED_LIGAND_SPLIT_v6.0_seed260730,DEVELOPMENT,Legante,260730,"3,5-diamino-4,4'-bipyrazole bipyrazole",6.0,nitrate,2.0,27.0,58.933,9.0,4.0,d,1.88,Nc1n[nH]c(N)c1-c1cn[nH]c1,DLWHCOVNOOTWOY-UHFFFAOYSA-N,curated_name_to_structure,Curated project registry,c1n[nH]cc1-c1cn[nH]c1,False,False,REVIEW,True
