Repository: marcofrancucci25-cloud/synthesis-prediction

## Version 9.5.0

Updated ligand identity card with a 2D RDKit structure, clean molecular identifiers, key descriptors, and expandable technical details.

# MOF Synthesis Assistant v9.2

Interactive Streamlit application for literature-aware MOF synthesis prediction and condition prioritization.

## Deploy on Streamlit Community Cloud

- Repository branch: `main`
- Main file: `app.py`
- Recommended Python: 3.12 or 3.13

The application requires outbound HTTPS access to resolve chemical names. Direct SMILES input and the predictive core remain available without the external resolver.

File: data/knowledge_database_integrated_v10_6.csv (part 13 of 13)
ID,Legante,Famiglia_Legante,Metallo,Sale_Metallico,Solvente,Additivo_Colinker,Temperatura_C,Tempo_ore,mmol_Legante,mmol_Sale,Rapporto_LM,Procedura_Sintetica,Esito_ML,Volume solvente,Data_Quality_Flag,Exact_Duplicate_Group,Outcome_Conflict_Flag,Training_v5_2_Status,Training_v5_2_Reason,Training_v5_2_Warning,Split_ID,Split_Set,Grouping_Variable,Split_Seed,Ligand_Text,Hydration_Number,Counterion_Class,Oxidation_State,Metal_Atomic_Number,Metal_Atomic_Weight,Metal_Group,Metal_Period,Metal_Block,Metal_Electronegativity,Source_Type,Source_Record_ID,PXRD_Confirmed,Evidence,Ligand_SMILES,Ligand_InChIKey,Future_Training_Status,Condition_Group_ID,Microwave_Power_W,Microwave_Power_Range,Heating_Ramp_min,Hold_Time_min,Cooling_Time_min,Sonication_Power_W,Sonication_Duration_min,Post_Heating_C,Post_Heating_Time_h
MOFs_277,"4-Amino-4H-1,2,4-triazole",Triazole,Zn,Zn(OAc)2·2H2O,EtOH,Nessuno,70,72.0,1.0,2.0,0.5,Solvothermal,0,18.0,numeric_decimal_standardized;salt_hydrate_separator_standardized,,0,INCLUDED,,,MOF_GROUPED_LIGAND_SPLIT_v6.0_seed260730,DEVELOPMENT,Legante,260730.0,"4-amino-4h-1,2,4-triazole triazole",2.0,acetate,2.0,30.0,65.38,12.0,4.0,d,1.65,legacy_project_dataset,MOFs_277,,,,,FROZEN_V8_RECORD,,,,,,,,,,
MOFs_278,5-MePz-4-COOH,Pyrazole carbossilati,Zn,Zn(NO3)2·6H2O,DMF,Nessuno,120,24.0,0.2,0.2,1.0,Solvothermal,2,10.0,numeric_decimal_standardized;salt_hydrate_separator_standardized,,0,INCLUDED,,,MOF_GROUPED_LIGAND_SPLIT_v6.0_seed260730,DEVELOPMENT,Legante,260730.0,5-mepz-4-cooh pyrazole carbossilati,6.0,nitrate,2.0,30.0,65.38,12.0,4.0,d,1.65,legacy_project_dataset,MOFs_278,,,,,FROZEN_V8_RECORD,,,,,,,,,,
MOFs_279,5-MePz-4-COOH,Pyrazole carbossilati,Zr,ZrCl4,DMF,Nessuno,120,24.0,0.2,0.2,1.0,Solvothermal,0,10.0,numeric_decimal_standardized,,0,INCLUDED,,,MOF_GROUPED_LIGAND_SPLIT_v6.0_seed260730,DEVELOPMENT,Legante,260730.0,5-mepz-4-cooh pyrazole carbossilati,0.0,chloride,4.0,40.0,91.224,4.0,5.0,d,1.33,legacy_project_dataset,MOFs_279,,,,,FROZEN_V8_RECORD,,,,,,,,,,
MOFs_280,5-MePz-4-COOH,Pyrazole carbossilati,Zr,ZrCl4,DMF,Acido benzoico,120,36.0,0.15,0.15,1.0,Solvothermal,0,10.0,additive_canonicalized;numeric_decimal_standardized;time_range_midpoint,,0,INCLUDED,,,MOF_GROUPED_LIGAND_SPLIT_v6.0_seed260730,DEVELOPMENT,Legante,260730.0,5-mepz-4-cooh pyrazole carbossilati,0.0,chloride,4.0,40.0,91.224,4.0,5.0,d,1.33,legacy_project_dataset,MOFs_280,,,,,FROZEN_V8_RECORD,,,,,,,,,,
MOFs_295,Et4BPz,Bipyrazole,Ag,AgNO3,MeOH,Nessuno,25,48.0,0.2,0.2,1.0,Solvothermal,0,10.0,numeric_decimal_standardized;temperature_room_to_25,,0,INCLUDED,,,MOF_GROUPED_LIGAND_SPLIT_v6.0_seed260730,DEVELOPMENT,Legante,260730.0,et4bpz bipyrazole,0.0,nitrate,,47.0,107.868,11.0,5.0,d,1.93,legacy_project_dataset,MOFs_295,,,,,FROZEN_V8_RECORD,,,,,,,,,,
MOFs_296,Et4BPz,Bipyrazole,Ag,AgPF6,MeOH,Nessuno,25,48.0,0.2,0.2,1.0,Solvothermal,0,10.0,numeric_decimal_standardized;temperature_room_to_25,,0,INCLUDED,,,MOF_GROUPED_LIGAND_SPLIT_v6.0_seed260730,DEVELOPMENT,Legante,260730.0,et4bpz bipyrazole,0.0,hexafluorophosphate,,47.0,107.868,11.0,5.0,d,1.93,legacy_project_dataset,MOFs_296,,,,,FROZEN_V8_RECORD,,,,,,,,,,
MOFs_298,Et4BPz,Bipyrazole,Ni,Ni(NO3)2·6H2O,DMF/H2O,Nessuno,160,72.0,0.2,0.1,2.0,Solvothermal,0,10.0,numeric_decimal_standardized;salt_hydrate_separator_standardized,,0,INCLUDED,,,MOF_GROUPED_LIGAND_SPLIT_v6.0_seed260730,DEVELOPMENT,Legante,260730.0,et4bpz bipyrazole,6.0,nitrate,2.0,28.0,58.693,10.0,4.0,d,1.91,legacy_project_dataset,MOFs_298,,,,,FROZEN_V8_RECORD,,,,,,,,,,
MOFs_299,Et4BPz,Bipyrazole,Ni,Ni(OAc)2·4H2O,DMA,Nessuno,150,24.0,0.2,0.2,1.0,Solvothermal,0,10.0,numeric_decimal_standardized;salt_hydrate_separator_standardized,,0,INCLUDED,,,MOF_GROUPED_LIGAND_SPLIT_v6.0_seed260730,DEVELOPMENT,Legante,260730.0,et4bpz bipyrazole,4.0,acetate,2.0,28.0,58.693,10.0,4.0,d,1.91,legacy_project_dataset,MOFs_299,,,,,FROZEN_V8_RECORD,,,,,,,,,,
MOFs_300,Et4BPz,Bipyrazole,Ni,Ni(NO3)2·6H2O,MeOH,Nessuno,140,48.0,0.2,0.2,1.0,Solvothermal,0,10.0,numeric_decimal_standardized;salt_hydrate_separator_standardized,,0,INCLUDED,,,MOF_GROUPED_LIGAND_SPLIT_v6.0_seed260730,DEVELOPMENT,Legante,260730.0,et4bpz bipyrazole,6.0,nitrate,2.0,28.0,58.693,10.0,4.0,d,1.91,legacy_project_dataset,MOFs_300,,,,,FROZEN_V8_RECORD,,,,,,,,,,
MOFs_301,Et4BPz,Bipyrazole,Zn,Zn(OAc)2·2H2O,DMF/H2O,Nessuno,140,72.0,0.2,0.1,2.0,Solvothermal,0,10.0,numeric_decimal_standardized;salt_hydrate_separator_standardized,,0,INCLUDED,,,MOF_GROUPED_LIGAND_SPLIT_v6.0_seed260730,DEVELOPMENT,Legante,260730.0,et4bpz bipyrazole,2.0,acetate,2.0,30.0,65.38,12.0,4.0,d,1.65,legacy_project_dataset,MOFs_301,,,,,FROZEN_V8_RECORD,,,,,,,,,,
MOFs_302,H2Me2BDP,Altro,Ag,AgPF6,MeOH,Nessuno,25,48.0,0.2,0.2,1.0,Solvothermal,2,10.0,numeric_decimal_standardized;temperature_room_to_25,,0,INCLUDED,,,MOF_GROUPED_LIGAND_SPLIT_v6.0_seed260730,DEVELOPMENT,Legante,260730.0,h2me2bdp altro,0.0,hexafluorophosphate,,47.0,107.868,11.0,5.0,d,1.93,legacy_project_dataset,MOFs_302,,,,,FROZEN_V8_RECORD,,,,,,,,,,
MOFs_307,"PzDC / 1H-3,5-dicarboxylic",Pyrazole carbossilati,Zr,ZrCl4,DMF/MeOH,Nessuno,120,48.0,0.1,0.1,1.0,Solvothermal,0,15.0,numeric_decimal_standardized,,0,INCLUDED,,,MOF_GROUPED_LIGAND_SPLIT_v6.0_seed260730,DEVELOPMENT,Legante,260730.0,"pzdc / 1h-3,5-dicarboxylic pyrazole carbossilati",0.0,chloride,4.0,40.0,91.224,4.0,5.0,d,1.33,legacy_project_dataset,MOFs_307,,,,,FROZEN_V8_RECORD,,,,,,,,,,
MOFs_308,"PzDC / 1H-3,5-dicarboxylic",Pyrazole carbossilati,Zr,ZrCl4,H2O,Nessuno,120,48.0,0.1,0.1,1.0,Solvothermal,0,20.0,numeric_decimal_standardized,,0,INCLUDED,,,MOF_GROUPED_LIGAND_SPLIT_v6.0_seed260730,DEVELOPMENT,Legante,260730.0,"pzdc / 1h-3,5-dicarboxylic pyrazole carbossilati",0.0,chloride,4.0,40.0,91.224,4.0,5.0,d,1.33,legacy_project_dataset,MOFs_308,,,,,FROZEN_V8_RECORD,,,,,,,,,,
MOFs_309,"PzDC / 1H-3,5-dicarboxylic",Pyrazole carbossilati,Zr,ZrCl4,DMF/H2O,Nessuno,120,48.0,0.1,0.1,1.0,Solvothermal,0,15.0,numeric_decimal_standardized,,0,INCLUDED,,,MOF_GROUPED_LIGAND_SPLIT_v6.0_seed260730,DEVELOPMENT,Legante,260730.0,"pzdc / 1h-3,5-dicarboxylic pyrazole carbossilati",0.0,chloride,4.0,40.0,91.224,4.0,5.0,d,1.33,legacy_project_dataset,MOFs_309,,,,,FROZEN_V8_RECORD,,,,,,,,,,
MOFs_310,"PzDC / 1H-3,5-dicarboxylic",Pyrazole carbossilati,Zr,ZrCl4,H2O,Nessuno,25,72.0,0.1,0.075,1.33333333,Solvothermal,0,20.0,numeric_decimal_standardized;temperature_room_to_25,,0,INCLUDED,,,MOF_GROUPED_LIGAND_SPLIT_v6.0_seed260730,DEVELOPMENT,Legante,260730.0,"pzdc / 1h-3,5-dicarboxylic pyrazole carbossilati",0.0,chloride,4.0,40.0,91.224,4.0,5.0,d,1.33,legacy_project_dataset,MOFs_310,,,,,FROZEN_V8_RECORD,,,,,,,,,,
MOFs_312,"3,3'-dinitro-4,4'-bipyrazole",Bipyrazole,Cd,Cd(NO3)2·4H2O,DMF,Trietilammina (TEA),150,72.0,0.1,0.1,1.0,Solvothermal,1,10.0,additive_canonicalized;numeric_decimal_standardized;salt_hydrate_separator_standardized,,0,INCLUDED,,,MOF_GROUPED_LIGAND_SPLIT_v6.0_seed260730,DEVELOPMENT,Legante,260730.0,"3,3'-dinitro-4,4'-bipyrazole bipyrazole",4.0,nitrate,2.0,48.0,112.414,12.0,5.0,d,1.69,legacy_project_dataset,MOFs_312,,,,,FROZEN_V8_RECORD,,,,,,,,,,
MOFs_326,"3-nitro-4,4'-bipyrazole",Bipyrazole,Ni,NiCl2·6H2O,DEF,Nessuno,110,24.0,0.1,0.02,5.0,Solvothermal,0,2.0,numeric_decimal_standardized;salt_hydrate_separator_standardized,,0,INCLUDED,,,MOF_GROUPED_LIGAND_SPLIT_v6.0_seed260730,DEVELOPMENT,Legante,260730.0,"3-nitro-4,4'-bipyrazole bipyrazole",6.0,chloride,2.0,28.0,58.693,10.0,4.0,d,1.91,legacy_project_dataset,MOFs_326,,,,,FROZEN_V8_RECORD,,,,,,,,,,
CurcumineMOFs_327,curc-ind,Curcumina,Zn,Zn(OAc)2·2H2O,DMF,Nessuno,80,72.0,0.1,0.05,2.0,no precipitato,1,20.0,numeric_decimal_standardized;salt_hydrate_separator_standardized,,0,INCLUDED,,,MOF_GROUPED_LIGAND_SPLIT_v6.0_seed260730,DEVELOPMENT,Legante,260730.0,curc-ind curcumina,2.0,acetate,2.0,30.0,65.38,12.0,4.0,d,1.65,legacy_project_dataset,CurcumineMOFs_327,,,,,FROZEN_V8_RECORD,,,,,,,,,,
CurcumineMOFs_329,curc-ind,Curcumina,Cu,Cu(OAc)2·H2O,DMF,Nessuno,80,72.0,0.1,0.05,2.0,no precipitato,0,20.0,numeric_decimal_standardized;salt_hydrate_separator_standardized,,0,INCLUDED,,,MOF_GROUPED_LIGAND_SPLIT_v6.0_seed260730,DEVELOPMENT,Legante,260730.0,curc-ind curcumina,1.0,acetate,2.0,29.0,63.546,11.0,4.0,d,1.9,legacy_project_dataset,CurcumineMOFs_329,,,,,FROZEN_V8_RECORD,,,,,,,,,,
CurcumineMOFs_334,curc-ind,Curcumina,Zn,Zn(OAc)2·2H2O,MeOH,Nessuno,80,72.0,0.1,0.05,2.0,precipitato nero,0,20.0,numeric_decimal_standardized;salt_hydrate_separator_standardized,,0,INCLUDED,,,MOF_GROUPED_LIGAND_SPLIT_v6.0_seed260730,DEVELOPMENT,Legante,260730.0,curc-ind curcumina,2.0,acetate,2.0,30.0,65.38,12.0,4.0,d,1.65,legacy_project_dataset,CurcumineMOFs_334,,,,,FROZEN_V8_RECORD,,,,,,,,,,
CurcumineMOFs_335,curc-ind,Curcumina,Zn,Zn(NO3)2·6H2O,DMF,Nessuno,120,72.0,0.1,0.05,2.0,nessun precipitato,0,15.0,numeric_decimal_standardized;salt_hydrate_separator_standardized,,0,INCLUDED,,,MOF_GROUPED_LIGAND_SPLIT_v6.0_seed260730,DEVELOPMENT,Legante,260730.0,curc-ind curcumina,6.0,nitrate,2.0,30.0,65.38,12.0,4.0,d,1.65,legacy_project_dataset,CurcumineMOFs_335,,,,,FROZEN_V8_RECORD,,,,,,,,,,
CurcumineMOFs_338,curc(III)_KC,Curcumina,Zn,Zn(NO3)2·6H2O,DMF,Nessuno,80,48.0,0.1,0.05,2.0,"dopo 48 ore nessun precipitato, posto nella stufa a 100°C per 72h, ma ancora nessun precipitato, allora trasferito nella stufa a 120°, dopo 48h si è formato poco precipitato, filtrato e lavato con acetone.",1,15.0,numeric_decimal_standardized;salt_hydrate_separator_standardized,,0,INCLUDED,,,MOF_GROUPED_LIGAND_SPLIT_v6.0_seed260730,DEVELOPMENT,Legante,260730.0,curc(iii)_kc curcumina,6.0,nitrate,2.0,30.0,65.38,12.0,4.0,d,1.65,legacy_project_dataset,CurcumineMOFs_338,,,,,FROZEN_V8_RECORD,,,,,,,,,,
CurcumineMOFs_339,curc(III)_KC,Curcumina,Zn,Zn(OAc)2·2H2O,DMF,Nessuno,120,16.0,0.05,0.05,1.0,dopo 16 ore si è formato già il precipitato nella vial,0,15.0,numeric_decimal_standardized;salt_hydrate_separator_standardized,,0,INCLUDED,,,MOF_GROUPED_LIGAND_SPLIT_v6.0_seed260730,DEVELOPMENT,Legante,260730.0,curc(iii)_kc curcumina,2.0,acetate,2.0,30.0,65.38,12.0,4.0,d,1.65,legacy_project_dataset,CurcumineMOFs_339,,,,,FROZEN_V8_RECORD,,,,,,,,,,
Organometallica_363,TpMe2Tl,Organometallica,Ru,[Ru(p-cymene)Cl2]2,CH2Cl2,Nessuno,25,3.0,0.1,0.05,2.0,"Sciolto prima il sale metallico all'interno della vial, una volta solubilizzato ho aggiunto il legante; lasciato in stirring per 3 ore e poi fatto evaporare lentamente il solvente fino a dimezzare il volume. Una volta dimezzato il volume ho aggiunto dietil etere circa 5 ml, ho notato la formazione di una piccola sospensione, quindi l'ho filtrato su filtro con mesh sottili(precipitato bianco-grigio). Le acque madri raccolte ed aspettato di dimezzare nuovamente il volume. Una volta evaporato tutto il solvente, nel residuo ho aggiunto Et2O e poi filtrato. Ora procedo a caratterizzare il precipitato ed aspetto che le acque madri evaporino.",1,20.0,numeric_decimal_standardized;temperature_room_to_25,,0,INCLUDED,,,MOF_GROUPED_LIGAND_SPLIT_v6.0_seed260730,DEVELOPMENT,Legante,260730.0,tpme2tl organometallica,0.0,chloride,2.0,44.0,101.07,8.0,5.0,d,2.2,legacy_project_dataset,Organometallica_363,,,,,FROZEN_V8_RECORD,,,,,,,,,,
Organometallica_370,Et4BPz,Organometallica - pirazoli,Ru,[Ru(p-cymene)Cl2]2,MeOH,Nessuno,25,4.0,0.1,0.1,1.0,"Solubilizzato il dimero del metallo in 10 ml di MeOH, una volta solulbilizzato ho aggiunto il legante e lasciato in stirring per 16 ore.",1,20.0,numeric_decimal_standardized;temperature_room_to_25,,0,INCLUDED,,,MOF_GROUPED_LIGAND_SPLIT_v6.0_seed260730,DEVELOPMENT,Legante,260730.0,et4bpz organometallica - pirazoli,0.0,chloride,2.0,44.0,101.07,8.0,5.0,d,2.2,legacy_project_dataset,Organometallica_370,,,,,FROZEN_V8_RECORD,,,,,,,,,,
Organometallica_372,H2BPZNH2,Organometallica - pirazoli,Ru,[Ru(p-cymene)Cl2]2,MeOH,Nessuno,25,4.0,0.1,0.1,1.0,"Dopo 4 ore ancora nessuna cristallizzazione, evaporato un po di solvente e poi messo in frido appena raffreddato. Aggiunto eteredietilico, perchè non vi era avvenuta cristallizzazione.",2,20.0,numeric_decimal_standardized;temperature_room_to_25,,0,INCLUDED,,,MOF_GROUPED_LIGAND_SPLIT_v6.0_seed260730,DEVELOPMENT,Legante,260730.0,h2bpznh2 organometallica - pirazoli,0.0,chloride,2.0,44.0,101.07,8.0,5.0,d,2.2,legacy_project_dataset,Organometallica_372,,,,,FROZEN_V8_RECORD,,,,,,,,,,
Organometallica_373,"3,5-diamino-4,4'-bipyrazole",Organometallica - pirazoli,Ru,[Ru(p-cymene)Cl2]2,MeOH,Nessuno,25,4.0,0.16,0.16,1.0,"Ho pesato il dimero e sciolto in 10 ml di MeOH; una volta sulubilizzato ho aggiunto il legante e lasciato sotto agitazione per 4 ore. Una volta fatto evaporare completamente il solvente ho notato un precipitato rosso bruno, filtrato con dietil etere e mandato un HNMR comr Ru3. Il precipitato rimasto nella vial l'ho lavato con acetone d ulteriormente filtrato, ora mando anche questo all'HNMR come Ru3.lavato con acetone.",1,20.0,ligand_typography_standardized;numeric_decimal_standardized;temperature_room_to_25,,0,INCLUDED,,,MOF_GROUPED_LIGAND_SPLIT_v6.0_seed260730,DEVELOPMENT,Legante,260730.0,"3,5-diamino-4,4'-bipyrazole organometallica - pirazoli",0.0,chloride,2.0,44.0,101.07,8.0,5.0,d,2.2,legacy_project_dataset,Organometallica_373,,,,,FROZEN_V8_RECORD,,,,,,,,,,
Organometallica_380,"1,4-Di(1H-pyrazol-4-yl)benzene",Organometallica - pirazoli,Ru,[Ru(p-cymene)Cl2]2,MeOH,Nessuno,25,24.0,0.2,0.1,2.0,"To a methanolic (5 mL) solution of pyrazole based ligand , was added a methanolic (5 mL) solution of [RuCl2(η6-p-cymene)]2 , and the reaction mixture was allowed to stir for 4 h at room temperature. Dopo 24 ore ho filtrato l'eccesso di reagenti e lasciato poi dimezzare il volume della soluzione all'aria lentamente. Portato a secco e mandato l'HNMR",1,20.0,numeric_decimal_standardized;temperature_room_to_25,,0,INCLUDED,,,MOF_GROUPED_LIGAND_SPLIT_v6.0_seed260730,DEVELOPMENT,Legante,260730.0,"1,4-di(1h-pyrazol-4-yl)benzene organometallica - pirazoli",0.0,chloride,2.0,44.0,101.07,8.0,5.0,d,2.2,legacy_project_dataset,Organometallica_380,,,,,FROZEN_V8_RECORD,,,,,,,,,,
Organometallica_381,(NO2)2BPz,Organometallica - pirazoli,Ru,[Ru(p-cymene)Cl2]2,MeOH,Nessuno,25,24.0,0.1,0.05,2.0,"filtrato e lavato con metanolo, dopo aver dimezzato il volume della soluzione.Precipitato di colore nero, ma sembra cristallino",0,20.0,numeric_decimal_standardized;temperature_room_to_25,,0,INCLUDED,,,MOF_GROUPED_LIGAND_SPLIT_v6.0_seed260730,DEVELOPMENT,Legante,260730.0,(no2)2bpz organometallica - pirazoli,0.0,chloride,2.0,44.0,101.07,8.0,5.0,d,2.2,legacy_project_dataset,Organometallica_381,,,,,FROZEN_V8_RECORD,,,,,,,,,,
Organometallica_382,NO2BPz,Organometallica - pirazoli,Ru,[Ru(p-cymene)Cl2]2,MeOH,Nessuno,25,24.0,0.1,0.05,2.0,"filtrato per rimuovere l'eccesso di reagenti noon reagito, lasciato ridurre il volume. Lavato con etere dietilico e filtrato(precipitato verdino).Ir del primo precipitato è pessimo. Le acque madri le ho tenute.",1,20.0,numeric_decimal_standardized;temperature_room_to_25,,0,INCLUDED,,,MOF_GROUPED_LIGAND_SPLIT_v6.0_seed260730,DEVELOPMENT,Legante,260730.0,no2bpz organometallica - pirazoli,0.0,chloride,2.0,44.0,101.07,8.0,5.0,d,2.2,legacy_project_dataset,Organometallica_382,,,,,FROZEN_V8_RECORD,,,,,,,,,,
Organometallica_384,"3,3'-diamino-4,4'-bipyrazole",Organometallica - pirazoli,Ru,[Ru(p-cymene)Cl2]2,MeOH,Nessuno,25,24.0,0.1,0.1,1.0,Ho pesato il dimero e sciolto in 10 ml di MeOH; una volta sulubilizzato ho aggiunto il legante e lasciato sotto agitazione per 24 ORE.Fatto evaporare all'aria per ridurre il volume,1,20.0,ligand_typography_standardized;numeric_decimal_standardized;temperature_room_to_25,,0,INCLUDED,,,MOF_GROUPED_LIGAND_SPLIT_v6.0_seed260730,DEVELOPMENT,Legante,260730.0,"3,3'-diamino-4,4'-bipyrazole organometallica - pirazoli",0.0,chloride,2.0,44.0,101.07,8.0,5.0,d,2.2,legacy_project_dataset,Organometallica_384,,,,,FROZEN_V8_RECORD,,,,,,,,,,
Organometallica_385,"1,4-Di(1H-pyrazol-4-yl)benzene BDP",Organometallica - pirazoli,Ir,[Ir(C₅Me₅)Cl₂]₂,MeOH,Nessuno,25,24.0,0.05,0.1,0.5,"Ho sciolto il sale metallico in 10 ml di MeOH, una volta solubilizzato ho aggiunto il linker e lasciato in stirring.",1,20.0,numeric_decimal_standardized;temperature_room_to_25,,0,INCLUDED,,,MOF_GROUPED_LIGAND_SPLIT_v6.0_seed260730,DEVELOPMENT,Legante,260730.0,"1,4-di(1h-pyrazol-4-yl)benzene bdp organometallica - pirazoli",0.0,chloride,,77.0,192.217,9.0,6.0,d,2.2,legacy_project_dataset,Organometallica_385,,,,,FROZEN_V8_RECORD,,,,,,,,,,
Organometallica_387,Ru1,Organometallica,Ru,CAgF3SO3,MeCN,Nessuno,25,3.0,0.06,0.12,0.5,lasciato aperto a temperatura ambiente per cercare di ridurre il volume di solvente e favorire una cristallizzazione,1,20.0,numeric_decimal_standardized;temperature_room_to_25,,0,INCLUDED,,,MOF_GROUPED_LIGAND_SPLIT_v6.0_seed260730,DEVELOPMENT,Legante,260730.0,ru1 organometallica,0.0,other,,44.0,101.07,8.0,5.0,d,2.2,legacy_project_dataset,Organometallica_387,,,,,FROZEN_V8_RECORD,,,,,,,,,,
Organometallica_389,"Ru1,2",Organometallica,Ru,CAgF3SO3,CH2Cl2,Nessuno,25,3.0,0.04,0.08,0.5,"Precipitato bianco formatosi alla fine delle 4 ore, filtrato e lasciato ridurre di volume all'aria.",1,20.0,numeric_decimal_standardized;temperature_room_to_25,,0,INCLUDED,,,MOF_GROUPED_LIGAND_SPLIT_v6.0_seed260730,DEVELOPMENT,Legante,260730.0,"ru1,2 organometallica",0.0,other,,44.0,101.07,8.0,5.0,d,2.2,legacy_project_dataset,Organometallica_389,,,,,FROZEN_V8_RECORD,,,,,,,,,,
Organometallica_390,"Ru1,3 802,63",Organometallica,Ru,CAgF3SO3,CH2Cl2,Nessuno,25,5.0,0.05,0.2,0.25,"Precipitato bianco formatosi alla fine delle 4 ore, filtrato e lasciato ridurre di volume all'aria.",1,20.0,numeric_decimal_standardized;temperature_room_to_25,,0,INCLUDED,,,MOF_GROUPED_LIGAND_SPLIT_v6.0_seed260730,DEVELOPMENT,Legante,260730.0,"ru1,3 802,63 organometallica",0.0,other,,44.0,101.07,8.0,5.0,d,2.2,legacy_project_dataset,Organometallica_390,,,,,FROZEN_V8_RECORD,,,,,,,,,,
Organometallica_391,"Ru1,3 scambio anionico FW=868,73",Organometallica - scambio anionico,Ru,"4,4'-bipiridina",MeCN,Nessuno,25,5.0,0.02,0.02,1.0,"Ho solubilizzato il complesso in 10 ml di MeCN, in un'altra vial ho solubilizzato la bipiridina in altri 10 ml di MeCN, poi ho aggiunto goccia a goccia nella soluzione del complesso.",1,20.0,numeric_decimal_standardized;temperature_room_to_25,,0,INCLUDED,,,MOF_GROUPED_LIGAND_SPLIT_v6.0_seed260730,DEVELOPMENT,Legante,260730.0,"ru1,3 scambio anionico fw=868,73 organometallica - scambio anionico",0.0,iodide,,44.0,101.07,8.0,5.0,d,2.2,legacy_project_dataset,Organometallica_391,,,,,FROZEN_V8_RECORD,,,,,,,,,,
Organometallica_392,"Ru1,3",Organometallica,Ru,CAgF3SO3,CH2Cl2,Nessuno,25,5.0,0.05,0.2,0.25,"Precipitato bianco formatosi alla fine delle 4 ore, filtrato e lasciato ridurre di volume all'aria.",1,20.0,numeric_decimal_standardized;temperature_room_to_25,,0,INCLUDED,,,MOF_GROUPED_LIGAND_SPLIT_v6.0_seed260730,DEVELOPMENT,Legante,260730.0,"ru1,3 organometallica",0.0,other,,44.0,101.07,8.0,5.0,d,2.2,legacy_project_dataset,Organometallica_392,,,,,FROZEN_V8_RECORD,,,,,,,,,,
Organometallica_393,"Ru1,3 scambio anionico2 FW=868,73",Organometallica - scambio anionico,Ru,BDP,MeCN,Nessuno,25,24.0,0.02,0.02,1.0,"Ho solubilizzato il complesso in 52 ml di MeCN, in un'altra vial ho solubilizzato il BDP in altri 5 ml di MeCN, poi ho aggiunto goccia a goccia nella soluzione del complesso. Soluzione torbida, perchè il legante non si è solubilizzato molto bene in MeCN. Dopo 24 ore ho filtrato l'eccesso di reagenti ed ho lasciato ad evaporare il solvente all'aria lentamente.",1,20.0,numeric_decimal_standardized;temperature_room_to_25,,0,INCLUDED,,,MOF_GROUPED_LIGAND_SPLIT_v6.0_seed260730,DEVELOPMENT,Legante,260730.0,"ru1,3 scambio anionico2 fw=868,73 organometallica - scambio anionico",0.0,other,,44.0,101.07,8.0,5.0,d,2.2,legacy_project_dataset,Organometallica_393,,,,,FROZEN_V8_RECORD,,,,,,,,,,
Organometallica_394,"Ru1,3",Organometallica,Ru,CAgF3SO3,CH2Cl2,Nessuno,25,6.0,0.05,0.22,0.22727273,"Filtrato il precipitato formatosi, sciacquato con 5 ml di diclorometano e poi lasciato evaporare all'aria le acque madri.",2,20.0,numeric_decimal_standardized;temperature_room_to_25,,0,INCLUDED,,,MOF_GROUPED_LIGAND_SPLIT_v6.0_seed260730,DEVELOPMENT,Legante,260730.0,"ru1,3 organometallica",0.0,other,,44.0,101.07,8.0,5.0,d,2.2,legacy_project_dataset,Organometallica_394,,,,,FROZEN_V8_RECORD,,,,,,,,,,
Organometallica_396,"Ru1,3",Organometallica,Ru,CAgF3SO3,CH2Cl2,Nessuno,25,5.0,0.05,0.2,0.25,"Solubilizzato separatamente i due reagenti, poi aggiungo goccia a goccia la soluzione di CAgF3SO3 in quella del complesso. Precipitato bianco formatosi alla fine delle 4 ore, filtrato e lasciato ridurre di volume all'aria.",1,15.0,numeric_decimal_standardized;temperature_room_to_25,,0,INCLUDED,,,MOF_GROUPED_LIGAND_SPLIT_v6.0_seed260730,DEVELOPMENT,Legante,260730.0,"ru1,3 organometallica",0.0,other,,44.0,101.07,8.0,5.0,d,2.2,legacy_project_dataset,Organometallica_396,,,,,FROZEN_V8_RECORD,,,,,,,,,,
Organometallica_398,Et4BPz,Organometallica - pirazoli,Rh,[Rh(C5Me5)Cl2]2,MeOH,Nessuno,25,16.0,0.1,0.05,2.0,"Solubilizzato il dimero del metallo in 10 ml di MeOH, una volta solulbilizzato ho aggiunto il legante e lasciato in stirring per 16 ore.",1,20.0,numeric_decimal_standardized;temperature_room_to_25,,0,INCLUDED,,,MOF_GROUPED_LIGAND_SPLIT_v6.0_seed260730,DEVELOPMENT,Legante,260730.0,et4bpz organometallica - pirazoli,0.0,chloride,2.0,45.0,102.906,9.0,5.0,d,2.28,legacy_project_dataset,Organometallica_398,,,,,FROZEN_V8_RECORD,,,,,,,,,,
Organometallica_399,H2BPZNH2,Organometallica,Rh,[Rh(C5Me5)Cl2]3,MeOH,Nessuno,70,24.0,0.1,0.05,2.0,"Solubilizzato il dimero del metallo in 10 ml di MeOH, una volta solulbilizzato ho aggiunto il legante e lasciato in stirring per 16 ore.",2,20.0,numeric_decimal_standardized,,0,INCLUDED,,,MOF_GROUPED_LIGAND_SPLIT_v6.0_seed260730,DEVELOPMENT,Legante,260730.0,h2bpznh2 organometallica,0.0,chloride,2.0,45.0,102.906,9.0,5.0,d,2.28,legacy_project_dataset,Organometallica_399,,,,,FROZEN_V8_RECORD,,,,,,,,,,
Organometallica_400,(NO2)2BPz,Organometallica,Ir,[Ir(C5Me5)Cl2]4,MeOH,Trietilammina (TEA) 2 eq,70,24.0,0.1,0.05,2.0,"Solubilizzato il dimero del metallo in 10 ml di MeOH, una volta solulbilizzato ho aggiunto il legante e lasciato in stirring per 16 ore.",0,20.0,additive_canonicalized;numeric_decimal_standardized,,0,INCLUDED,,,MOF_GROUPED_LIGAND_SPLIT_v6.0_seed260730,DEVELOPMENT,Legante,260730.0,(no2)2bpz organometallica,0.0,chloride,2.0,77.0,192.217,9.0,6.0,d,2.2,legacy_project_dataset,Organometallica_400,,,,,FROZEN_V8_RECORD,,,,,,,,,,
Organometallica_401,NO2BPz,Organometallica,Ir,[Ir(C5Me5)Cl2]5,MeOH,Trietilammina (TEA) 2 eq,70,24.0,0.1,0.05,2.0,"Solubilizzato il dimero del metallo in 10 ml di MeOH, una volta solulbilizzato ho aggiunto il legante e lasciato in stirring per 16 ore.",0,20.0,additive_canonicalized;numeric_decimal_standardized,,0,INCLUDED,,,MOF_GROUPED_LIGAND_SPLIT_v6.0_seed260730,DEVELOPMENT,Legante,260730.0,no2bpz organometallica,0.0,chloride,2.0,77.0,192.217,9.0,6.0,d,2.2,legacy_project_dataset,Organometallica_401,,,,,FROZEN_V8_RECORD,,,,,,,,,,
LitNeg_1,"1,4-Benzenedicarboxylic acid (H2BDC)",Carbossilati aromatici,Zr,ZrCl4,DMF,Nessuno,100,24.0,0.5,0.5,1.0,Solvothermal,1,5.0,numeric_decimal_standardized;time_numeric_standardized;exact_duplicate_candidate,DUP_023,0,INCLUDED,,duplicate_representative_retained,MOF_GROUPED_LIGAND_SPLIT_v6.0_seed260730,DEVELOPMENT,Legante,260730.0,"1,4-benzenedicarboxylic acid (h2bdc) carbossilati aromatici",0.0,chloride,4.0,40.0,91.224,4.0,5.0,d,1.33,legacy_project_dataset,LitNeg_1,,,,,FROZEN_V8_RECORD,,,,,,,,,,
LitNeg_2,"1,4-Benzenedicarboxylic acid (H2BDC)",Carbossilati aromatici,Zr,ZrOCl2·8H2O,H2O,Nessuno,20,0.5,1.5,1.0,1.5,Solvothermal,1,10.0,numeric_decimal_standardized;salt_hydrate_separator_standardized,,0,INCLUDED,,,MOF_GROUPED_LIGAND_SPLIT_v6.0_seed260730,DEVELOPMENT,Legante,260730.0,"1,4-benzenedicarboxylic acid (h2bdc) carbossilati aromatici",8.0,chloride,2.0,40.0,91.224,4.0,5.0,d,1.33,legacy_project_dataset,LitNeg_2,,,,,FROZEN_V8_RECORD,,,,,,,,,,
LitNeg_4,Fumaric acid,Carbossilati alifatici,Zr,ZrOCl2·8H2O,H2O,Nessuno,100,24.0,0.5,0.5,1.0,Solvothermal,1,10.0,numeric_decimal_standardized;salt_hydrate_separator_standardized;time_numeric_standardized,,0,INCLUDED,,,MOF_GROUPED_LIGAND_SPLIT_v6.0_seed260730,DEVELOPMENT,Legante,260730.0,fumaric acid carbossilati alifatici,8.0,chloride,2.0,40.0,91.224,4.0,5.0,d,1.33,legacy_project_dataset,LitNeg_4,,,,,FROZEN_V8_RECORD,,,,,,,,,,
LitNeg_5,"1,4-Benzenedicarboxylic acid (H2BDC)",Carbossilati aromatici,Al,Al(NO3)3·9H2O,DMF,Nessuno,150,24.0,0.5,0.5,1.0,Solvothermal,1,10.0,numeric_decimal_standardized;salt_hydrate_separator_standardized;time_numeric_standardized,,0,INCLUDED,,,MOF_GROUPED_LIGAND_SPLIT_v6.0_seed260730,DEVELOPMENT,Legante,260730.0,"1,4-benzenedicarboxylic acid (h2bdc) carbossilati aromatici",9.0,nitrate,3.0,13.0,26.982,13.0,3.0,p,1.61,legacy_project_dataset,LitNeg_5,,,,,FROZEN_V8_RECORD,,,,,,,,,,
LitNeg_6,"1,4-Benzenedicarboxylic acid (H2BDC)",Carbossilati aromatici,Cr,Cr(NO3)3·9H2O,H2O,Nessuno,220,8.0,1.0,1.0,1.0,Solvothermal,1,4.8,numeric_decimal_standardized;salt_hydrate_separator_standardized;time_numeric_standardized,,0,INCLUDED,,,MOF_GROUPED_LIGAND_SPLIT_v6.0_seed260730,DEVELOPMENT,Legante,260730.0,"1,4-benzenedicarboxylic acid (h2bdc) carbossilati aromatici",9.0,nitrate,3.0,24.0,51.996,6.0,4.0,d,1.66,legacy_project_dataset,LitNeg_6,,,,,FROZEN_V8_RECORD,,,,,,,,,,
LitNeg_9,Benzimidazole,Imidazolati,Zn,Zn(NO3)2,MeOH,Nessuno,25,24.0,1.0,0.25,4.0,Solvothermal,1,10.0,numeric_decimal_standardized;time_numeric_standardized,,0,INCLUDED,,,MOF_GROUPED_LIGAND_SPLIT_v6.0_seed260730,DEVELOPMENT,Legante,260730.0,benzimidazole imidazolati,0.0,nitrate,2.0,30.0,65.38,12.0,4.0,d,1.65,legacy_project_dataset,LitNeg_9,,,,,FROZEN_V8_RECORD,,,,,,,,,,
LitNeg_11,2-Methylimidazole,Imidazolati,Co,Co(NO3)2·6H2O,H2O,Nessuno,25,1.0,2.0,0.5,4.0,Solvothermal,1,10.0,numeric_decimal_standardized;salt_hydrate_separator_standardized;time_numeric_standardized,,0,INCLUDED,,,MOF_GROUPED_LIGAND_SPLIT_v6.0_seed260730,DEVELOPMENT,Legante,260730.0,2-methylimidazole imidazolati,6.0,nitrate,2.0,27.0,58.933,9.0,4.0,d,1.88,legacy_project_dataset,LitNeg_11,,,,,FROZEN_V8_RECORD,,,,,,,,,,
LitNeg_12,2-Methylimidazole,Imidazolati,Zn,Zn(OAc)2·2H2O,H2O,Nessuno,25,0.5,0.04,0.01,4.0,Solvothermal,1,1.0,numeric_decimal_standardized;salt_hydrate_separator_standardized,,0,INCLUDED,,,MOF_GROUPED_LIGAND_SPLIT_v6.0_seed260730,DEVELOPMENT,Legante,260730.0,2-methylimidazole imidazolati,2.0,acetate,2.0,30.0,65.38,12.0,4.0,d,1.65,legacy_project_dataset,LitNeg_12,,,,,FROZEN_V8_RECORD,,,,,,,,,,
LitNeg_13,"1,4-Benzenedicarboxylic acid (H2BDC)",Carbossilati aromatici,Zn,ZnCl2,DEF,Nessuno,100,24.0,0.5,0.5,1.0,Solvothermal,0,10.0,numeric_decimal_standardized;time_numeric_standardized,,0,INCLUDED,,,MOF_GROUPED_LIGAND_SPLIT_v6.0_seed260730,DEVELOPMENT,Legante,260730.0,"1,4-benzenedicarboxylic acid (h2bdc) carbossilati aromatici",0.0,chloride,2.0,30.0,65.38,12.0,4.0,d,1.65,legacy_project_dataset,LitNeg_13,,,,,FROZEN_V8_RECORD,,,,,,,,,,
LitNeg_14,"1,4-Benzenedicarboxylic acid (H2BDC)",Carbossilati aromatici,Zn,ZnSO4·7H2O,DEF,Nessuno,100,24.0,0.5,0.5,1.0,Solvothermal,0,10.0,numeric_decimal_standardized;salt_hydrate_separator_standardized;time_numeric_standardized,,0,INCLUDED,,,MOF_GROUPED_LIGAND_SPLIT_v6.0_seed260730,DEVELOPMENT,Legante,260730.0,"1,4-benzenedicarboxylic acid (h2bdc) carbossilati aromatici",7.0,sulfate,,30.0,65.38,12.0,4.0,d,1.65,legacy_project_dataset,LitNeg_14,,,,,FROZEN_V8_RECORD,,,,,,,,,,
LitNeg2_1,"1,4-Benzenedicarboxylic acid (H2BDC)",Carbossilati aromatici,Fe,Fe(NO3)3·9H2O,DMF,Nessuno,120,24.0,0.5,0.5,1.0,Solvothermal,1,10.0,numeric_decimal_standardized;salt_hydrate_separator_standardized;time_numeric_standardized,,0,INCLUDED,,,MOF_GROUPED_LIGAND_SPLIT_v6.0_seed260730,DEVELOPMENT,Legante,260730.0,"1,4-benzenedicarboxylic acid (h2bdc) carbossilati aromatici",9.0,nitrate,3.0,26.0,55.845,8.0,4.0,d,1.83,legacy_project_dataset,LitNeg2_1,,,,,FROZEN_V8_RECORD,,,,,,,,,,
LitNeg2_4,"1,4-Benzenedicarboxylic acid (H2BDC)",Carbossilati aromatici,Co,CoCl2·6H2O,EtOH,Trietilammina (TEA),25,5.0,0.076,0.057,1.34,Solvothermal,1,10.0,numeric_decimal_standardized;salt_hydrate_separator_standardized;time_numeric_standardized,,0,INCLUDED,,,MOF_GROUPED_LIGAND_SPLIT_v6.0_seed260730,DEVELOPMENT,Legante,260730.0,"1,4-benzenedicarboxylic acid (h2bdc) carbossilati aromatici",6.0,chloride,2.0,27.0,58.933,9.0,4.0,d,1.88,legacy_project_dataset,LitNeg2_4,,,,,FROZEN_V8_RECORD,,,,,,,,,,
LitNeg2_5,Benzimidazole,Imidazolati,Cd,Cd(NO3)2·4H2O,EtOH,Trietilammina (TEA),25,5.0,0.076,0.057,1.34,Solvothermal,1,10.0,numeric_decimal_standardized;salt_hydrate_separator_standardized;time_numeric_standardized,,0,INCLUDED,,,MOF_GROUPED_LIGAND_SPLIT_v6.0_seed260730,DEVELOPMENT,Legante,260730.0,benzimidazole imidazolati,4.0,nitrate,2.0,48.0,112.414,12.0,5.0,d,1.69,legacy_project_dataset,LitNeg2_5,,,,,FROZEN_V8_RECORD,,,,,,,,,,
LitNeg2_6,2-Methylimidazole,Imidazolati,Fe,FeCl2,MeOH,Nessuno,60,24.0,1.0,0.5,2.0,Solvothermal,0,10.0,numeric_decimal_standardized;time_numeric_standardized,,0,INCLUDED,,,MOF_GROUPED_LIGAND_SPLIT_v6.0_seed260730,DEVELOPMENT,Legante,260730.0,2-methylimidazole imidazolati,0.0,chloride,2.0,26.0,55.845,8.0,4.0,d,1.83,legacy_project_dataset,LitNeg2_6,,,,,FROZEN_V8_RECORD,,,,,,,,,,
LitNeg2_7,Benzimidazole,Imidazolati,Co,CoCl2·6H2O,EtOH,Trietilammina (TEA),25,5.0,0.0762,0.0567,1.34,Solvothermal,1,10.0,numeric_decimal_standardized;salt_hydrate_separator_standardized;time_numeric_standardized,,0,INCLUDED,,,MOF_GROUPED_LIGAND_SPLIT_v6.0_seed260730,DEVELOPMENT,Legante,260730.0,benzimidazole imidazolati,6.0,chloride,2.0,27.0,58.933,9.0,4.0,d,1.88,legacy_project_dataset,LitNeg2_7,,,,,FROZEN_V8_RECORD,,,,,,,,,,
LitNeg2_8,Benzimidazole,Imidazolati,Cu,CuCl2,H2O,Nessuno,25,1.0,1.0,0.5,2.0,Solvothermal,0,10.0,numeric_decimal_standardized;time_numeric_standardized,,0,INCLUDED,,,MOF_GROUPED_LIGAND_SPLIT_v6.0_seed260730,DEVELOPMENT,Legante,260730.0,benzimidazole imidazolati,0.0,chloride,2.0,29.0,63.546,11.0,4.0,d,1.9,legacy_project_dataset,LitNeg2_8,,,,,FROZEN_V8_RECORD,,,,,,,,,,
LitNeg2_9,"1,4-Benzenedicarboxylic acid (H2BDC)",Carbossilati aromatici,Zr,ZrCl4,DMF,Acido Acetico (AcOH),120,24.0,0.5,0.5,1.0,Solvothermal,1,10.0,numeric_decimal_standardized;time_numeric_standardized,,0,INCLUDED,,,MOF_GROUPED_LIGAND_SPLIT_v6.0_seed260730,DEVELOPMENT,Legante,260730.0,"1,4-benzenedicarboxylic acid (h2bdc) carbossilati aromatici",0.0,chloride,4.0,40.0,91.224,4.0,5.0,d,1.33,legacy_project_dataset,LitNeg2_9,,,,,FROZEN_V8_RECORD,,,,,,,,,,
LitNeg2_10,"1,4-Benzenedicarboxylic acid (H2BDC)",Carbossilati aromatici,Zr,ZrCl4,DMF,Nessuno,90,12.0,1.0,1.0,1.0,Solvothermal,1,3.0,numeric_decimal_standardized;time_numeric_standardized,,0,INCLUDED,,,MOF_GROUPED_LIGAND_SPLIT_v6.0_seed260730,DEVELOPMENT,Legante,260730.0,"1,4-benzenedicarboxylic acid (h2bdc) carbossilati aromatici",0.0,chloride,4.0,40.0,91.224,4.0,5.0,d,1.33,legacy_project_dataset,LitNeg2_10,,,,,FROZEN_V8_RECORD,,,,,,,,,,
LitNeg2_11,"1,4-Benzenedicarboxylic acid (H2BDC)",Carbossilati aromatici,Cr,Cr(NO3)3·9H2O,DMF,Nessuno,120,24.0,0.5,0.5,1.0,Solvothermal,1,10.0,numeric_decimal_standardized;salt_hydrate_separator_standardized;time_numeric_standardized,,0,INCLUDED,,,MOF_GROUPED_LIGAND_SPLIT_v6.0_seed260730,DEVELOPMENT,Legante,260730.0,"1,4-benzenedicarboxylic acid (h2bdc) carbossilati aromatici",9.0,nitrate,3.0,24.0,51.996,6.0,4.0,d,1.66,legacy_project_dataset,LitNeg2_11,,,,,FROZEN_V8_RECORD,,,,,,,,,,
LitNeg2_12,2-Methylimidazole,Imidazolati,Zn,Zn(NO3)2·6H2O,H2O,Nessuno,25,0.5,0.5,0.5,1.0,Solvothermal,1,10.0,numeric_decimal_standardized;salt_hydrate_separator_standardized,,0,INCLUDED,,,MOF_GROUPED_LIGAND_SPLIT_v6.0_seed260730,DEVELOPMENT,Legante,260730.0,2-methylimidazole imidazolati,6.0,nitrate,2.0,30.0,65.38,12.0,4.0,d,1.65,legacy_project_dataset,LitNeg2_12,,,,,FROZEN_V8_RECORD,,,,,,,,,,
LitNeg2_13,"2,5-Dihydroxyterephthalic acid",Carbossilati aromatici,Mg,Mg(OAc)2·4H2O,MeOH,Nessuno,25,16.0,0.02,0.02,1.0,Solvothermal,1,4.0,numeric_decimal_standardized;salt_hydrate_separator_standardized;time_numeric_standardized,,0,INCLUDED,,,MOF_GROUPED_LIGAND_SPLIT_v6.0_seed260730,DEVELOPMENT,Legante,260730.0,"2,5-dihydroxyterephthalic acid carbossilati aromatici",4.0,acetate,2.0,12.0,24.305,2.0,3.0,s,1.31,legacy_project_dataset,LitNeg2_13,,,,,FROZEN_V8_RECORD,,,,,,,,,,
LAB-DDS-002,"3-amino-4,4'-bipyrazole",Bipyrazole,Zn,Zn(OAc)2·2H2O,H2O,Nessuno,25,6.0,0.2,0.2,1.0,Room Temperature,2,10.0,laboratory_record;pxrd_reference_match,,0,LAB_EVIDENCE_ONLY,Not used by frozen v8 model,,LABORATORY_TEMPORAL_EVIDENCE_v10.6,LABORATORY_EVIDENCE,Legante,,"3-amino-4,4'-bipyrazole bipyrazole",2.0,acetate,2.0,30.0,65.38,12.0,4.0,d,1.65,laboratory_experiment,DDS2,1.0,PXRD con picchi corrispondenti all'articolo; IR coerente,Nc1[nH]ncc1-c1cn[nH]c1,BNWJEGGLNCCFLN-UHFFFAOYSA-N,ELIGIBLE_AFTER_NEW_GROUPED_VALIDATION,"3-amino-4,4'-bipyrazole|zn|h2o|nessuno|25|6|0.2|0.2|10|room temperature||||||15",,,,,,,15.0,,
LAB-DDS-003,"3-amino-4,4'-bipyrazole",Bipyrazole,Zn,Zn(OAc)2·2H2O,H2O,Acido acetico + trietilammina (TEA),25,16.0,0.2,0.2,1.0,Room Temperature,0,10.0,laboratory_record;time_inferred_overnight_16h;sequential_additives,,0,LAB_EVIDENCE_ONLY,Not used by frozen v8 model,,LABORATORY_TEMPORAL_EVIDENCE_v10.6,LABORATORY_EVIDENCE,Legante,,"3-amino-4,4'-bipyrazole bipyrazole",2.0,acetate,2.0,30.0,65.38,12.0,4.0,d,1.65,laboratory_experiment,DDS3,0.0,Nessun precipitato isolabile; sintesi dichiarata fallita,Nc1[nH]ncc1-c1cn[nH]c1,BNWJEGGLNCCFLN-UHFFFAOYSA-N,ELIGIBLE_AFTER_NEW_GROUPED_VALIDATION,"3-amino-4,4'-bipyrazole|zn|h2o|acido acetico + trietilammina (tea)|25|16|0.2|0.2|10|room temperature||||||",,,,,,,,,
LAB-DDS-004,"3,5-diamino-4,4'-bipyrazole",Bipyrazole,Zn,Zn(OAc)2·2H2O,DMF,Nessuno,120,4.0,0.2,0.2,1.0,Solvothermal,2,20.0,laboratory_record;pxrd_reference_match;poorly_crystalline,,0,LAB_EVIDENCE_ONLY,Not used by frozen v8 model,,LABORATORY_TEMPORAL_EVIDENCE_v10.6,LABORATORY_EVIDENCE,Legante,,"3,5-diamino-4,4'-bipyrazole bipyrazole",2.0,acetate,2.0,30.0,65.38,12.0,4.0,d,1.65,laboratory_experiment,DDS4,1.0,"PXRD con picchi caratteristici, poco definiti",Nc1n[nH]c(N)c1-c1cn[nH]c1,DLWHCOVNOOTWOY-UHFFFAOYSA-N,ELIGIBLE_AFTER_NEW_GROUPED_VALIDATION,"3,5-diamino-4,4'-bipyrazole|zn|dmf|nessuno|120|4|0.2|0.2|20|solvothermal||||||10",,,,,,,10.0,120.0,4.0
LAB-DDS-005,"3,5-diamino-4,4'-bipyrazole",Bipyrazole,Zn,Zn(OAc)2·2H2O,DMF,Nessuno,120,6.0,0.2,0.2,1.0,Solvothermal,2,15.0,laboratory_record;pxrd_reference_match;poorly_crystalline,,0,LAB_EVIDENCE_ONLY,Not used by frozen v8 model,,LABORATORY_TEMPORAL_EVIDENCE_v10.6,LABORATORY_EVIDENCE,Legante,,"3,5-diamino-4,4'-bipyrazole bipyrazole",2.0,acetate,2.0,30.0,65.38,12.0,4.0,d,1.65,laboratory_experiment,DDS5,1.0,"PXRD con picchi caratteristici, poco definiti",Nc1n[nH]c(N)c1-c1cn[nH]c1,DLWHCOVNOOTWOY-UHFFFAOYSA-N,ELIGIBLE_AFTER_NEW_GROUPED_VALIDATION,"3,5-diamino-4,4'-bipyrazole|zn|dmf|nessuno|120|6|0.2|0.2|15|solvothermal||||||10",,,,,,,10.0,120.0,6.0
LAB-DDS-006,"3-amino-4,4'-bipyrazole",Bipyrazole,Zn,Zn(OAc)2·2H2O,H2O/DMF,Nessuno,25,0.166667,0.2,0.2,1.0,Sonochemical,2,11.0,laboratory_record;pxrd_reference_match;poorly_crystalline,,0,LAB_EVIDENCE_ONLY,Not used by frozen v8 model,,LABORATORY_TEMPORAL_EVIDENCE_v10.6,LABORATORY_EVIDENCE,Legante,,"3-amino-4,4'-bipyrazole bipyrazole",2.0,acetate,2.0,30.0,65.38,12.0,4.0,d,1.65,laboratory_experiment,DDS6,1.0,"PXRD con picchi caratteristici, poco definiti",Nc1[nH]ncc1-c1cn[nH]c1,BNWJEGGLNCCFLN-UHFFFAOYSA-N,ELIGIBLE_AFTER_NEW_GROUPED_VALIDATION,"3-amino-4,4'-bipyrazole|zn|h2o/dmf|nessuno|25|0.166667|0.2|0.2|11|sonochemical|||||60|10",,,,,,60.0,10.0,,
LAB-DDS-007,"3-amino-4,4'-bipyrazole",Bipyrazole,Zn,Zn(OAc)2·2H2O,H2O/DMF,Nessuno,120,0.583333,0.2,0.2,1.0,Microwave,0,8.0,laboratory_record;insufficient_product,,0,LAB_EVIDENCE_ONLY,Not used by frozen v8 model,,LABORATORY_TEMPORAL_EVIDENCE_v10.6,LABORATORY_EVIDENCE,Legante,,"3-amino-4,4'-bipyrazole bipyrazole",2.0,acetate,2.0,30.0,65.38,12.0,4.0,d,1.65,laboratory_experiment,DDS7,0.0,"Pochissimo precipitato, insufficiente per PXRD; sintesi dichiarata non riuscita",Nc1[nH]ncc1-c1cn[nH]c1,BNWJEGGLNCCFLN-UHFFFAOYSA-N,ELIGIBLE_AFTER_NEW_GROUPED_VALIDATION,"3-amino-4,4'-bipyrazole|zn|h2o/dmf|nessuno|120|0.583333|0.2|0.2|8|microwave|150|10|10|15||",150.0,,10.0,10.0,15.0,,,,
LAB-DDS-008,"3-amino-4,4'-bipyrazole",Bipyrazole,Zn,Zn(OAc)2·2H2O,H2O/DMF,Nessuno,70,2.333333,0.2,0.2,1.0,Sonochemical + thermal,0,10.0,laboratory_record;temperature_recovered_from_procedure;total_time_calculated,,0,LAB_EVIDENCE_ONLY,Not used by frozen v8 model,,LABORATORY_TEMPORAL_EVIDENCE_v10.6,LABORATORY_EVIDENCE,Legante,,"3-amino-4,4'-bipyrazole bipyrazole",2.0,acetate,2.0,30.0,65.38,12.0,4.0,d,1.65,laboratory_experiment,DDS8,0.0,Quantità di prodotto insufficiente; sintesi dichiarata non riuscita,Nc1[nH]ncc1-c1cn[nH]c1,BNWJEGGLNCCFLN-UHFFFAOYSA-N,ELIGIBLE_AFTER_NEW_GROUPED_VALIDATION,"3-amino-4,4'-bipyrazole|zn|h2o/dmf|nessuno|70|2.333333|0.2|0.2|10|sonochemical + thermal|||||200|20",,,,,,200.0,20.0,70.0,2.0
LAB-DDS-009,"3,5-diamino-4,4'-bipyrazole",Bipyrazole,Zn,Zn(OAc)2·2H2O,DMF,Nessuno,70,2.333333,0.2,0.2,1.0,Sonochemical + thermal,2,20.0,laboratory_record;temperature_recovered_from_procedure;total_time_calculated;poorly_crystalline,,0,LAB_EVIDENCE_ONLY,Not used by frozen v8 model,,LABORATORY_TEMPORAL_EVIDENCE_v10.6,LABORATORY_EVIDENCE,Legante,,"3,5-diamino-4,4'-bipyrazole bipyrazole",2.0,acetate,2.0,30.0,65.38,12.0,4.0,d,1.65,laboratory_experiment,DDS9,1.0,PXRD analogo a DDS4; annotato poco cristallino,Nc1n[nH]c(N)c1-c1cn[nH]c1,DLWHCOVNOOTWOY-UHFFFAOYSA-N,ELIGIBLE_AFTER_NEW_GROUPED_VALIDATION,"3,5-diamino-4,4'-bipyrazole|zn|dmf|nessuno|70|2.333333|0.2|0.2|20|sonochemical + thermal|||||200|20",,,,,,200.0,20.0,70.0,2.0
LAB-DDS-010,"3-amino-4,4'-bipyrazole",Bipyrazole,Zn,Zn(OAc)2·2H2O,H2O,Nessuno,25,16.0,0.3,0.3,1.0,Room Temperature,2,10.0,laboratory_record;time_inferred_overnight_16h;pxrd_reference_match,,0,LAB_EVIDENCE_ONLY,Not used by frozen v8 model,,LABORATORY_TEMPORAL_EVIDENCE_v10.6,LABORATORY_EVIDENCE,Legante,,"3-amino-4,4'-bipyrazole bipyrazole",2.0,acetate,2.0,30.0,65.38,12.0,4.0,d,1.65,laboratory_experiment,"DDS2,2",1.0,"PXRD molto buono, analogo a DDS2",Nc1[nH]ncc1-c1cn[nH]c1,BNWJEGGLNCCFLN-UHFFFAOYSA-N,ELIGIBLE_AFTER_NEW_GROUPED_VALIDATION,"3-amino-4,4'-bipyrazole|zn|h2o|nessuno|25|16|0.3|0.3|10|room temperature||||||",,,,,,,,,
LAB-DDS-011,"3-amino-4,4'-bipyrazole",Bipyrazole,Zn,Zn(OAc)2·2H2O,H2O/DMF,Nessuno,120,0.583333,0.2,0.2,1.0,Microwave,2,10.0,laboratory_record;pxrd_reference_match,,0,LAB_EVIDENCE_ONLY,Not used by frozen v8 model,,LABORATORY_TEMPORAL_EVIDENCE_v10.6,LABORATORY_EVIDENCE,Legante,,"3-amino-4,4'-bipyrazole bipyrazole",2.0,acetate,2.0,30.0,65.38,12.0,4.0,d,1.65,laboratory_experiment,DDS10,1.0,"PXRD molto buono, analogo a DDS2; IR coerente",Nc1[nH]ncc1-c1cn[nH]c1,BNWJEGGLNCCFLN-UHFFFAOYSA-N,ELIGIBLE_AFTER_NEW_GROUPED_VALIDATION,"3-amino-4,4'-bipyrazole|zn|h2o/dmf|nessuno|120|0.583333|0.2|0.2|10|microwave|200|10|15|15||",200.0,,10.0,15.0,15.0,,,,
LAB-DDS-014,"3-amino-4,4'-bipyrazole",Bipyrazole,Zn,Zn(OAc)2·2H2O,H2O/DMF,Nessuno,120,0.666667,0.3,0.3,1.0,Microwave,2,15.0,laboratory_record;residual_solvent_before_activation,,0,LAB_EVIDENCE_ONLY,Not used by frozen v8 model,,LABORATORY_TEMPORAL_EVIDENCE_v10.6,LABORATORY_EVIDENCE,Legante,,"3-amino-4,4'-bipyrazole bipyrazole",2.0,acetate,2.0,30.0,65.38,12.0,4.0,d,1.65,laboratory_experiment,"DDS10,4",1.0,PXRD cristallino; TGA inizialmente mostra solvente residuo,Nc1[nH]ncc1-c1cn[nH]c1,BNWJEGGLNCCFLN-UHFFFAOYSA-N,ELIGIBLE_AFTER_NEW_GROUPED_VALIDATION,"3-amino-4,4'-bipyrazole|zn|h2o/dmf|nessuno|120|0.666667|0.3|0.3|15|microwave|200|10|15|15||",200.0,,10.0,15.0,15.0,,,,
LAB-DDS-015,"3,5-diamino-4,4'-bipyrazole",Bipyrazole,Zn,Zn(OAc)2·2H2O,DMF,Nessuno,120,0.75,0.2,0.2,1.0,Microwave,1,15.0,laboratory_record;time_recovered_from_procedure,,0,LAB_EVIDENCE_ONLY,Not used by frozen v8 model,,LABORATORY_TEMPORAL_EVIDENCE_v10.6,LABORATORY_EVIDENCE,Legante,,"3,5-diamino-4,4'-bipyrazole bipyrazole",2.0,acetate,2.0,30.0,65.38,12.0,4.0,d,1.65,laboratory_experiment,"DDS4,2",0.0,IR buono; PXRD amorfo,Nc1n[nH]c(N)c1-c1cn[nH]c1,DLWHCOVNOOTWOY-UHFFFAOYSA-N,ELIGIBLE_AFTER_NEW_GROUPED_VALIDATION,"3,5-diamino-4,4'-bipyrazole|zn|dmf|nessuno|120|0.75|0.2|0.2|15|microwave|350|15|15|15||",350.0,300–400,15.0,15.0,15.0,,,,
LAB-DDS-016,"3-amino-4,4'-bipyrazole",Bipyrazole,Zn,Zn(OAc)2·2H2O,H2O/DMF,Nessuno,120,0.75,0.3,0.3,1.0,Microwave,2,15.0,laboratory_record,,0,LAB_EVIDENCE_ONLY,Not used by frozen v8 model,,LABORATORY_TEMPORAL_EVIDENCE_v10.6,LABORATORY_EVIDENCE,Legante,,"3-amino-4,4'-bipyrazole bipyrazole",2.0,acetate,2.0,30.0,65.38,12.0,4.0,d,1.65,laboratory_experiment,"DDS10,5",1.0,PXRD cristallino; IR buono,Nc1[nH]ncc1-c1cn[nH]c1,BNWJEGGLNCCFLN-UHFFFAOYSA-N,ELIGIBLE_AFTER_NEW_GROUPED_VALIDATION,"3-amino-4,4'-bipyrazole|zn|h2o/dmf|nessuno|120|0.75|0.3|0.3|15|microwave|200|10|15|15||",200.0,,10.0,15.0,15.0,,,,
LAB-DDS-017,"3-amino-4,4'-bipyrazole",Bipyrazole,Zn,Zn(OAc)2·2H2O,H2O/DMF,Nessuno,120,0.75,0.3,0.3,1.0,Microwave,2,15.0,laboratory_record;exact_duplicate_collapsed,,0,LAB_EVIDENCE_ONLY,Not used by frozen v8 model,,LABORATORY_TEMPORAL_EVIDENCE_v10.6,LABORATORY_EVIDENCE,Legante,,"3-amino-4,4'-bipyrazole bipyrazole",2.0,acetate,2.0,30.0,65.38,12.0,4.0,d,1.65,laboratory_experiment,"DDS10,6",1.0,PXRD cristallino,Nc1[nH]ncc1-c1cn[nH]c1,BNWJEGGLNCCFLN-UHFFFAOYSA-N,ELIGIBLE_AFTER_NEW_GROUPED_VALIDATION,"3-amino-4,4'-bipyrazole|zn|h2o/dmf|nessuno|120|0.75|0.3|0.3|15|microwave|200|15|15|15||",200.0,,15.0,15.0,15.0,,,,
LAB-DDS-018,"3,5-diamino-4,4'-bipyrazole",Bipyrazole,Zn,Zn(OAc)2·2H2O,DMF,Nessuno,120,0.75,0.2,0.2,1.0,Microwave,2,15.0,laboratory_record;activated,,0,LAB_EVIDENCE_ONLY,Not used by frozen v8 model,,LABORATORY_TEMPORAL_EVIDENCE_v10.6,LABORATORY_EVIDENCE,Legante,,"3,5-diamino-4,4'-bipyrazole bipyrazole",2.0,acetate,2.0,30.0,65.38,12.0,4.0,d,1.65,laboratory_experiment,"DDS4,3",1.0,PXRD cristallino; dopo attivazione scompare il segnale del DMF,Nc1n[nH]c(N)c1-c1cn[nH]c1,DLWHCOVNOOTWOY-UHFFFAOYSA-N,ELIGIBLE_AFTER_NEW_GROUPED_VALIDATION,"3,5-diamino-4,4'-bipyrazole|zn|dmf|nessuno|120|0.75|0.2|0.2|15|microwave|200|15|15|15||",200.0,,15.0,15.0,15.0,,,,
LAB-DDS-019,"3,5-diamino-4,4'-bipyrazole",Bipyrazole,Zn,Zn(OAc)2·2H2O,DMF,Nessuno,120,0.75,0.3,0.3,1.0,Microwave,2,15.0,laboratory_record;activated;three_parallel_vials,,0,LAB_EVIDENCE_ONLY,Not used by frozen v8 model,,LABORATORY_TEMPORAL_EVIDENCE_v10.6,LABORATORY_EVIDENCE,Legante,,"3,5-diamino-4,4'-bipyrazole bipyrazole",2.0,acetate,2.0,30.0,65.38,12.0,4.0,d,1.65,laboratory_experiment,DDS4 official,1.0,PXRD accurato e abbastanza definito; IR e TGA disponibili,Nc1n[nH]c(N)c1-c1cn[nH]c1,DLWHCOVNOOTWOY-UHFFFAOYSA-N,ELIGIBLE_AFTER_NEW_GROUPED_VALIDATION,"3,5-diamino-4,4'-bipyrazole|zn|dmf|nessuno|120|0.75|0.3|0.3|15|microwave|200|15|15|15||",200.0,,15.0,15.0,15.0,,,,
LAB-DDS-020,"3-amino-4,4'-bipyrazole",Bipyrazole,Zn,Zn(OAc)2·2H2O,H2O/DMF,Nessuno,120,0.75,0.3,0.3,1.0,Microwave,2,15.0,laboratory_record;activated;three_parallel_vials,,0,LAB_EVIDENCE_ONLY,Not used by frozen v8 model,,LABORATORY_TEMPORAL_EVIDENCE_v10.6,LABORATORY_EVIDENCE,Legante,,"3-amino-4,4'-bipyrazole bipyrazole",2.0,acetate,2.0,30.0,65.38,12.0,4.0,d,1.65,laboratory_experiment,DDS10 official,1.0,PXRD molto buono; IR e TGA disponibili,Nc1[nH]ncc1-c1cn[nH]c1,BNWJEGGLNCCFLN-UHFFFAOYSA-N,ELIGIBLE_AFTER_NEW_GROUPED_VALIDATION,"3-amino-4,4'-bipyrazole|zn|h2o/dmf|nessuno|120|0.75|0.3|0.3|15|microwave|200|15|15|15||",200.0,,15.0,15.0,15.0,,,,
