Repository: marcofrancucci25-cloud/synthesis-prediction

## Version 9.5.0

Updated ligand identity card with a 2D RDKit structure, clean molecular identifiers, key descriptors, and expandable technical details.

# MOF Synthesis Assistant v9.2

Interactive Streamlit application for literature-aware MOF synthesis prediction and condition prioritization.

## Deploy on Streamlit Community Cloud

- Repository branch: `main`
- Main file: `app.py`
- Recommended Python: 3.12 or 3.13

The application requires outbound HTTPS access to resolve chemical names. Direct SMILES input and the predictive core remain available without the external resolver.

File: data/knowledge_database_audited_v10_5.csv (part 14 of 15)
ID,Legante,Famiglia_Legante,Metallo,Sale_Metallico,Solvente,Additivo_Colinker,Temperatura_C,Tempo_ore,mmol_Legante,mmol_Sale,Rapporto_LM,Procedura_Sintetica,Esito_ML,Volume solvente,Data_Quality_Flag,Exact_Duplicate_Group,Outcome_Conflict_Flag,Training_v5_2_Status,Training_v5_2_Reason,Training_v5_2_Warning,Split_ID,Split_Set,Grouping_Variable,Split_Seed,Ligand_Text,Hydration_Number,Counterion_Class,Oxidation_State,Metal_Atomic_Number,Metal_Atomic_Weight,Metal_Group,Metal_Period,Metal_Block,Metal_Electronegativity,Ligand_SMILES,Ligand_InChIKey,Structure_Status,Structure_Source,Ligand_Scaffold,Label_Contradiction_Flag,Structure_Missing_Flag,Quality_Status,Condition_Outcome_Conflict_Flag
MOFs_214,"3,5-diamino-4,4'-bipyrazole",Bipyrazole,Co,Co(NO3)2·6H2O,DMF/H2O,Nessuno,160,24.0,1.2,0.6,2.0,Solvothermal,0,50.0,numeric_decimal_standardized;salt_hydrate_separator_standardized,,0,INCLUDED,,,MOF_GROUPED_LIGAND_SPLIT_v6.0_seed260730,DEVELOPMENT,Legante,260730,"3,5-diamino-4,4'-bipyrazole bipyrazole",6.0,nitrate,2.0,27.0,58.933,9.0,4.0,d,1.88,Nc1n[nH]c(N)c1-c1cn[nH]c1,DLWHCOVNOOTWOY-UHFFFAOYSA-N,curated_name_to_structure,Curated project registry,c1n[nH]cc1-c1cn[nH]c1,False,False,REVIEW,True
MOFs_217,"3,5-diamino-4,4'-bipyrazole",Bipyrazole,Cu,Cu(OAc)2·H2O,DMF,Nessuno,120,24.0,0.2,0.2,1.0,Solvothermal,0,8.0,numeric_decimal_standardized;salt_hydrate_separator_standardized,,0,INCLUDED,,,MOF_GROUPED_LIGAND_SPLIT_v6.0_seed260730,DEVELOPMENT,Legante,260730,"3,5-diamino-4,4'-bipyrazole bipyrazole",1.0,acetate,2.0,29.0,63.546,11.0,4.0,d,1.9,Nc1n[nH]c(N)c1-c1cn[nH]c1,DLWHCOVNOOTWOY-UHFFFAOYSA-N,curated_name_to_structure,Curated project registry,c1n[nH]cc1-c1cn[nH]c1,False,False,REVIEW,True
MOFs_218,"3,5-diamino-4,4'-bipyrazole",Bipyrazole,Cu,Cu(OAc)2·H2O,ButOH,Nessuno,130,48.0,0.2,0.2,1.0,Solvothermal,0,8.0,numeric_decimal_standardized;salt_hydrate_separator_standardized,,0,INCLUDED,,,MOF_GROUPED_LIGAND_SPLIT_v6.0_seed260730,DEVELOPMENT,Legante,260730,"3,5-diamino-4,4'-bipyrazole bipyrazole",1.0,acetate,2.0,29.0,63.546,11.0,4.0,d,1.9,Nc1n[nH]c(N)c1-c1cn[nH]c1,DLWHCOVNOOTWOY-UHFFFAOYSA-N,curated_name_to_structure,Curated project registry,c1n[nH]cc1-c1cn[nH]c1,False,False,REVIEW,True
MOFs_219,"3,5-diamino-4,4'-bipyrazole",Bipyrazole,Cu,Cu(OAc)2·H2O,ButOH,Nessuno,110,72.0,0.2,0.2,1.0,Solvothermal,0,8.0,numeric_decimal_standardized;salt_hydrate_separator_standardized,,0,INCLUDED,,,MOF_GROUPED_LIGAND_SPLIT_v6.0_seed260730,DEVELOPMENT,Legante,260730,"3,5-diamino-4,4'-bipyrazole bipyrazole",1.0,acetate,2.0,29.0,63.546,11.0,4.0,d,1.9,Nc1n[nH]c(N)c1-c1cn[nH]c1,DLWHCOVNOOTWOY-UHFFFAOYSA-N,curated_name_to_structure,Curated project registry,c1n[nH]cc1-c1cn[nH]c1,False,False,REVIEW,True
MOFs_220,"3,5-diamino-4,4'-bipyrazole",Bipyrazole,Cu,Cu(OAc)2·H2O,DMF,Nessuno,120,3.0,0.5,0.5,1.0,Solvothermal,0,7.5,numeric_decimal_standardized;salt_hydrate_separator_standardized,,0,INCLUDED,,,MOF_GROUPED_LIGAND_SPLIT_v6.0_seed260730,DEVELOPMENT,Legante,260730,"3,5-diamino-4,4'-bipyrazole bipyrazole",1.0,acetate,2.0,29.0,63.546,11.0,4.0,d,1.9,Nc1n[nH]c(N)c1-c1cn[nH]c1,DLWHCOVNOOTWOY-UHFFFAOYSA-N,curated_name_to_structure,Curated project registry,c1n[nH]cc1-c1cn[nH]c1,False,False,REVIEW,True
MOFs_221,"3,5-diamino-4,4'-bipyrazole",Bipyrazole,Cu,Cu(OAc)2·H2O,DMF,Nessuno,25,24.0,0.2,0.2,1.0,Solvothermal,0,8.0,numeric_decimal_standardized;salt_hydrate_separator_standardized;temperature_room_to_25,,0,INCLUDED,,,MOF_GROUPED_LIGAND_SPLIT_v6.0_seed260730,DEVELOPMENT,Legante,260730,"3,5-diamino-4,4'-bipyrazole bipyrazole",1.0,acetate,2.0,29.0,63.546,11.0,4.0,d,1.9,Nc1n[nH]c(N)c1-c1cn[nH]c1,DLWHCOVNOOTWOY-UHFFFAOYSA-N,curated_name_to_structure,Curated project registry,c1n[nH]cc1-c1cn[nH]c1,False,False,INCLUDE,False
MOFs_222,"3,5-diamino-4,4'-bipyrazole",Bipyrazole,Cu,Cu(OAc)2·H2O,EtOH,Nessuno,70,72.0,0.2,0.2,1.0,Solvothermal,0,10.0,numeric_decimal_standardized;salt_hydrate_separator_standardized,,0,INCLUDED,,,MOF_GROUPED_LIGAND_SPLIT_v6.0_seed260730,DEVELOPMENT,Legante,260730,"3,5-diamino-4,4'-bipyrazole bipyrazole",1.0,acetate,2.0,29.0,63.546,11.0,4.0,d,1.9,Nc1n[nH]c(N)c1-c1cn[nH]c1,DLWHCOVNOOTWOY-UHFFFAOYSA-N,curated_name_to_structure,Curated project registry,c1n[nH]cc1-c1cn[nH]c1,False,False,REVIEW,True
MOFs_223,"3,5-diamino-4,4'-bipyrazole",Bipyrazole,Cu,Cu(OAc)2·H2O,DMF,Nessuno,80,3.0,0.5,0.5,1.0,Solvothermal,0,7.5,numeric_decimal_standardized;salt_hydrate_separator_standardized,,0,INCLUDED,,,MOF_GROUPED_LIGAND_SPLIT_v6.0_seed260730,DEVELOPMENT,Legante,260730,"3,5-diamino-4,4'-bipyrazole bipyrazole",1.0,acetate,2.0,29.0,63.546,11.0,4.0,d,1.9,Nc1n[nH]c(N)c1-c1cn[nH]c1,DLWHCOVNOOTWOY-UHFFFAOYSA-N,curated_name_to_structure,Curated project registry,c1n[nH]cc1-c1cn[nH]c1,False,False,REVIEW,True
MOFs_224,"3,5-diamino-4,4'-bipyrazole",Bipyrazole,Cu,Cu(OAc)2·H2O,NH3 30%,Nessuno,110,24.0,0.2,0.5,0.4,Solvothermal,0,2.0,numeric_decimal_standardized;salt_hydrate_separator_standardized,,0,INCLUDED,,,MOF_GROUPED_LIGAND_SPLIT_v6.0_seed260730,DEVELOPMENT,Legante,260730,"3,5-diamino-4,4'-bipyrazole bipyrazole",1.0,acetate,2.0,29.0,63.546,11.0,4.0,d,1.9,Nc1n[nH]c(N)c1-c1cn[nH]c1,DLWHCOVNOOTWOY-UHFFFAOYSA-N,curated_name_to_structure,Curated project registry,c1n[nH]cc1-c1cn[nH]c1,False,False,REVIEW,True
MOFs_225,"3,5-diamino-4,4'-bipyrazole",Bipyrazole,Cu,Cu(NO3)2·3H2O,,Nessuno,110,24.0,0.2,0.2,1.0,Solvothermal,0,10.0,numeric_decimal_standardized;salt_hydrate_separator_standardized,,0,INCLUDED,,,MOF_GROUPED_LIGAND_SPLIT_v6.0_seed260730,DEVELOPMENT,Legante,260730,"3,5-diamino-4,4'-bipyrazole bipyrazole",3.0,nitrate,2.0,29.0,63.546,11.0,4.0,d,1.9,Nc1n[nH]c(N)c1-c1cn[nH]c1,DLWHCOVNOOTWOY-UHFFFAOYSA-N,curated_name_to_structure,Curated project registry,c1n[nH]cc1-c1cn[nH]c1,False,False,INCLUDE,False
MOFs_226,"3,5-diamino-4,4'-bipyrazole",Bipyrazole,Cu,Cu(OAc)2·H2O,DMF,Nessuno,110,48.0,0.2,0.2,1.0,Solvothermal,0,8.0,numeric_decimal_standardized;salt_hydrate_separator_standardized,,0,INCLUDED,,,MOF_GROUPED_LIGAND_SPLIT_v6.0_seed260730,DEVELOPMENT,Legante,260730,"3,5-diamino-4,4'-bipyrazole bipyrazole",1.0,acetate,2.0,29.0,63.546,11.0,4.0,d,1.9,Nc1n[nH]c(N)c1-c1cn[nH]c1,DLWHCOVNOOTWOY-UHFFFAOYSA-N,curated_name_to_structure,Curated project registry,c1n[nH]cc1-c1cn[nH]c1,False,False,REVIEW,True
MOFs_227,"3,5-diamino-4,4'-bipyrazole",Bipyrazole,Cu,Cu(OAc)2·H2O,DMF/H2O,Nessuno,120,24.0,0.2,0.2,1.0,Solvothermal,0,6.7,numeric_decimal_standardized;salt_hydrate_separator_standardized,,0,INCLUDED,,,MOF_GROUPED_LIGAND_SPLIT_v6.0_seed260730,DEVELOPMENT,Legante,260730,"3,5-diamino-4,4'-bipyrazole bipyrazole",1.0,acetate,2.0,29.0,63.546,11.0,4.0,d,1.9,Nc1n[nH]c(N)c1-c1cn[nH]c1,DLWHCOVNOOTWOY-UHFFFAOYSA-N,curated_name_to_structure,Curated project registry,c1n[nH]cc1-c1cn[nH]c1,False,False,REVIEW,True
MOFs_228,"3,5-diamino-4,4'-bipyrazole",Bipyrazole,Cu,Cu(NO3)2·3H2O,DMF/H2O,Nessuno,160,24.0,0.1218,0.0687,1.77292576,Solvothermal,0,16.0,numeric_decimal_standardized;salt_hydrate_separator_standardized,,0,INCLUDED,,,MOF_GROUPED_LIGAND_SPLIT_v6.0_seed260730,DEVELOPMENT,Legante,260730,"3,5-diamino-4,4'-bipyrazole bipyrazole",3.0,nitrate,2.0,29.0,63.546,11.0,4.0,d,1.9,Nc1n[nH]c(N)c1-c1cn[nH]c1,DLWHCOVNOOTWOY-UHFFFAOYSA-N,curated_name_to_structure,Curated project registry,c1n[nH]cc1-c1cn[nH]c1,False,False,REVIEW,True
MOFs_229,"3,5-diamino-4,4'-bipyrazole",Bipyrazole,Cu,Cu(OAc)2·H2O,DMF/H2O,Nessuno,160,24.0,0.1218,0.0687,1.77292576,Solvothermal,0,16.0,numeric_decimal_standardized;salt_hydrate_separator_standardized,,0,INCLUDED,,,MOF_GROUPED_LIGAND_SPLIT_v6.0_seed260730,DEVELOPMENT,Legante,260730,"3,5-diamino-4,4'-bipyrazole bipyrazole",1.0,acetate,2.0,29.0,63.546,11.0,4.0,d,1.9,Nc1n[nH]c(N)c1-c1cn[nH]c1,DLWHCOVNOOTWOY-UHFFFAOYSA-N,curated_name_to_structure,Curated project registry,c1n[nH]cc1-c1cn[nH]c1,False,False,REVIEW,True
MOFs_230,"3,5-diamino-4,4'-bipyrazole",Bipyrazole,Cu,Cu(NO3)2·3H2O,DMF/H2O,Nessuno,160,24.0,0.24,0.13,1.84615385,Solvothermal,0,16.0,numeric_decimal_standardized;salt_hydrate_separator_standardized,,0,INCLUDED,,,MOF_GROUPED_LIGAND_SPLIT_v6.0_seed260730,DEVELOPMENT,Legante,260730,"3,5-diamino-4,4'-bipyrazole bipyrazole",3.0,nitrate,2.0,29.0,63.546,11.0,4.0,d,1.9,Nc1n[nH]c(N)c1-c1cn[nH]c1,DLWHCOVNOOTWOY-UHFFFAOYSA-N,curated_name_to_structure,Curated project registry,c1n[nH]cc1-c1cn[nH]c1,False,False,REVIEW,True
MOFs_231,"3,5-diamino-4,4'-bipyrazole",Bipyrazole,Cu,Cu(OAc)2·H2O,DMF/H2O,Nessuno,100,72.0,0.24,0.24,1.0,Solvothermal,0,14.0,numeric_decimal_standardized;salt_hydrate_separator_standardized,,0,INCLUDED,,,MOF_GROUPED_LIGAND_SPLIT_v6.0_seed260730,DEVELOPMENT,Legante,260730,"3,5-diamino-4,4'-bipyrazole bipyrazole",1.0,acetate,2.0,29.0,63.546,11.0,4.0,d,1.9,Nc1n[nH]c(N)c1-c1cn[nH]c1,DLWHCOVNOOTWOY-UHFFFAOYSA-N,curated_name_to_structure,Curated project registry,c1n[nH]cc1-c1cn[nH]c1,False,False,REVIEW,True
MOFs_232,"3,5-diamino-4,4'-bipyrazole",Bipyrazole,Cu,Cu(NO3)2·3H2O,DMF/H2O,Nessuno,100,72.0,0.24,0.24,1.0,Solvothermal,0,14.0,numeric_decimal_standardized;salt_hydrate_separator_standardized,,0,INCLUDED,,,MOF_GROUPED_LIGAND_SPLIT_v6.0_seed260730,DEVELOPMENT,Legante,260730,"3,5-diamino-4,4'-bipyrazole bipyrazole",3.0,nitrate,2.0,29.0,63.546,11.0,4.0,d,1.9,Nc1n[nH]c(N)c1-c1cn[nH]c1,DLWHCOVNOOTWOY-UHFFFAOYSA-N,curated_name_to_structure,Curated project registry,c1n[nH]cc1-c1cn[nH]c1,False,False,REVIEW,True
MOFs_233,"3,5-diamino-4,4'-bipyrazole",Bipyrazole,Fe,Fe(NO3)3·9H2O,DMF,Nessuno,120,24.0,0.2,0.1,2.0,Solvothermal,0,10.0,numeric_decimal_standardized;salt_hydrate_separator_standardized,,0,INCLUDED,,,MOF_GROUPED_LIGAND_SPLIT_v6.0_seed260730,DEVELOPMENT,Legante,260730,"3,5-diamino-4,4'-bipyrazole bipyrazole",9.0,nitrate,3.0,26.0,55.845,8.0,4.0,d,1.83,Nc1n[nH]c(N)c1-c1cn[nH]c1,DLWHCOVNOOTWOY-UHFFFAOYSA-N,curated_name_to_structure,Curated project registry,c1n[nH]cc1-c1cn[nH]c1,False,False,REVIEW,True
MOFs_234,"3,5-diamino-4,4'-bipyrazole",Bipyrazole,Fe,FeCl3,DMF,Nessuno,120,24.0,0.2,0.1,2.0,Solvothermal,0,10.0,numeric_decimal_standardized,,0,INCLUDED,,,MOF_GROUPED_LIGAND_SPLIT_v6.0_seed260730,DEVELOPMENT,Legante,260730,"3,5-diamino-4,4'-bipyrazole bipyrazole",0.0,chloride,3.0,26.0,55.845,8.0,4.0,d,1.83,Nc1n[nH]c(N)c1-c1cn[nH]c1,DLWHCOVNOOTWOY-UHFFFAOYSA-N,curated_name_to_structure,Curated project registry,c1n[nH]cc1-c1cn[nH]c1,False,False,REVIEW,True
MOFs_235,"3,5-diamino-4,4'-bipyrazole",Bipyrazole,Mn,MnCl2·4H2O,,Nessuno,100,24.0,0.2,0.2,1.0,Solvothermal,0,5.0,numeric_decimal_standardized;salt_hydrate_separator_standardized,,0,INCLUDED,,,MOF_GROUPED_LIGAND_SPLIT_v6.0_seed260730,DEVELOPMENT,Legante,260730,"3,5-diamino-4,4'-bipyrazole bipyrazole",4.0,chloride,2.0,25.0,54.938,7.0,4.0,d,1.55,Nc1n[nH]c(N)c1-c1cn[nH]c1,DLWHCOVNOOTWOY-UHFFFAOYSA-N,curated_name_to_structure,Curated project registry,c1n[nH]cc1-c1cn[nH]c1,False,False,INCLUDE,False
MOFs_236,"3,5-diamino-4,4'-bipyrazole",Bipyrazole,Ni,Ni(OAc)2·4H2O,ButOH,Nessuno,130,48.0,0.2,0.2,1.0,Solvothermal,0,8.0,numeric_decimal_standardized;salt_hydrate_separator_standardized,,0,INCLUDED,,,MOF_GROUPED_LIGAND_SPLIT_v6.0_seed260730,DEVELOPMENT,Legante,260730,"3,5-diamino-4,4'-bipyrazole bipyrazole",4.0,acetate,2.0,28.0,58.693,10.0,4.0,d,1.91,Nc1n[nH]c(N)c1-c1cn[nH]c1,DLWHCOVNOOTWOY-UHFFFAOYSA-N,curated_name_to_structure,Curated project registry,c1n[nH]cc1-c1cn[nH]c1,False,False,REVIEW,True
MOFs_237,"3,5-diamino-4,4'-bipyrazole",Bipyrazole,Ni,Ni(OAc)2·4H2O,ButOH,Nessuno,110,72.0,0.2,0.2,1.0,Solvothermal,0,8.0,numeric_decimal_standardized;salt_hydrate_separator_standardized,,0,INCLUDED,,,MOF_GROUPED_LIGAND_SPLIT_v6.0_seed260730,DEVELOPMENT,Legante,260730,"3,5-diamino-4,4'-bipyrazole bipyrazole",4.0,acetate,2.0,28.0,58.693,10.0,4.0,d,1.91,Nc1n[nH]c(N)c1-c1cn[nH]c1,DLWHCOVNOOTWOY-UHFFFAOYSA-N,curated_name_to_structure,Curated project registry,c1n[nH]cc1-c1cn[nH]c1,False,False,REVIEW,True
MOFs_238,"3,5-diamino-4,4'-bipyrazole",Bipyrazole,Ni,Ni(OAc)2·4H2O,DMF,Nessuno,120,3.0,0.5,0.5,1.0,Solvothermal,0,7.5,numeric_decimal_standardized;salt_hydrate_separator_standardized,,0,INCLUDED,,,MOF_GROUPED_LIGAND_SPLIT_v6.0_seed260730,DEVELOPMENT,Legante,260730,"3,5-diamino-4,4'-bipyrazole bipyrazole",4.0,acetate,2.0,28.0,58.693,10.0,4.0,d,1.91,Nc1n[nH]c(N)c1-c1cn[nH]c1,DLWHCOVNOOTWOY-UHFFFAOYSA-N,curated_name_to_structure,Curated project registry,c1n[nH]cc1-c1cn[nH]c1,False,False,REVIEW,True
MOFs_239,"3,5-diamino-4,4'-bipyrazole",Bipyrazole,Ni,Ni(OAc)2·4H2O,DMF,Nessuno,120,24.0,0.2,0.2,1.0,Solvothermal,0,8.0,numeric_decimal_standardized;salt_hydrate_separator_standardized,,0,INCLUDED,,,MOF_GROUPED_LIGAND_SPLIT_v6.0_seed260730,DEVELOPMENT,Legante,260730,"3,5-diamino-4,4'-bipyrazole bipyrazole",4.0,acetate,2.0,28.0,58.693,10.0,4.0,d,1.91,Nc1n[nH]c(N)c1-c1cn[nH]c1,DLWHCOVNOOTWOY-UHFFFAOYSA-N,curated_name_to_structure,Curated project registry,c1n[nH]cc1-c1cn[nH]c1,False,False,REVIEW,True
MOFs_240,"3,5-diamino-4,4'-bipyrazole",Bipyrazole,Ni,Ni(OAc)2·4H2O,DMF,Nessuno,25,24.0,0.2,0.2,1.0,Solvothermal,0,8.0,numeric_decimal_standardized;salt_hydrate_separator_standardized;temperature_room_to_25,,0,INCLUDED,,,MOF_GROUPED_LIGAND_SPLIT_v6.0_seed260730,DEVELOPMENT,Legante,260730,"3,5-diamino-4,4'-bipyrazole bipyrazole",4.0,acetate,2.0,28.0,58.693,10.0,4.0,d,1.91,Nc1n[nH]c(N)c1-c1cn[nH]c1,DLWHCOVNOOTWOY-UHFFFAOYSA-N,curated_name_to_structure,Curated project registry,c1n[nH]cc1-c1cn[nH]c1,False,False,INCLUDE,False
MOFs_241,"3,5-diamino-4,4'-bipyrazole",Bipyrazole,Ni,Ni(OAc)2·4H2O,EtOH,Nessuno,70,72.0,0.2,0.2,1.0,Solvothermal,0,10.0,numeric_decimal_standardized;salt_hydrate_separator_standardized,,0,INCLUDED,,,MOF_GROUPED_LIGAND_SPLIT_v6.0_seed260730,DEVELOPMENT,Legante,260730,"3,5-diamino-4,4'-bipyrazole bipyrazole",4.0,acetate,2.0,28.0,58.693,10.0,4.0,d,1.91,Nc1n[nH]c(N)c1-c1cn[nH]c1,DLWHCOVNOOTWOY-UHFFFAOYSA-N,curated_name_to_structure,Curated project registry,c1n[nH]cc1-c1cn[nH]c1,False,False,REVIEW,True
MOFs_242,"3,5-diamino-4,4'-bipyrazole",Bipyrazole,Ni,Ni(NO3)2·6H2O,Mesitilene,Nessuno,25,24.0,0.2,0.2,1.0,Solvothermal,0,2.0,numeric_decimal_standardized;salt_hydrate_separator_standardized;temperature_room_to_25,,0,INCLUDED,,,MOF_GROUPED_LIGAND_SPLIT_v6.0_seed260730,DEVELOPMENT,Legante,260730,"3,5-diamino-4,4'-bipyrazole bipyrazole",6.0,nitrate,2.0,28.0,58.693,10.0,4.0,d,1.91,Nc1n[nH]c(N)c1-c1cn[nH]c1,DLWHCOVNOOTWOY-UHFFFAOYSA-N,curated_name_to_structure,Curated project registry,c1n[nH]cc1-c1cn[nH]c1,False,False,INCLUDE,False
MOFs_243,"3,5-diamino-4,4'-bipyrazole",Bipyrazole,Ni,Ni(NO3)2·6H2O,DMF,Nessuno,160,24.0,0.2,0.2,1.0,Solvothermal,0,10.0,numeric_decimal_standardized;salt_hydrate_separator_standardized,,0,INCLUDED,,,MOF_GROUPED_LIGAND_SPLIT_v6.0_seed260730,DEVELOPMENT,Legante,260730,"3,5-diamino-4,4'-bipyrazole bipyrazole",6.0,nitrate,2.0,28.0,58.693,10.0,4.0,d,1.91,Nc1n[nH]c(N)c1-c1cn[nH]c1,DLWHCOVNOOTWOY-UHFFFAOYSA-N,curated_name_to_structure,Curated project registry,c1n[nH]cc1-c1cn[nH]c1,False,False,REVIEW,True
MOFs_244,"3,5-diamino-4,4'-bipyrazole",Bipyrazole,Ni,Ni(NO3)2·6H2O,DMF,Nessuno,120,24.0,0.2,0.2,1.0,Solvothermal,0,10.0,numeric_decimal_standardized;salt_hydrate_separator_standardized,,0,INCLUDED,,,MOF_GROUPED_LIGAND_SPLIT_v6.0_seed260730,DEVELOPMENT,Legante,260730,"3,5-diamino-4,4'-bipyrazole bipyrazole",6.0,nitrate,2.0,28.0,58.693,10.0,4.0,d,1.91,Nc1n[nH]c(N)c1-c1cn[nH]c1,DLWHCOVNOOTWOY-UHFFFAOYSA-N,curated_name_to_structure,Curated project registry,c1n[nH]cc1-c1cn[nH]c1,False,False,REVIEW,True
MOFs_245,"3,5-diamino-4,4'-bipyrazole",Bipyrazole,Ni,Ni(NO3)2·6H2O,DMF,Nessuno,65,96.0,0.2,0.2,1.0,Solvothermal,0,10.0,numeric_decimal_standardized;salt_hydrate_separator_standardized,,0,INCLUDED,,,MOF_GROUPED_LIGAND_SPLIT_v6.0_seed260730,DEVELOPMENT,Legante,260730,"3,5-diamino-4,4'-bipyrazole bipyrazole",6.0,nitrate,2.0,28.0,58.693,10.0,4.0,d,1.91,Nc1n[nH]c(N)c1-c1cn[nH]c1,DLWHCOVNOOTWOY-UHFFFAOYSA-N,curated_name_to_structure,Curated project registry,c1n[nH]cc1-c1cn[nH]c1,False,False,REVIEW,True
MOFs_246,"3,5-diamino-4,4'-bipyrazole",Bipyrazole,Ni,Ni(OAc)2·4H2O,DMF,Nessuno,110,48.0,0.2,0.2,1.0,Solvothermal,0,8.0,numeric_decimal_standardized;salt_hydrate_separator_standardized,,0,INCLUDED,,,MOF_GROUPED_LIGAND_SPLIT_v6.0_seed260730,DEVELOPMENT,Legante,260730,"3,5-diamino-4,4'-bipyrazole bipyrazole",4.0,acetate,2.0,28.0,58.693,10.0,4.0,d,1.91,Nc1n[nH]c(N)c1-c1cn[nH]c1,DLWHCOVNOOTWOY-UHFFFAOYSA-N,curated_name_to_structure,Curated project registry,c1n[nH]cc1-c1cn[nH]c1,False,False,REVIEW,True
MOFs_247,"3,5-diamino-4,4'-bipyrazole",Bipyrazole,Ni,Ni(OAc)2·4H2O,DMF/H2O,Nessuno,120,24.0,0.2,0.2,1.0,Solvothermal,0,6.7,numeric_decimal_standardized;salt_hydrate_separator_standardized,,0,INCLUDED,,,MOF_GROUPED_LIGAND_SPLIT_v6.0_seed260730,DEVELOPMENT,Legante,260730,"3,5-diamino-4,4'-bipyrazole bipyrazole",4.0,acetate,2.0,28.0,58.693,10.0,4.0,d,1.91,Nc1n[nH]c(N)c1-c1cn[nH]c1,DLWHCOVNOOTWOY-UHFFFAOYSA-N,curated_name_to_structure,Curated project registry,c1n[nH]cc1-c1cn[nH]c1,False,False,REVIEW,True
MOFs_248,"3,5-diamino-4,4'-bipyrazole",Bipyrazole,Ni,Ni(NO3)2·6H2O,DMF/H2O,Nessuno,160,24.0,0.24,0.13,1.84615385,Solvothermal,0,16.0,numeric_decimal_standardized;salt_hydrate_separator_standardized,,0,INCLUDED,,,MOF_GROUPED_LIGAND_SPLIT_v6.0_seed260730,DEVELOPMENT,Legante,260730,"3,5-diamino-4,4'-bipyrazole bipyrazole",6.0,nitrate,2.0,28.0,58.693,10.0,4.0,d,1.91,Nc1n[nH]c(N)c1-c1cn[nH]c1,DLWHCOVNOOTWOY-UHFFFAOYSA-N,curated_name_to_structure,Curated project registry,c1n[nH]cc1-c1cn[nH]c1,False,False,REVIEW,True
MOFs_249,"3,5-diamino-4,4'-bipyrazole",Bipyrazole,Ni,Ni(OAc)2·4H2O,DMF,Nessuno,140,24.0,0.2,0.2,1.0,Solvothermal,0,10.0,numeric_decimal_standardized;salt_hydrate_separator_standardized,,0,INCLUDED,,,MOF_GROUPED_LIGAND_SPLIT_v6.0_seed260730,DEVELOPMENT,Legante,260730,"3,5-diamino-4,4'-bipyrazole bipyrazole",4.0,acetate,2.0,28.0,58.693,10.0,4.0,d,1.91,Nc1n[nH]c(N)c1-c1cn[nH]c1,DLWHCOVNOOTWOY-UHFFFAOYSA-N,curated_name_to_structure,Curated project registry,c1n[nH]cc1-c1cn[nH]c1,False,False,REVIEW,True
MOFs_250,"3,5-diamino-4,4'-bipyrazole",Bipyrazole,Ni,Ni(OAc)2·4H2O,DMF,Nessuno,25,72.0,0.2,0.2,1.0,Solvothermal,0,10.0,numeric_decimal_standardized;salt_hydrate_separator_standardized;temperature_room_to_25,,0,INCLUDED,,,MOF_GROUPED_LIGAND_SPLIT_v6.0_seed260730,DEVELOPMENT,Legante,260730,"3,5-diamino-4,4'-bipyrazole bipyrazole",4.0,acetate,2.0,28.0,58.693,10.0,4.0,d,1.91,Nc1n[nH]c(N)c1-c1cn[nH]c1,DLWHCOVNOOTWOY-UHFFFAOYSA-N,curated_name_to_structure,Curated project registry,c1n[nH]cc1-c1cn[nH]c1,False,False,INCLUDE,False
MOFs_251,"3,5-diamino-4,4'-bipyrazole",Bipyrazole,Ni,Ni(NO3)2·6H2O,DMF,Nessuno,85,72.0,0.2,0.2,1.0,Solvothermal,0,10.0,numeric_decimal_standardized;salt_hydrate_separator_standardized,,0,INCLUDED,,,MOF_GROUPED_LIGAND_SPLIT_v6.0_seed260730,DEVELOPMENT,Legante,260730,"3,5-diamino-4,4'-bipyrazole bipyrazole",6.0,nitrate,2.0,28.0,58.693,10.0,4.0,d,1.91,Nc1n[nH]c(N)c1-c1cn[nH]c1,DLWHCOVNOOTWOY-UHFFFAOYSA-N,curated_name_to_structure,Curated project registry,c1n[nH]cc1-c1cn[nH]c1,False,False,REVIEW,True
MOFs_252,"3,5-diamino-4,4'-bipyrazole",Bipyrazole,Zn,Zn(NO3)2·6H2O,DMF/H2O,Nessuno,160,24.0,0.24,0.13,1.84615385,Solvothermal,0,16.0,numeric_decimal_standardized;salt_hydrate_separator_standardized,,0,INCLUDED,,,MOF_GROUPED_LIGAND_SPLIT_v6.0_seed260730,DEVELOPMENT,Legante,260730,"3,5-diamino-4,4'-bipyrazole bipyrazole",6.0,nitrate,2.0,30.0,65.38,12.0,4.0,d,1.65,Nc1n[nH]c(N)c1-c1cn[nH]c1,DLWHCOVNOOTWOY-UHFFFAOYSA-N,curated_name_to_structure,Curated project registry,c1n[nH]cc1-c1cn[nH]c1,False,False,REVIEW,True
MOFs_253,"3,5-diamino-4,4'-bipyrazole",Bipyrazole,Zn,Zn(OAc)2·2H2O,DMF/H2O,Nessuno,160,72.0,0.2,0.2,1.0,Solvothermal,2,13.0,numeric_decimal_standardized;salt_hydrate_separator_standardized,,0,INCLUDED,,,MOF_GROUPED_LIGAND_SPLIT_v6.0_seed260730,DEVELOPMENT,Legante,260730,"3,5-diamino-4,4'-bipyrazole bipyrazole",2.0,acetate,2.0,30.0,65.38,12.0,4.0,d,1.65,Nc1n[nH]c(N)c1-c1cn[nH]c1,DLWHCOVNOOTWOY-UHFFFAOYSA-N,curated_name_to_structure,Curated project registry,c1n[nH]cc1-c1cn[nH]c1,False,False,REVIEW,True
MOFs_254,"3,5-diamino-4,4'-bipyrazole",Bipyrazole,Zn,Zn(NO3)2·6H2O,DMF/H2O,Nessuno,160,72.0,0.2,0.2,1.0,Solvothermal,2,13.0,numeric_decimal_standardized;salt_hydrate_separator_standardized,,0,INCLUDED,,,MOF_GROUPED_LIGAND_SPLIT_v6.0_seed260730,DEVELOPMENT,Legante,260730,"3,5-diamino-4,4'-bipyrazole bipyrazole",6.0,nitrate,2.0,30.0,65.38,12.0,4.0,d,1.65,Nc1n[nH]c(N)c1-c1cn[nH]c1,DLWHCOVNOOTWOY-UHFFFAOYSA-N,curated_name_to_structure,Curated project registry,c1n[nH]cc1-c1cn[nH]c1,False,False,REVIEW,True
MOFs_255,"3,5-DiMePz-4-COOH",Pyrazole carbossilati,Cu,Cu(OAc)2·H2O,H2O,Nessuno,25,48.0,0.2,0.1,2.0,Solvothermal,2,20.0,numeric_decimal_standardized;salt_hydrate_separator_standardized;temperature_room_to_25,,0,INCLUDED,,,MOF_GROUPED_LIGAND_SPLIT_v6.0_seed260730,DEVELOPMENT,Legante,260730,"3,5-dimepz-4-cooh pyrazole carbossilati",1.0,acetate,2.0,29.0,63.546,11.0,4.0,d,1.9,Cc1n[nH]c(C)c1C(=O)O,IOOWDXMXZBYKLR-UHFFFAOYSA-N,curated_name_to_structure,Curated project registry,c1cn[nH]c1,False,False,INCLUDE,False
MOFs_256,"3,5-DiMePz-4-COOH",Pyrazole carbossilati,Cu,Cu(OAc)2·H2O,H2O,Nessuno,25,72.0,1.0,0.5,2.0,Solvothermal,2,100.0,numeric_decimal_standardized;salt_hydrate_separator_standardized;temperature_room_to_25,,0,INCLUDED,,,MOF_GROUPED_LIGAND_SPLIT_v6.0_seed260730,DEVELOPMENT,Legante,260730,"3,5-dimepz-4-cooh pyrazole carbossilati",1.0,acetate,2.0,29.0,63.546,11.0,4.0,d,1.9,Cc1n[nH]c(C)c1C(=O)O,IOOWDXMXZBYKLR-UHFFFAOYSA-N,curated_name_to_structure,Curated project registry,c1cn[nH]c1,False,False,INCLUDE,False
MOFs_257,"3,5-DiMePz-4-COOH",Pyrazole carbossilati,Cu,Cu(OAc)2·H2O,EtOH,Nessuno,25,48.0,0.2,0.1,2.0,Solvothermal,1,20.0,numeric_decimal_standardized;salt_hydrate_separator_standardized;temperature_room_to_25,,0,INCLUDED,,,MOF_GROUPED_LIGAND_SPLIT_v6.0_seed260730,DEVELOPMENT,Legante,260730,"3,5-dimepz-4-cooh pyrazole carbossilati",1.0,acetate,2.0,29.0,63.546,11.0,4.0,d,1.9,Cc1n[nH]c(C)c1C(=O)O,IOOWDXMXZBYKLR-UHFFFAOYSA-N,curated_name_to_structure,Curated project registry,c1cn[nH]c1,False,False,INCLUDE,False
MOFs_258,"3,5-DiMePz-4-COOH",Pyrazole carbossilati,Zn,Zn(OAc)2·2H2O,H2O,Nessuno,25,48.0,0.2,0.1,2.0,Solvothermal,0,20.0,numeric_decimal_standardized;salt_hydrate_separator_standardized;temperature_room_to_25,,0,INCLUDED,,,MOF_GROUPED_LIGAND_SPLIT_v6.0_seed260730,DEVELOPMENT,Legante,260730,"3,5-dimepz-4-cooh pyrazole carbossilati",2.0,acetate,2.0,30.0,65.38,12.0,4.0,d,1.65,Cc1n[nH]c(C)c1C(=O)O,IOOWDXMXZBYKLR-UHFFFAOYSA-N,curated_name_to_structure,Curated project registry,c1cn[nH]c1,False,False,INCLUDE,False
MOFs_259,"3,5-DiMePz-4-COOH",Pyrazole carbossilati,Zn,Zn(OAc)2·2H2O,EtOH,Nessuno,25,48.0,0.2,0.1,2.0,Solvothermal,2,20.0,numeric_decimal_standardized;salt_hydrate_separator_standardized;temperature_room_to_25,,0,INCLUDED,,,MOF_GROUPED_LIGAND_SPLIT_v6.0_seed260730,DEVELOPMENT,Legante,260730,"3,5-dimepz-4-cooh pyrazole carbossilati",2.0,acetate,2.0,30.0,65.38,12.0,4.0,d,1.65,Cc1n[nH]c(C)c1C(=O)O,IOOWDXMXZBYKLR-UHFFFAOYSA-N,curated_name_to_structure,Curated project registry,c1cn[nH]c1,False,False,INCLUDE,False
MOFs_260,"3,5-DiMePz-4-COOH",Pyrazole carbossilati,Zn,Zn(OAc)2·2H2O,EtOH,Nessuno,25,72.0,1.0,0.5,2.0,Solvothermal,2,100.0,numeric_decimal_standardized;salt_hydrate_separator_standardized;temperature_room_to_25,,0,INCLUDED,,,MOF_GROUPED_LIGAND_SPLIT_v6.0_seed260730,DEVELOPMENT,Legante,260730,"3,5-dimepz-4-cooh pyrazole carbossilati",2.0,acetate,2.0,30.0,65.38,12.0,4.0,d,1.65,Cc1n[nH]c(C)c1C(=O)O,IOOWDXMXZBYKLR-UHFFFAOYSA-N,curated_name_to_structure,Curated project registry,c1cn[nH]c1,False,False,INCLUDE,False
MOFs_261,"3,5-DiMePz-4-COOH",Pyrazole carbossilati,Zr,ZrCl4,MeOH,Nessuno,110,72.0,0.15,0.15,1.0,Solvothermal,0,10.0,numeric_decimal_standardized,,0,INCLUDED,,,MOF_GROUPED_LIGAND_SPLIT_v6.0_seed260730,DEVELOPMENT,Legante,260730,"3,5-dimepz-4-cooh pyrazole carbossilati",0.0,chloride,4.0,40.0,91.224,4.0,5.0,d,1.33,Cc1n[nH]c(C)c1C(=O)O,IOOWDXMXZBYKLR-UHFFFAOYSA-N,curated_name_to_structure,Curated project registry,c1cn[nH]c1,False,False,REVIEW,True
MOFs_262,"3,5-DiMePz-4-COOH",Pyrazole carbossilati,Zr,ZrCl4,MeOH,Nessuno,110,94.0,0.3,0.3,1.0,Solvothermal,0,20.0,numeric_decimal_standardized,,0,INCLUDED,,,MOF_GROUPED_LIGAND_SPLIT_v6.0_seed260730,DEVELOPMENT,Legante,260730,"3,5-dimepz-4-cooh pyrazole carbossilati",0.0,chloride,4.0,40.0,91.224,4.0,5.0,d,1.33,Cc1n[nH]c(C)c1C(=O)O,IOOWDXMXZBYKLR-UHFFFAOYSA-N,curated_name_to_structure,Curated project registry,c1cn[nH]c1,False,False,REVIEW,True
MOFs_265,"3,5-DiMePz-4-COOH",Pyrazole carbossilati,Zr,ZrCl4,MeOH,Nessuno,110,48.0,0.15,0.15,1.0,Solvothermal,0,10.0,numeric_decimal_standardized,,0,INCLUDED,,,MOF_GROUPED_LIGAND_SPLIT_v6.0_seed260730,DEVELOPMENT,Legante,260730,"3,5-dimepz-4-cooh pyrazole carbossilati",0.0,chloride,4.0,40.0,91.224,4.0,5.0,d,1.33,Cc1n[nH]c(C)c1C(=O)O,IOOWDXMXZBYKLR-UHFFFAOYSA-N,curated_name_to_structure,Curated project registry,c1cn[nH]c1,False,False,REVIEW,True
MOFs_267,"3,5-DiMePz-4-COOH",Pyrazole carbossilati,Zr,Zr(OCH3)4,MeOH,Nessuno,120,2.0,0.2,0.1,2.0,Solvothermal,0,0.5,numeric_decimal_standardized;time_hours_standardized,,0,INCLUDED,,,MOF_GROUPED_LIGAND_SPLIT_v6.0_seed260730,DEVELOPMENT,Legante,260730,"3,5-dimepz-4-cooh pyrazole carbossilati",0.0,alkoxide,4.0,40.0,91.224,4.0,5.0,d,1.33,Cc1n[nH]c(C)c1C(=O)O,IOOWDXMXZBYKLR-UHFFFAOYSA-N,curated_name_to_structure,Curated project registry,c1cn[nH]c1,False,False,REVIEW,True
MOFs_268,"3,5-DiMePz-4-COOH",Pyrazole carbossilati,Zr,ZrCl4,H2O,Nessuno,25,72.0,1.0,0.5,2.0,Solvothermal,2,100.0,numeric_decimal_standardized;temperature_room_to_25,,0,INCLUDED,,,MOF_GROUPED_LIGAND_SPLIT_v6.0_seed260730,DEVELOPMENT,Legante,260730,"3,5-dimepz-4-cooh pyrazole carbossilati",0.0,chloride,4.0,40.0,91.224,4.0,5.0,d,1.33,Cc1n[nH]c(C)c1C(=O)O,IOOWDXMXZBYKLR-UHFFFAOYSA-N,curated_name_to_structure,Curated project registry,c1cn[nH]c1,False,False,INCLUDE,False
MOFs_269,"4-Amino-4H-1,2,4-triazole",Triazole,Cu,Cu(OAc)2·H2O,EtOH,Nessuno,25,24.0,1.0,2.0,0.5,Solvothermal,0,20.0,numeric_decimal_standardized;salt_hydrate_separator_standardized;temperature_room_to_25,,0,INCLUDED,,,MOF_GROUPED_LIGAND_SPLIT_v6.0_seed260730,DEVELOPMENT,Legante,260730,"4-amino-4h-1,2,4-triazole triazole",1.0,acetate,2.0,29.0,63.546,11.0,4.0,d,1.9,Nn1cnnc1,FMCUPJKTGNBGEC-UHFFFAOYSA-N,resolved,PubChem PUG REST,c1nnc[nH]1,False,False,INCLUDE,False
MOFs_270,"4-Amino-4H-1,2,4-triazole",Triazole,Cu,Cu(OAc)2·H2O,DMF,Nessuno,130,48.0,0.5,0.5,1.0,Solvothermal,0,35.0,numeric_decimal_standardized;salt_hydrate_separator_standardized,,0,INCLUDED,,,MOF_GROUPED_LIGAND_SPLIT_v6.0_seed260730,DEVELOPMENT,Legante,260730,"4-amino-4h-1,2,4-triazole triazole",1.0,acetate,2.0,29.0,63.546,11.0,4.0,d,1.9,Nn1cnnc1,FMCUPJKTGNBGEC-UHFFFAOYSA-N,resolved,PubChem PUG REST,c1nnc[nH]1,False,False,REVIEW,True
MOFs_271,"4-Amino-4H-1,2,4-triazole",Triazole,Cu,Cu(OAc)2·H2O,DMF,Nessuno,25,48.0,0.5,1.0,0.5,Solvothermal,0,20.0,numeric_decimal_standardized;salt_hydrate_separator_standardized;temperature_room_to_25,,0,INCLUDED,,,MOF_GROUPED_LIGAND_SPLIT_v6.0_seed260730,DEVELOPMENT,Legante,260730,"4-amino-4h-1,2,4-triazole triazole",1.0,acetate,2.0,29.0,63.546,11.0,4.0,d,1.9,Nn1cnnc1,FMCUPJKTGNBGEC-UHFFFAOYSA-N,resolved,PubChem PUG REST,c1nnc[nH]1,False,False,INCLUDE,False
MOFs_272,"4-Amino-4H-1,2,4-triazole",Triazole,Cu,Cu(OAc)2·H2O,EtOH,Nessuno,70,72.0,1.0,2.0,0.5,Solvothermal,0,18.0,numeric_decimal_standardized;salt_hydrate_separator_standardized,,0,INCLUDED,,,MOF_GROUPED_LIGAND_SPLIT_v6.0_seed260730,DEVELOPMENT,Legante,260730,"4-amino-4h-1,2,4-triazole triazole",1.0,acetate,2.0,29.0,63.546,11.0,4.0,d,1.9,Nn1cnnc1,FMCUPJKTGNBGEC-UHFFFAOYSA-N,resolved,PubChem PUG REST,c1nnc[nH]1,False,False,REVIEW,True
MOFs_273,"4-Amino-4H-1,2,4-triazole",Triazole,Zn,Zn(OAc)2·2H2O,EtOH,Nessuno,25,24.0,1.0,1.0,1.0,Solvothermal,0,20.0,numeric_decimal_standardized;salt_hydrate_separator_standardized;temperature_room_to_25,,0,INCLUDED,,,MOF_GROUPED_LIGAND_SPLIT_v6.0_seed260730,DEVELOPMENT,Legante,260730,"4-amino-4h-1,2,4-triazole triazole",2.0,acetate,2.0,30.0,65.38,12.0,4.0,d,1.65,Nn1cnnc1,FMCUPJKTGNBGEC-UHFFFAOYSA-N,resolved,PubChem PUG REST,c1nnc[nH]1,False,False,INCLUDE,False
MOFs_274,"4-Amino-4H-1,2,4-triazole",Triazole,Zn,Zn(NO3)2·6H2O,DMF,BTC,160,75.0,0.5,0.5,1.0,Solvothermal,0,0.48,numeric_decimal_standardized;salt_hydrate_separator_standardized,,0,INCLUDED,,,MOF_GROUPED_LIGAND_SPLIT_v6.0_seed260730,DEVELOPMENT,Legante,260730,"4-amino-4h-1,2,4-triazole triazole",6.0,nitrate,2.0,30.0,65.38,12.0,4.0,d,1.65,Nn1cnnc1,FMCUPJKTGNBGEC-UHFFFAOYSA-N,resolved,PubChem PUG REST,c1nnc[nH]1,False,False,REVIEW,True
MOFs_275,"4-Amino-4H-1,2,4-triazole",Triazole,Zn,Zn(NO3)2·6H2O,DMF,Nessuno,160,75.0,0.5,0.5,1.0,Solvothermal,0,35.0,numeric_decimal_standardized;salt_hydrate_separator_standardized,,0,INCLUDED,,,MOF_GROUPED_LIGAND_SPLIT_v6.0_seed260730,DEVELOPMENT,Legante,260730,"4-amino-4h-1,2,4-triazole triazole",6.0,nitrate,2.0,30.0,65.38,12.0,4.0,d,1.65,Nn1cnnc1,FMCUPJKTGNBGEC-UHFFFAOYSA-N,resolved,PubChem PUG REST,c1nnc[nH]1,False,False,REVIEW,True
MOFs_276,"4-Amino-4H-1,2,4-triazole",Triazole,Zn,Zn(NO3)2·6H2O,DMF,Nessuno,25,48.0,0.5,0.5,1.0,Solvothermal,0,50.0,numeric_decimal_standardized;salt_hydrate_separator_standardized;temperature_room_to_25,,0,INCLUDED,,,MOF_GROUPED_LIGAND_SPLIT_v6.0_seed260730,DEVELOPMENT,Legante,260730,"4-amino-4h-1,2,4-triazole triazole",6.0,nitrate,2.0,30.0,65.38,12.0,4.0,d,1.65,Nn1cnnc1,FMCUPJKTGNBGEC-UHFFFAOYSA-N,resolved,PubChem PUG REST,c1nnc[nH]1,False,False,INCLUDE,False
MOFs_277,"4-Amino-4H-1,2,4-triazole",Triazole,Zn,Zn(OAc)2·2H2O,EtOH,Nessuno,70,72.0,1.0,2.0,0.5,Solvothermal,0,18.0,numeric_decimal_standardized;salt_hydrate_separator_standardized,,0,INCLUDED,,,MOF_GROUPED_LIGAND_SPLIT_v6.0_seed260730,DEVELOPMENT,Legante,260730,"4-amino-4h-1,2,4-triazole triazole",2.0,acetate,2.0,30.0,65.38,12.0,4.0,d,1.65,Nn1cnnc1,FMCUPJKTGNBGEC-UHFFFAOYSA-N,resolved,PubChem PUG REST,c1nnc[nH]1,False,False,REVIEW,True
MOFs_278,5-MePz-4-COOH,Pyrazole carbossilati,Zn,Zn(NO3)2·6H2O,DMF,Nessuno,120,24.0,0.2,0.2,1.0,Solvothermal,2,10.0,numeric_decimal_standardized;salt_hydrate_separator_standardized,,0,INCLUDED,,,MOF_GROUPED_LIGAND_SPLIT_v6.0_seed260730,DEVELOPMENT,Legante,260730,5-mepz-4-cooh pyrazole carbossilati,6.0,nitrate,2.0,30.0,65.38,12.0,4.0,d,1.65,Cc1n[nH]cc1C(=O)O,HLYYXPDTFLUERX-UHFFFAOYSA-N,curated_name_to_structure,Curated project registry,c1cn[nH]c1,False,False,REVIEW,True
MOFs_279,5-MePz-4-COOH,Pyrazole carbossilati,Zr,ZrCl4,DMF,Nessuno,120,24.0,0.2,0.2,1.0,Solvothermal,0,10.0,numeric_decimal_standardized,,0,INCLUDED,,,MOF_GROUPED_LIGAND_SPLIT_v6.0_seed260730,DEVELOPMENT,Legante,260730,5-mepz-4-cooh pyrazole carbossilati,0.0,chloride,4.0,40.0,91.224,4.0,5.0,d,1.33,Cc1n[nH]cc1C(=O)O,HLYYXPDTFLUERX-UHFFFAOYSA-N,curated_name_to_structure,Curated project registry,c1cn[nH]c1,False,False,REVIEW,True
MOFs_280,5-MePz-4-COOH,Pyrazole carbossilati,Zr,ZrCl4,DMF,Acido benzoico,120,36.0,0.15,0.15,1.0,Solvothermal,0,10.0,additive_canonicalized;numeric_decimal_standardized;time_range_midpoint,,0,INCLUDED,,,MOF_GROUPED_LIGAND_SPLIT_v6.0_seed260730,DEVELOPMENT,Legante,260730,5-mepz-4-cooh pyrazole carbossilati,0.0,chloride,4.0,40.0,91.224,4.0,5.0,d,1.33,Cc1n[nH]cc1C(=O)O,HLYYXPDTFLUERX-UHFFFAOYSA-N,curated_name_to_structure,Curated project registry,c1cn[nH]c1,False,False,INCLUDE,False
MOFs_295,Et4BPz,Bipyrazole,Ag,AgNO3,MeOH,Nessuno,25,48.0,0.2,0.2,1.0,Solvothermal,0,10.0,numeric_decimal_standardized;temperature_room_to_25,,0,INCLUDED,,,MOF_GROUPED_LIGAND_SPLIT_v6.0_seed260730,DEVELOPMENT,Legante,260730,et4bpz bipyrazole,0.0,nitrate,,47.0,107.868,11.0,5.0,d,1.93,,,pubchem_http_404,unresolved,,False,True,INCLUDE,False
MOFs_296,Et4BPz,Bipyrazole,Ag,AgPF6,MeOH,Nessuno,25,48.0,0.2,0.2,1.0,Solvothermal,0,10.0,numeric_decimal_standardized;temperature_room_to_25,,0,INCLUDED,,,MOF_GROUPED_LIGAND_SPLIT_v6.0_seed260730,DEVELOPMENT,Legante,260730,et4bpz bipyrazole,0.0,hexafluorophosphate,,47.0,107.868,11.0,5.0,d,1.93,,,pubchem_http_404,unresolved,,False,True,INCLUDE,False
MOFs_298,Et4BPz,Bipyrazole,Ni,Ni(NO3)2·6H2O,DMF/H2O,Nessuno,160,72.0,0.2,0.1,2.0,Solvothermal,0,10.0,numeric_decimal_standardized;salt_hydrate_separator_standardized,,0,INCLUDED,,,MOF_GROUPED_LIGAND_SPLIT_v6.0_seed260730,DEVELOPMENT,Legante,260730,et4bpz bipyrazole,6.0,nitrate,2.0,28.0,58.693,10.0,4.0,d,1.91,,,pubchem_http_404,unresolved,,False,True,REVIEW,True
MOFs_299,Et4BPz,Bipyrazole,Ni,Ni(OAc)2·4H2O,DMA,Nessuno,150,24.0,0.2,0.2,1.0,Solvothermal,0,10.0,numeric_decimal_standardized;salt_hydrate_separator_standardized,,0,INCLUDED,,,MOF_GROUPED_LIGAND_SPLIT_v6.0_seed260730,DEVELOPMENT,Legante,260730,et4bpz bipyrazole,4.0,acetate,2.0,28.0,58.693,10.0,4.0,d,1.91,,,pubchem_http_404,unresolved,,False,True,REVIEW,True
MOFs_300,Et4BPz,Bipyrazole,Ni,Ni(NO3)2·6H2O,MeOH,Nessuno,140,48.0,0.2,0.2,1.0,Solvothermal,0,10.0,numeric_decimal_standardized;salt_hydrate_separator_standardized,,0,INCLUDED,,,MOF_GROUPED_LIGAND_SPLIT_v6.0_seed260730,DEVELOPMENT,Legante,260730,et4bpz bipyrazole,6.0,nitrate,2.0,28.0,58.693,10.0,4.0,d,1.91,,,pubchem_http_404,unresolved,,False,True,REVIEW,True
MOFs_301,Et4BPz,Bipyrazole,Zn,Zn(OAc)2·2H2O,DMF/H2O,Nessuno,140,72.0,0.2,0.1,2.0,Solvothermal,0,10.0,numeric_decimal_standardized;salt_hydrate_separator_standardized,,0,INCLUDED,,,MOF_GROUPED_LIGAND_SPLIT_v6.0_seed260730,DEVELOPMENT,Legante,260730,et4bpz bipyrazole,2.0,acetate,2.0,30.0,65.38,12.0,4.0,d,1.65,,,pubchem_http_404,unresolved,,False,True,REVIEW,True
MOFs_302,H2Me2BDP,Altro,Ag,AgPF6,MeOH,Nessuno,25,48.0,0.2,0.2,1.0,Solvothermal,2,10.0,numeric_decimal_standardized;temperature_room_to_25,,0,INCLUDED,,,MOF_GROUPED_LIGAND_SPLIT_v6.0_seed260730,DEVELOPMENT,Legante,260730,h2me2bdp altro,0.0,hexafluorophosphate,,47.0,107.868,11.0,5.0,d,1.93,,,pubchem_http_404,unresolved,,False,True,INCLUDE,False
MOFs_307,"PzDC / 1H-3,5-dicarboxylic",Pyrazole carbossilati,Zr,ZrCl4,DMF/MeOH,Nessuno,120,48.0,0.1,0.1,1.0,Solvothermal,0,15.0,numeric_decimal_standardized,,0,INCLUDED,,,MOF_GROUPED_LIGAND_SPLIT_v6.0_seed260730,DEVELOPMENT,Legante,260730,"pzdc / 1h-3,5-dicarboxylic pyrazole carbossilati",0.0,chloride,4.0,40.0,91.224,4.0,5.0,d,1.33,,,pubchem_http_404,unresolved,,False,True,REVIEW,True
MOFs_308,"PzDC / 1H-3,5-dicarboxylic",Pyrazole carbossilati,Zr,ZrCl4,H2O,Nessuno,120,48.0,0.1,0.1,1.0,Solvothermal,0,20.0,numeric_decimal_standardized,,0,INCLUDED,,,MOF_GROUPED_LIGAND_SPLIT_v6.0_seed260730,DEVELOPMENT,Legante,260730,"pzdc / 1h-3,5-dicarboxylic pyrazole carbossilati",0.0,chloride,4.0,40.0,91.224,4.0,5.0,d,1.33,,,pubchem_http_404,unresolved,,False,True,REVIEW,True
MOFs_309,"PzDC / 1H-3,5-dicarboxylic",Pyrazole carbossilati,Zr,ZrCl4,DMF/H2O,Nessuno,120,48.0,0.1,0.1,1.0,Solvothermal,0,15.0,numeric_decimal_standardized,,0,INCLUDED,,,MOF_GROUPED_LIGAND_SPLIT_v6.0_seed260730,DEVELOPMENT,Legante,260730,"pzdc / 1h-3,5-dicarboxylic pyrazole carbossilati",0.0,chloride,4.0,40.0,91.224,4.0,5.0,d,1.33,,,pubchem_http_404,unresolved,,False,True,REVIEW,True
MOFs_310,"PzDC / 1H-3,5-dicarboxylic",Pyrazole carbossilati,Zr,ZrCl4,H2O,Nessuno,25,72.0,0.1,0.075,1.33333333,Solvothermal,0,20.0,numeric_decimal_standardized;temperature_room_to_25,,0,INCLUDED,,,MOF_GROUPED_LIGAND_SPLIT_v6.0_seed260730,DEVELOPMENT,Legante,260730,"pzdc / 1h-3,5-dicarboxylic pyrazole carbossilati",0.0,chloride,4.0,40.0,91.224,4.0,5.0,d,1.33,,,pubchem_http_404,unresolved,,False,True,INCLUDE,False
MOFs_312,"3,3'-dinitro-4,4'-bipyrazole",Bipyrazole,Cd,Cd(NO3)2·4H2O,DMF,Trietilammina (TEA),150,72.0,0.1,0.1,1.0,Solvothermal,1,10.0,additive_canonicalized;numeric_decimal_standardized;salt_hydrate_separator_standardized,,0,INCLUDED,,,MOF_GROUPED_LIGAND_SPLIT_v6.0_seed260730,DEVELOPMENT,Legante,260730,"3,3'-dinitro-4,4'-bipyrazole bipyrazole",4.0,nitrate,2.0,48.0,112.414,12.0,5.0,d,1.69,O=[N+]([O-])c1[nH]ncc1-c1cn[nH]c1[N+](=O)[O-],FVLPTQWPVHEIHM-UHFFFAOYSA-N,resolved,PubChem PUG REST,c1n[nH]cc1-c1cn[nH]c1,False,False,REVIEW,True
MOFs_326,"3-nitro-4,4'-bipyrazole",Bipyrazole,Ni,NiCl2·6H2O,DEF,Nessuno,110,24.0,0.1,0.02,5.0,Solvothermal,0,2.0,numeric_decimal_standardized;salt_hydrate_separator_standardized,,0,INCLUDED,,,MOF_GROUPED_LIGAND_SPLIT_v6.0_seed260730,DEVELOPMENT,Legante,260730,"3-nitro-4,4'-bipyrazole bipyrazole",6.0,chloride,2.0,28.0,58.693,10.0,4.0,d,1.91,O=[N+]([O-])c1[nH]ncc1-c1cn[nH]c1,RTOLQGUSKACYLE-UHFFFAOYSA-N,resolved,PubChem PUG REST,c1n[nH]cc1-c1cn[nH]c1,False,False,INCLUDE,False
CurcumineMOFs_327,curc-ind,Curcumina,Zn,Zn(OAc)2·2H2O,DMF,Nessuno,80,72.0,0.1,0.05,2.0,no precipitato,1,20.0,numeric_decimal_standardized;salt_hydrate_separator_standardized,,0,INCLUDED,,,MOF_GROUPED_LIGAND_SPLIT_v6.0_seed260730,DEVELOPMENT,Legante,260730,curc-ind curcumina,2.0,acetate,2.0,30.0,65.38,12.0,4.0,d,1.65,,,pubchem_http_404,unresolved,,False,True,INCLUDE,False
CurcumineMOFs_329,curc-ind,Curcumina,Cu,Cu(OAc)2·H2O,DMF,Nessuno,80,72.0,0.1,0.05,2.0,no precipitato,0,20.0,numeric_decimal_standardized;salt_hydrate_separator_standardized,,0,INCLUDED,,,MOF_GROUPED_LIGAND_SPLIT_v6.0_seed260730,DEVELOPMENT,Legante,260730,curc-ind curcumina,1.0,acetate,2.0,29.0,63.546,11.0,4.0,d,1.9,,,pubchem_http_404,unresolved,,False,True,REVIEW,True
CurcumineMOFs_334,curc-ind,Curcumina,Zn,Zn(OAc)2·2H2O,MeOH,Nessuno,80,72.0,0.1,0.05,2.0,precipitato nero,0,20.0,numeric_decimal_standardized;salt_hydrate_separator_standardized,,0,INCLUDED,,,MOF_GROUPED_LIGAND_SPLIT_v6.0_seed260730,DEVELOPMENT,Legante,260730,curc-ind curcumina,2.0,acetate,2.0,30.0,65.38,12.0,4.0,d,1.65,,,pubchem_http_404,unresolved,,False,True,INCLUDE,False
CurcumineMOFs_335,curc-ind,Curcumina,Zn,Zn(NO3)2·6H2O,DMF,Nessuno,120,72.0,0.1,0.05,2.0,nessun precipitato,0,15.0,numeric_decimal_standardized;salt_hydrate_separator_standardized,,0,INCLUDED,,,MOF_GROUPED_LIGAND_SPLIT_v6.0_seed260730,DEVELOPMENT,Legante,260730,curc-ind curcumina,6.0,nitrate,2.0,30.0,65.38,12.0,4.0,d,1.65,,,pubchem_http_404,unresolved,,False,True,REVIEW,True
CurcumineMOFs_338,curc(III)_KC,Curcumina,Zn,Zn(NO3)2·6H2O,DMF,Nessuno,80,48.0,0.1,0.05,2.0,"dopo 48 ore nessun precipitato, posto nella stufa a 100°C per 72h, ma ancora nessun precipitato, allora trasferito nella stufa a 120°, dopo 48h si è formato poco precipitato, filtrato e lavato con acetone.",1,15.0,numeric_decimal_standardized;salt_hydrate_separator_standardized,,0,INCLUDED,,,MOF_GROUPED_LIGAND_SPLIT_v6.0_seed260730,DEVELOPMENT,Legante,260730,curc(iii)_kc curcumina,6.0,nitrate,2.0,30.0,65.38,12.0,4.0,d,1.65,,,pubchem_http_404,unresolved,,False,True,INCLUDE,False
CurcumineMOFs_339,curc(III)_KC,Curcumina,Zn,Zn(OAc)2·2H2O,DMF,Nessuno,120,16.0,0.05,0.05,1.0,dopo 16 ore si è formato già il precipitato nella vial,0,15.0,numeric_decimal_standardized;salt_hydrate_separator_standardized,,0,INCLUDED,,,MOF_GROUPED_LIGAND_SPLIT_v6.0_seed260730,DEVELOPMENT,Legante,260730,curc(iii)_kc curcumina,2.0,acetate,2.0,30.0,65.38,12.0,4.0,d,1.65,,,pubchem_http_404,unresolved,,False,True,INCLUDE,False
Organometallica_363,TpMe2Tl,Organometallica,Ru,[Ru(p-cymene)Cl2]2,CH2Cl2,Nessuno,25,3.0,0.1,0.05,2.0,"Sciolto prima il sale metallico all'interno della vial, una volta solubilizzato ho aggiunto il legante; lasciato in stirring per 3 ore e poi fatto evaporare lentamente il solvente fino a dimezzare il volume. Una volta dimezzato il volume ho aggiunto dietil etere circa 5 ml, ho notato la formazione di una piccola sospensione, quindi l'ho filtrato su filtro con mesh sottili(precipitato bianco-grigio). Le acque madri raccolte ed aspettato di dimezzare nuovamente il volume. Una volta evaporato tutto il solvente, nel residuo ho aggiunto Et2O e poi filtrato. Ora procedo a caratterizzare il precipitato ed aspetto che le acque madri evaporino.",1,20.0,numeric_decimal_standardized;temperature_room_to_25,,0,INCLUDED,,,MOF_GROUPED_LIGAND_SPLIT_v6.0_seed260730,DEVELOPMENT,Legante,260730,tpme2tl organometallica,0.0,chloride,2.0,44.0,101.07,8.0,5.0,d,2.2,,,pubchem_http_404,unresolved,,False,True,INCLUDE,False
Organometallica_370,Et4BPz,Organometallica - pirazoli,Ru,[Ru(p-cymene)Cl2]2,MeOH,Nessuno,25,4.0,0.1,0.1,1.0,"Solubilizzato il dimero del metallo in 10 ml di MeOH, una volta solulbilizzato ho aggiunto il legante e lasciato in stirring per 16 ore.",1,20.0,numeric_decimal_standardized;temperature_room_to_25,,0,INCLUDED,,,MOF_GROUPED_LIGAND_SPLIT_v6.0_seed260730,DEVELOPMENT,Legante,260730,et4bpz organometallica - pirazoli,0.0,chloride,2.0,44.0,101.07,8.0,5.0,d,2.2,,,pubchem_http_404,unresolved,,False,True,INCLUDE,False
