Repository: marcofrancucci25-cloud/synthesis-prediction

## Version 9.5.0

Updated ligand identity card with a 2D RDKit structure, clean molecular identifiers, key descriptors, and expandable technical details.

# MOF Synthesis Assistant v9.2

Interactive Streamlit application for literature-aware MOF synthesis prediction and condition prioritization.

## Deploy on Streamlit Community Cloud

- Repository branch: `main`
- Main file: `app.py`
- Recommended Python: 3.12 or 3.13

The application requires outbound HTTPS access to resolve chemical names. Direct SMILES input and the predictive core remain available without the external resolver.

File: data/knowledge_database_audited_v10_5.csv (part 15 of 15)
ID,Legante,Famiglia_Legante,Metallo,Sale_Metallico,Solvente,Additivo_Colinker,Temperatura_C,Tempo_ore,mmol_Legante,mmol_Sale,Rapporto_LM,Procedura_Sintetica,Esito_ML,Volume solvente,Data_Quality_Flag,Exact_Duplicate_Group,Outcome_Conflict_Flag,Training_v5_2_Status,Training_v5_2_Reason,Training_v5_2_Warning,Split_ID,Split_Set,Grouping_Variable,Split_Seed,Ligand_Text,Hydration_Number,Counterion_Class,Oxidation_State,Metal_Atomic_Number,Metal_Atomic_Weight,Metal_Group,Metal_Period,Metal_Block,Metal_Electronegativity,Ligand_SMILES,Ligand_InChIKey,Structure_Status,Structure_Source,Ligand_Scaffold,Label_Contradiction_Flag,Structure_Missing_Flag,Quality_Status,Condition_Outcome_Conflict_Flag
Organometallica_372,H2BPZNH2,Organometallica - pirazoli,Ru,[Ru(p-cymene)Cl2]2,MeOH,Nessuno,25,4.0,0.1,0.1,1.0,"Dopo 4 ore ancora nessuna cristallizzazione, evaporato un po di solvente e poi messo in frido appena raffreddato. Aggiunto eteredietilico, perchè non vi era avvenuta cristallizzazione.",2,20.0,numeric_decimal_standardized;temperature_room_to_25,,0,INCLUDED,,,MOF_GROUPED_LIGAND_SPLIT_v6.0_seed260730,DEVELOPMENT,Legante,260730,h2bpznh2 organometallica - pirazoli,0.0,chloride,2.0,44.0,101.07,8.0,5.0,d,2.2,Nc1[nH]ncc1-c1cn[nH]c1,BNWJEGGLNCCFLN-UHFFFAOYSA-N,curated_name_to_structure,Curated project registry,c1n[nH]cc1-c1cn[nH]c1,False,False,INCLUDE,False
Organometallica_373,"3,5-diamino-4,4'-bipyrazole",Organometallica - pirazoli,Ru,[Ru(p-cymene)Cl2]2,MeOH,Nessuno,25,4.0,0.16,0.16,1.0,"Ho pesato il dimero e sciolto in 10 ml di MeOH; una volta sulubilizzato ho aggiunto il legante e lasciato sotto agitazione per 4 ore. Una volta fatto evaporare completamente il solvente ho notato un precipitato rosso bruno, filtrato con dietil etere e mandato un HNMR comr Ru3. Il precipitato rimasto nella vial l'ho lavato con acetone d ulteriormente filtrato, ora mando anche questo all'HNMR come Ru3.lavato con acetone.",1,20.0,ligand_typography_standardized;numeric_decimal_standardized;temperature_room_to_25,,0,INCLUDED,,,MOF_GROUPED_LIGAND_SPLIT_v6.0_seed260730,DEVELOPMENT,Legante,260730,"3,5-diamino-4,4'-bipyrazole organometallica - pirazoli",0.0,chloride,2.0,44.0,101.07,8.0,5.0,d,2.2,Nc1n[nH]c(N)c1-c1cn[nH]c1,DLWHCOVNOOTWOY-UHFFFAOYSA-N,curated_name_to_structure,Curated project registry,c1n[nH]cc1-c1cn[nH]c1,False,False,INCLUDE,False
Organometallica_380,"1,4-Di(1H-pyrazol-4-yl)benzene",Organometallica - pirazoli,Ru,[Ru(p-cymene)Cl2]2,MeOH,Nessuno,25,24.0,0.2,0.1,2.0,"To a methanolic (5 mL) solution of pyrazole based ligand , was added a methanolic (5 mL) solution of [RuCl2(η6-p-cymene)]2 , and the reaction mixture was allowed to stir for 4 h at room temperature. Dopo 24 ore ho filtrato l'eccesso di reagenti e lasciato poi dimezzare il volume della soluzione all'aria lentamente. Portato a secco e mandato l'HNMR",1,20.0,numeric_decimal_standardized;temperature_room_to_25,,0,INCLUDED,,,MOF_GROUPED_LIGAND_SPLIT_v6.0_seed260730,DEVELOPMENT,Legante,260730,"1,4-di(1h-pyrazol-4-yl)benzene organometallica - pirazoli",0.0,chloride,2.0,44.0,101.07,8.0,5.0,d,2.2,c1cc(-c2cn[nH]c2)ccc1-c1cn[nH]c1,RUGLQPNWHSDVER-UHFFFAOYSA-N,resolved,PubChem PUG REST,c1cc(-c2cn[nH]c2)ccc1-c1cn[nH]c1,False,False,INCLUDE,False
Organometallica_381,(NO2)2BPz,Organometallica - pirazoli,Ru,[Ru(p-cymene)Cl2]2,MeOH,Nessuno,25,24.0,0.1,0.05,2.0,"filtrato e lavato con metanolo, dopo aver dimezzato il volume della soluzione.Precipitato di colore nero, ma sembra cristallino",0,20.0,numeric_decimal_standardized;temperature_room_to_25,,0,INCLUDED,,,MOF_GROUPED_LIGAND_SPLIT_v6.0_seed260730,DEVELOPMENT,Legante,260730,(no2)2bpz organometallica - pirazoli,0.0,chloride,2.0,44.0,101.07,8.0,5.0,d,2.2,O=[N+]([O-])c1[nH]ncc1-c1cn[nH]c1[N+](=O)[O-],FVLPTQWPVHEIHM-UHFFFAOYSA-N,curated_name_to_structure,Curated project registry,c1n[nH]cc1-c1cn[nH]c1,True,False,REVIEW,False
Organometallica_382,NO2BPz,Organometallica - pirazoli,Ru,[Ru(p-cymene)Cl2]2,MeOH,Nessuno,25,24.0,0.1,0.05,2.0,"filtrato per rimuovere l'eccesso di reagenti noon reagito, lasciato ridurre il volume. Lavato con etere dietilico e filtrato(precipitato verdino).Ir del primo precipitato è pessimo. Le acque madri le ho tenute.",1,20.0,numeric_decimal_standardized;temperature_room_to_25,,0,INCLUDED,,,MOF_GROUPED_LIGAND_SPLIT_v6.0_seed260730,DEVELOPMENT,Legante,260730,no2bpz organometallica - pirazoli,0.0,chloride,2.0,44.0,101.07,8.0,5.0,d,2.2,O=[N+]([O-])c1[nH]ncc1-c1cn[nH]c1,RTOLQGUSKACYLE-UHFFFAOYSA-N,curated_name_to_structure,Curated project registry,c1n[nH]cc1-c1cn[nH]c1,False,False,INCLUDE,False
Organometallica_384,"3,3'-diamino-4,4'-bipyrazole",Organometallica - pirazoli,Ru,[Ru(p-cymene)Cl2]2,MeOH,Nessuno,25,24.0,0.1,0.1,1.0,Ho pesato il dimero e sciolto in 10 ml di MeOH; una volta sulubilizzato ho aggiunto il legante e lasciato sotto agitazione per 24 ORE.Fatto evaporare all'aria per ridurre il volume,1,20.0,ligand_typography_standardized;numeric_decimal_standardized;temperature_room_to_25,,0,INCLUDED,,,MOF_GROUPED_LIGAND_SPLIT_v6.0_seed260730,DEVELOPMENT,Legante,260730,"3,3'-diamino-4,4'-bipyrazole organometallica - pirazoli",0.0,chloride,2.0,44.0,101.07,8.0,5.0,d,2.2,Nc1[nH]ncc1-c1cn[nH]c1N,PHTOIJSCSJAMNE-UHFFFAOYSA-N,curated_name_to_structure,Curated project registry,c1n[nH]cc1-c1cn[nH]c1,False,False,INCLUDE,False
Organometallica_385,"1,4-Di(1H-pyrazol-4-yl)benzene BDP",Organometallica - pirazoli,Ir,[Ir(C₅Me₅)Cl₂]₂,MeOH,Nessuno,25,24.0,0.05,0.1,0.5,"Ho sciolto il sale metallico in 10 ml di MeOH, una volta solubilizzato ho aggiunto il linker e lasciato in stirring.",1,20.0,numeric_decimal_standardized;temperature_room_to_25,,0,INCLUDED,,,MOF_GROUPED_LIGAND_SPLIT_v6.0_seed260730,DEVELOPMENT,Legante,260730,"1,4-di(1h-pyrazol-4-yl)benzene bdp organometallica - pirazoli",0.0,chloride,,77.0,192.217,9.0,6.0,d,2.2,,,pubchem_http_404,unresolved,,False,True,INCLUDE,False
Organometallica_387,Ru1,Organometallica,Ru,CAgF3SO3,MeCN,Nessuno,25,3.0,0.06,0.12,0.5,lasciato aperto a temperatura ambiente per cercare di ridurre il volume di solvente e favorire una cristallizzazione,1,20.0,numeric_decimal_standardized;temperature_room_to_25,,0,INCLUDED,,,MOF_GROUPED_LIGAND_SPLIT_v6.0_seed260730,DEVELOPMENT,Legante,260730,ru1 organometallica,0.0,other,,44.0,101.07,8.0,5.0,d,2.2,,,pubchem_http_404,unresolved,,False,True,INCLUDE,False
Organometallica_389,"Ru1,2",Organometallica,Ru,CAgF3SO3,CH2Cl2,Nessuno,25,3.0,0.04,0.08,0.5,"Precipitato bianco formatosi alla fine delle 4 ore, filtrato e lasciato ridurre di volume all'aria.",1,20.0,numeric_decimal_standardized;temperature_room_to_25,,0,INCLUDED,,,MOF_GROUPED_LIGAND_SPLIT_v6.0_seed260730,DEVELOPMENT,Legante,260730,"ru1,2 organometallica",0.0,other,,44.0,101.07,8.0,5.0,d,2.2,,,pubchem_http_404,unresolved,,False,True,INCLUDE,False
Organometallica_390,"Ru1,3 802,63",Organometallica,Ru,CAgF3SO3,CH2Cl2,Nessuno,25,5.0,0.05,0.2,0.25,"Precipitato bianco formatosi alla fine delle 4 ore, filtrato e lasciato ridurre di volume all'aria.",1,20.0,numeric_decimal_standardized;temperature_room_to_25,,0,INCLUDED,,,MOF_GROUPED_LIGAND_SPLIT_v6.0_seed260730,DEVELOPMENT,Legante,260730,"ru1,3 802,63 organometallica",0.0,other,,44.0,101.07,8.0,5.0,d,2.2,,,pubchem_http_404,unresolved,,False,True,INCLUDE,False
Organometallica_391,"Ru1,3 scambio anionico FW=868,73",Organometallica - scambio anionico,Ru,"4,4'-bipiridina",MeCN,Nessuno,25,5.0,0.02,0.02,1.0,"Ho solubilizzato il complesso in 10 ml di MeCN, in un'altra vial ho solubilizzato la bipiridina in altri 10 ml di MeCN, poi ho aggiunto goccia a goccia nella soluzione del complesso.",1,20.0,numeric_decimal_standardized;temperature_room_to_25,,0,INCLUDED,,,MOF_GROUPED_LIGAND_SPLIT_v6.0_seed260730,DEVELOPMENT,Legante,260730,"ru1,3 scambio anionico fw=868,73 organometallica - scambio anionico",0.0,iodide,,44.0,101.07,8.0,5.0,d,2.2,,,pubchem_http_404,unresolved,,False,True,INCLUDE,False
Organometallica_392,"Ru1,3",Organometallica,Ru,CAgF3SO3,CH2Cl2,Nessuno,25,5.0,0.05,0.2,0.25,"Precipitato bianco formatosi alla fine delle 4 ore, filtrato e lasciato ridurre di volume all'aria.",1,20.0,numeric_decimal_standardized;temperature_room_to_25,,0,INCLUDED,,,MOF_GROUPED_LIGAND_SPLIT_v6.0_seed260730,DEVELOPMENT,Legante,260730,"ru1,3 organometallica",0.0,other,,44.0,101.07,8.0,5.0,d,2.2,,,pubchem_http_404,unresolved,,False,True,INCLUDE,False
Organometallica_393,"Ru1,3 scambio anionico2 FW=868,73",Organometallica - scambio anionico,Ru,BDP,MeCN,Nessuno,25,24.0,0.02,0.02,1.0,"Ho solubilizzato il complesso in 52 ml di MeCN, in un'altra vial ho solubilizzato il BDP in altri 5 ml di MeCN, poi ho aggiunto goccia a goccia nella soluzione del complesso. Soluzione torbida, perchè il legante non si è solubilizzato molto bene in MeCN. Dopo 24 ore ho filtrato l'eccesso di reagenti ed ho lasciato ad evaporare il solvente all'aria lentamente.",1,20.0,numeric_decimal_standardized;temperature_room_to_25,,0,INCLUDED,,,MOF_GROUPED_LIGAND_SPLIT_v6.0_seed260730,DEVELOPMENT,Legante,260730,"ru1,3 scambio anionico2 fw=868,73 organometallica - scambio anionico",0.0,other,,44.0,101.07,8.0,5.0,d,2.2,,,pubchem_http_404,unresolved,,False,True,INCLUDE,False
Organometallica_394,"Ru1,3",Organometallica,Ru,CAgF3SO3,CH2Cl2,Nessuno,25,6.0,0.05,0.22,0.22727273,"Filtrato il precipitato formatosi, sciacquato con 5 ml di diclorometano e poi lasciato evaporare all'aria le acque madri.",2,20.0,numeric_decimal_standardized;temperature_room_to_25,,0,INCLUDED,,,MOF_GROUPED_LIGAND_SPLIT_v6.0_seed260730,DEVELOPMENT,Legante,260730,"ru1,3 organometallica",0.0,other,,44.0,101.07,8.0,5.0,d,2.2,,,pubchem_http_404,unresolved,,False,True,INCLUDE,False
Organometallica_396,"Ru1,3",Organometallica,Ru,CAgF3SO3,CH2Cl2,Nessuno,25,5.0,0.05,0.2,0.25,"Solubilizzato separatamente i due reagenti, poi aggiungo goccia a goccia la soluzione di CAgF3SO3 in quella del complesso. Precipitato bianco formatosi alla fine delle 4 ore, filtrato e lasciato ridurre di volume all'aria.",1,15.0,numeric_decimal_standardized;temperature_room_to_25,,0,INCLUDED,,,MOF_GROUPED_LIGAND_SPLIT_v6.0_seed260730,DEVELOPMENT,Legante,260730,"ru1,3 organometallica",0.0,other,,44.0,101.07,8.0,5.0,d,2.2,,,pubchem_http_404,unresolved,,False,True,INCLUDE,False
Organometallica_398,Et4BPz,Organometallica - pirazoli,Rh,[Rh(C5Me5)Cl2]2,MeOH,Nessuno,25,16.0,0.1,0.05,2.0,"Solubilizzato il dimero del metallo in 10 ml di MeOH, una volta solulbilizzato ho aggiunto il legante e lasciato in stirring per 16 ore.",1,20.0,numeric_decimal_standardized;temperature_room_to_25,,0,INCLUDED,,,MOF_GROUPED_LIGAND_SPLIT_v6.0_seed260730,DEVELOPMENT,Legante,260730,et4bpz organometallica - pirazoli,0.0,chloride,2.0,45.0,102.906,9.0,5.0,d,2.28,,,pubchem_http_404,unresolved,,False,True,INCLUDE,False
Organometallica_399,H2BPZNH2,Organometallica,Rh,[Rh(C5Me5)Cl2]3,MeOH,Nessuno,70,24.0,0.1,0.05,2.0,"Solubilizzato il dimero del metallo in 10 ml di MeOH, una volta solulbilizzato ho aggiunto il legante e lasciato in stirring per 16 ore.",2,20.0,numeric_decimal_standardized,,0,INCLUDED,,,MOF_GROUPED_LIGAND_SPLIT_v6.0_seed260730,DEVELOPMENT,Legante,260730,h2bpznh2 organometallica,0.0,chloride,2.0,45.0,102.906,9.0,5.0,d,2.28,Nc1[nH]ncc1-c1cn[nH]c1,BNWJEGGLNCCFLN-UHFFFAOYSA-N,curated_name_to_structure,Curated project registry,c1n[nH]cc1-c1cn[nH]c1,False,False,INCLUDE,False
Organometallica_400,(NO2)2BPz,Organometallica,Ir,[Ir(C5Me5)Cl2]4,MeOH,Trietilammina (TEA) 2 eq,70,24.0,0.1,0.05,2.0,"Solubilizzato il dimero del metallo in 10 ml di MeOH, una volta solulbilizzato ho aggiunto il legante e lasciato in stirring per 16 ore.",0,20.0,additive_canonicalized;numeric_decimal_standardized,,0,INCLUDED,,,MOF_GROUPED_LIGAND_SPLIT_v6.0_seed260730,DEVELOPMENT,Legante,260730,(no2)2bpz organometallica,0.0,chloride,2.0,77.0,192.217,9.0,6.0,d,2.2,O=[N+]([O-])c1[nH]ncc1-c1cn[nH]c1[N+](=O)[O-],FVLPTQWPVHEIHM-UHFFFAOYSA-N,curated_name_to_structure,Curated project registry,c1n[nH]cc1-c1cn[nH]c1,False,False,INCLUDE,False
Organometallica_401,NO2BPz,Organometallica,Ir,[Ir(C5Me5)Cl2]5,MeOH,Trietilammina (TEA) 2 eq,70,24.0,0.1,0.05,2.0,"Solubilizzato il dimero del metallo in 10 ml di MeOH, una volta solulbilizzato ho aggiunto il legante e lasciato in stirring per 16 ore.",0,20.0,additive_canonicalized;numeric_decimal_standardized,,0,INCLUDED,,,MOF_GROUPED_LIGAND_SPLIT_v6.0_seed260730,DEVELOPMENT,Legante,260730,no2bpz organometallica,0.0,chloride,2.0,77.0,192.217,9.0,6.0,d,2.2,O=[N+]([O-])c1[nH]ncc1-c1cn[nH]c1,RTOLQGUSKACYLE-UHFFFAOYSA-N,curated_name_to_structure,Curated project registry,c1n[nH]cc1-c1cn[nH]c1,False,False,INCLUDE,False
LitNeg_1,"1,4-Benzenedicarboxylic acid (H2BDC)",Carbossilati aromatici,Zr,ZrCl4,DMF,Nessuno,100,24.0,0.5,0.5,1.0,Solvothermal,1,5.0,numeric_decimal_standardized;time_numeric_standardized;exact_duplicate_candidate,DUP_023,0,INCLUDED,,duplicate_representative_retained,MOF_GROUPED_LIGAND_SPLIT_v6.0_seed260730,DEVELOPMENT,Legante,260730,"1,4-benzenedicarboxylic acid (h2bdc) carbossilati aromatici",0.0,chloride,4.0,40.0,91.224,4.0,5.0,d,1.33,O=C(O)c1ccc(C(=O)O)cc1,KKEYFWRCBNTPAC-UHFFFAOYSA-N,resolved,PubChem PUG REST,c1ccccc1,False,False,INCLUDE,False
LitNeg_2,"1,4-Benzenedicarboxylic acid (H2BDC)",Carbossilati aromatici,Zr,ZrOCl2·8H2O,H2O,Nessuno,20,0.5,1.5,1.0,1.5,Solvothermal,1,10.0,numeric_decimal_standardized;salt_hydrate_separator_standardized,,0,INCLUDED,,,MOF_GROUPED_LIGAND_SPLIT_v6.0_seed260730,DEVELOPMENT,Legante,260730,"1,4-benzenedicarboxylic acid (h2bdc) carbossilati aromatici",8.0,chloride,2.0,40.0,91.224,4.0,5.0,d,1.33,O=C(O)c1ccc(C(=O)O)cc1,KKEYFWRCBNTPAC-UHFFFAOYSA-N,resolved,PubChem PUG REST,c1ccccc1,False,False,INCLUDE,False
LitNeg_4,Fumaric acid,Carbossilati alifatici,Zr,ZrOCl2·8H2O,H2O,Nessuno,100,24.0,0.5,0.5,1.0,Solvothermal,1,10.0,numeric_decimal_standardized;salt_hydrate_separator_standardized;time_numeric_standardized,,0,INCLUDED,,,MOF_GROUPED_LIGAND_SPLIT_v6.0_seed260730,DEVELOPMENT,Legante,260730,fumaric acid carbossilati alifatici,8.0,chloride,2.0,40.0,91.224,4.0,5.0,d,1.33,O=C(O)C=CC(=O)O,VZCYOOQTPOCHFL-OWOJBTEDSA-N,resolved,PubChem PUG REST,O=C(O)C=CC(=O)O,False,False,INCLUDE,False
LitNeg_5,"1,4-Benzenedicarboxylic acid (H2BDC)",Carbossilati aromatici,Al,Al(NO3)3·9H2O,DMF,Nessuno,150,24.0,0.5,0.5,1.0,Solvothermal,1,10.0,numeric_decimal_standardized;salt_hydrate_separator_standardized;time_numeric_standardized,,0,INCLUDED,,,MOF_GROUPED_LIGAND_SPLIT_v6.0_seed260730,DEVELOPMENT,Legante,260730,"1,4-benzenedicarboxylic acid (h2bdc) carbossilati aromatici",9.0,nitrate,3.0,13.0,26.982,13.0,3.0,p,1.61,O=C(O)c1ccc(C(=O)O)cc1,KKEYFWRCBNTPAC-UHFFFAOYSA-N,resolved,PubChem PUG REST,c1ccccc1,False,False,INCLUDE,False
LitNeg_6,"1,4-Benzenedicarboxylic acid (H2BDC)",Carbossilati aromatici,Cr,Cr(NO3)3·9H2O,H2O,Nessuno,220,8.0,1.0,1.0,1.0,Solvothermal,1,4.8,numeric_decimal_standardized;salt_hydrate_separator_standardized;time_numeric_standardized,,0,INCLUDED,,,MOF_GROUPED_LIGAND_SPLIT_v6.0_seed260730,DEVELOPMENT,Legante,260730,"1,4-benzenedicarboxylic acid (h2bdc) carbossilati aromatici",9.0,nitrate,3.0,24.0,51.996,6.0,4.0,d,1.66,O=C(O)c1ccc(C(=O)O)cc1,KKEYFWRCBNTPAC-UHFFFAOYSA-N,resolved,PubChem PUG REST,c1ccccc1,False,False,INCLUDE,False
LitNeg_9,Benzimidazole,Imidazolati,Zn,Zn(NO3)2,MeOH,Nessuno,25,24.0,1.0,0.25,4.0,Solvothermal,1,10.0,numeric_decimal_standardized;time_numeric_standardized,,0,INCLUDED,,,MOF_GROUPED_LIGAND_SPLIT_v6.0_seed260730,DEVELOPMENT,Legante,260730,benzimidazole imidazolati,0.0,nitrate,2.0,30.0,65.38,12.0,4.0,d,1.65,c1ccc2[nH]cnc2c1,HYZJCKYKOHLVJF-UHFFFAOYSA-N,resolved,PubChem PUG REST,c1ccc2[nH]cnc2c1,False,False,INCLUDE,False
LitNeg_11,2-Methylimidazole,Imidazolati,Co,Co(NO3)2·6H2O,H2O,Nessuno,25,1.0,2.0,0.5,4.0,Solvothermal,1,10.0,numeric_decimal_standardized;salt_hydrate_separator_standardized;time_numeric_standardized,,0,INCLUDED,,,MOF_GROUPED_LIGAND_SPLIT_v6.0_seed260730,DEVELOPMENT,Legante,260730,2-methylimidazole imidazolati,6.0,nitrate,2.0,27.0,58.933,9.0,4.0,d,1.88,Cc1ncc[nH]1,LXBGSDVWAMZHDD-UHFFFAOYSA-N,resolved,PubChem PUG REST,c1c[nH]cn1,False,False,INCLUDE,False
LitNeg_12,2-Methylimidazole,Imidazolati,Zn,Zn(OAc)2·2H2O,H2O,Nessuno,25,0.5,0.04,0.01,4.0,Solvothermal,1,1.0,numeric_decimal_standardized;salt_hydrate_separator_standardized,,0,INCLUDED,,,MOF_GROUPED_LIGAND_SPLIT_v6.0_seed260730,DEVELOPMENT,Legante,260730,2-methylimidazole imidazolati,2.0,acetate,2.0,30.0,65.38,12.0,4.0,d,1.65,Cc1ncc[nH]1,LXBGSDVWAMZHDD-UHFFFAOYSA-N,resolved,PubChem PUG REST,c1c[nH]cn1,False,False,INCLUDE,False
LitNeg_13,"1,4-Benzenedicarboxylic acid (H2BDC)",Carbossilati aromatici,Zn,ZnCl2,DEF,Nessuno,100,24.0,0.5,0.5,1.0,Solvothermal,0,10.0,numeric_decimal_standardized;time_numeric_standardized,,0,INCLUDED,,,MOF_GROUPED_LIGAND_SPLIT_v6.0_seed260730,DEVELOPMENT,Legante,260730,"1,4-benzenedicarboxylic acid (h2bdc) carbossilati aromatici",0.0,chloride,2.0,30.0,65.38,12.0,4.0,d,1.65,O=C(O)c1ccc(C(=O)O)cc1,KKEYFWRCBNTPAC-UHFFFAOYSA-N,resolved,PubChem PUG REST,c1ccccc1,False,False,INCLUDE,False
LitNeg_14,"1,4-Benzenedicarboxylic acid (H2BDC)",Carbossilati aromatici,Zn,ZnSO4·7H2O,DEF,Nessuno,100,24.0,0.5,0.5,1.0,Solvothermal,0,10.0,numeric_decimal_standardized;salt_hydrate_separator_standardized;time_numeric_standardized,,0,INCLUDED,,,MOF_GROUPED_LIGAND_SPLIT_v6.0_seed260730,DEVELOPMENT,Legante,260730,"1,4-benzenedicarboxylic acid (h2bdc) carbossilati aromatici",7.0,sulfate,,30.0,65.38,12.0,4.0,d,1.65,O=C(O)c1ccc(C(=O)O)cc1,KKEYFWRCBNTPAC-UHFFFAOYSA-N,resolved,PubChem PUG REST,c1ccccc1,False,False,INCLUDE,False
LitNeg2_1,"1,4-Benzenedicarboxylic acid (H2BDC)",Carbossilati aromatici,Fe,Fe(NO3)3·9H2O,DMF,Nessuno,120,24.0,0.5,0.5,1.0,Solvothermal,1,10.0,numeric_decimal_standardized;salt_hydrate_separator_standardized;time_numeric_standardized,,0,INCLUDED,,,MOF_GROUPED_LIGAND_SPLIT_v6.0_seed260730,DEVELOPMENT,Legante,260730,"1,4-benzenedicarboxylic acid (h2bdc) carbossilati aromatici",9.0,nitrate,3.0,26.0,55.845,8.0,4.0,d,1.83,O=C(O)c1ccc(C(=O)O)cc1,KKEYFWRCBNTPAC-UHFFFAOYSA-N,resolved,PubChem PUG REST,c1ccccc1,False,False,INCLUDE,False
LitNeg2_4,"1,4-Benzenedicarboxylic acid (H2BDC)",Carbossilati aromatici,Co,CoCl2·6H2O,EtOH,Trietilammina (TEA),25,5.0,0.076,0.057,1.34,Solvothermal,1,10.0,numeric_decimal_standardized;salt_hydrate_separator_standardized;time_numeric_standardized,,0,INCLUDED,,,MOF_GROUPED_LIGAND_SPLIT_v6.0_seed260730,DEVELOPMENT,Legante,260730,"1,4-benzenedicarboxylic acid (h2bdc) carbossilati aromatici",6.0,chloride,2.0,27.0,58.933,9.0,4.0,d,1.88,O=C(O)c1ccc(C(=O)O)cc1,KKEYFWRCBNTPAC-UHFFFAOYSA-N,resolved,PubChem PUG REST,c1ccccc1,False,False,INCLUDE,False
LitNeg2_5,Benzimidazole,Imidazolati,Cd,Cd(NO3)2·4H2O,EtOH,Trietilammina (TEA),25,5.0,0.076,0.057,1.34,Solvothermal,1,10.0,numeric_decimal_standardized;salt_hydrate_separator_standardized;time_numeric_standardized,,0,INCLUDED,,,MOF_GROUPED_LIGAND_SPLIT_v6.0_seed260730,DEVELOPMENT,Legante,260730,benzimidazole imidazolati,4.0,nitrate,2.0,48.0,112.414,12.0,5.0,d,1.69,c1ccc2[nH]cnc2c1,HYZJCKYKOHLVJF-UHFFFAOYSA-N,resolved,PubChem PUG REST,c1ccc2[nH]cnc2c1,False,False,INCLUDE,False
LitNeg2_6,2-Methylimidazole,Imidazolati,Fe,FeCl2,MeOH,Nessuno,60,24.0,1.0,0.5,2.0,Solvothermal,0,10.0,numeric_decimal_standardized;time_numeric_standardized,,0,INCLUDED,,,MOF_GROUPED_LIGAND_SPLIT_v6.0_seed260730,DEVELOPMENT,Legante,260730,2-methylimidazole imidazolati,0.0,chloride,2.0,26.0,55.845,8.0,4.0,d,1.83,Cc1ncc[nH]1,LXBGSDVWAMZHDD-UHFFFAOYSA-N,resolved,PubChem PUG REST,c1c[nH]cn1,False,False,INCLUDE,False
LitNeg2_7,Benzimidazole,Imidazolati,Co,CoCl2·6H2O,EtOH,Trietilammina (TEA),25,5.0,0.0762,0.0567,1.34,Solvothermal,1,10.0,numeric_decimal_standardized;salt_hydrate_separator_standardized;time_numeric_standardized,,0,INCLUDED,,,MOF_GROUPED_LIGAND_SPLIT_v6.0_seed260730,DEVELOPMENT,Legante,260730,benzimidazole imidazolati,6.0,chloride,2.0,27.0,58.933,9.0,4.0,d,1.88,c1ccc2[nH]cnc2c1,HYZJCKYKOHLVJF-UHFFFAOYSA-N,resolved,PubChem PUG REST,c1ccc2[nH]cnc2c1,False,False,INCLUDE,False
LitNeg2_8,Benzimidazole,Imidazolati,Cu,CuCl2,H2O,Nessuno,25,1.0,1.0,0.5,2.0,Solvothermal,0,10.0,numeric_decimal_standardized;time_numeric_standardized,,0,INCLUDED,,,MOF_GROUPED_LIGAND_SPLIT_v6.0_seed260730,DEVELOPMENT,Legante,260730,benzimidazole imidazolati,0.0,chloride,2.0,29.0,63.546,11.0,4.0,d,1.9,c1ccc2[nH]cnc2c1,HYZJCKYKOHLVJF-UHFFFAOYSA-N,resolved,PubChem PUG REST,c1ccc2[nH]cnc2c1,False,False,INCLUDE,False
LitNeg2_9,"1,4-Benzenedicarboxylic acid (H2BDC)",Carbossilati aromatici,Zr,ZrCl4,DMF,Acido Acetico (AcOH),120,24.0,0.5,0.5,1.0,Solvothermal,1,10.0,numeric_decimal_standardized;time_numeric_standardized,,0,INCLUDED,,,MOF_GROUPED_LIGAND_SPLIT_v6.0_seed260730,DEVELOPMENT,Legante,260730,"1,4-benzenedicarboxylic acid (h2bdc) carbossilati aromatici",0.0,chloride,4.0,40.0,91.224,4.0,5.0,d,1.33,O=C(O)c1ccc(C(=O)O)cc1,KKEYFWRCBNTPAC-UHFFFAOYSA-N,resolved,PubChem PUG REST,c1ccccc1,False,False,INCLUDE,False
LitNeg2_10,"1,4-Benzenedicarboxylic acid (H2BDC)",Carbossilati aromatici,Zr,ZrCl4,DMF,Nessuno,90,12.0,1.0,1.0,1.0,Solvothermal,1,3.0,numeric_decimal_standardized;time_numeric_standardized,,0,INCLUDED,,,MOF_GROUPED_LIGAND_SPLIT_v6.0_seed260730,DEVELOPMENT,Legante,260730,"1,4-benzenedicarboxylic acid (h2bdc) carbossilati aromatici",0.0,chloride,4.0,40.0,91.224,4.0,5.0,d,1.33,O=C(O)c1ccc(C(=O)O)cc1,KKEYFWRCBNTPAC-UHFFFAOYSA-N,resolved,PubChem PUG REST,c1ccccc1,False,False,INCLUDE,False
LitNeg2_11,"1,4-Benzenedicarboxylic acid (H2BDC)",Carbossilati aromatici,Cr,Cr(NO3)3·9H2O,DMF,Nessuno,120,24.0,0.5,0.5,1.0,Solvothermal,1,10.0,numeric_decimal_standardized;salt_hydrate_separator_standardized;time_numeric_standardized,,0,INCLUDED,,,MOF_GROUPED_LIGAND_SPLIT_v6.0_seed260730,DEVELOPMENT,Legante,260730,"1,4-benzenedicarboxylic acid (h2bdc) carbossilati aromatici",9.0,nitrate,3.0,24.0,51.996,6.0,4.0,d,1.66,O=C(O)c1ccc(C(=O)O)cc1,KKEYFWRCBNTPAC-UHFFFAOYSA-N,resolved,PubChem PUG REST,c1ccccc1,False,False,INCLUDE,False
LitNeg2_12,2-Methylimidazole,Imidazolati,Zn,Zn(NO3)2·6H2O,H2O,Nessuno,25,0.5,0.5,0.5,1.0,Solvothermal,1,10.0,numeric_decimal_standardized;salt_hydrate_separator_standardized,,0,INCLUDED,,,MOF_GROUPED_LIGAND_SPLIT_v6.0_seed260730,DEVELOPMENT,Legante,260730,2-methylimidazole imidazolati,6.0,nitrate,2.0,30.0,65.38,12.0,4.0,d,1.65,Cc1ncc[nH]1,LXBGSDVWAMZHDD-UHFFFAOYSA-N,resolved,PubChem PUG REST,c1c[nH]cn1,False,False,INCLUDE,False
LitNeg2_13,"2,5-Dihydroxyterephthalic acid",Carbossilati aromatici,Mg,Mg(OAc)2·4H2O,MeOH,Nessuno,25,16.0,0.02,0.02,1.0,Solvothermal,1,4.0,numeric_decimal_standardized;salt_hydrate_separator_standardized;time_numeric_standardized,,0,INCLUDED,,,MOF_GROUPED_LIGAND_SPLIT_v6.0_seed260730,DEVELOPMENT,Legante,260730,"2,5-dihydroxyterephthalic acid carbossilati aromatici",4.0,acetate,2.0,12.0,24.305,2.0,3.0,s,1.31,O=C(O)c1cc(O)c(C(=O)O)cc1O,OYFRNYNHAZOYNF-UHFFFAOYSA-N,resolved,PubChem PUG REST,c1ccccc1,False,False,INCLUDE,False
